Repository: bforce541/tidal-backend-work

# ILI Alignment & Growth (MVP)

Two-run weld-anchored alignment + anomaly matching + growth rates. Deterministic, explainable, engineer-aligned.

## MVP: What It Does

Given two ILI runs (e.g. 2007 & 2015 OR 2015 & 2022):

1. **Ingest** – Excel/CSV
2. **Normalize** – Schema + units (distances → m, clock → degrees, depth → %, length/width → mm)
3. **Align** – Weld-anchored, segment-wise linear mapping
4. **Match** – Distance + clock + type + geometry (hard filters, weighted score)
5. **Growth** – Depth/length/width rates for matched pairs only
6. **Flag** – New, Missing, Ambiguous
7. **Output** – Excel + CSV + summary.json

Prediction is **not** part of MVP.

File: output 2/tables/New_2022_vs_2015.csv (part 1 of 23)
joint_number,WT [in],dist_to_us_weld,dist_to_ds_weld,distance_along_line,feature_type,ID/OD,depth_percent,"Metal Loss Depth 
[in]","Metal Loss Depth + Tolerance
[%]",Dimension Classification,"Metal Loss Depth Tolerance [%] 
(includes seamless and HAZ and modified specs)","Dent Depth
 [%]","Dent Depth
 [in]","Is any part of the dent affecting the top of the pipe? 
[Y/N]",Length [in],Comments,Anomalies per Joint,"Was anomaly sizing reviewed by analyst? 
[Y/N]","Was anomaly sizing/dimensions manually changed? 
[Y/N]","Magnetization Level 
[kA/m] for MFL survey 
or 
Actual WT [in] for UT Survey",Elevation [ft],"Seam Position
[hh:mm]","Distance To Seam Weld 
[in]",Tool,Evaluation Pressure [PSI],SMYS [PSI],Pipe Type,"Pipe Diameter (O.D.) 
[in.]",Pdesign [PSI],"Mod B31G Psafe 
[PSI]",Mod B31G Pburst [PSI],"Mod B31G Psafe Pressure with Tolerance
[PSI]","Mod B31G Pburst Pressure with Tolerance
[PSI]",Effective Area Psafe [PSI],Effective Area Pburst [PSI],ERF,RPR,Length Tolerance [in],Width Tolerance [in],run_year,row_index,distance_raw_m,dist_to_us_weld_m,clock_position_deg,length_mm,width_mm,distance_corrected_m
5,0.344,,,-1.565,Tap,,,,,,,,,,,1.5 IN OFFTAKE-WELDOLET,0,,,5.97,,UNKN,,CMFL,1025,65000,E.R. WELD,24,1341.6,,,,,,,,,,,2022,1,-0.477012,,270.0,1380.1344,,9.382913925795055
5,0.344,,,1.243,Tap,,,,,,,,,,,1.5 IN OFFTAKE-WELDOLET,0,,,5.97,233.45,UNKN,,CMFL,1025,65000,E.R. WELD,24,1341.6,,,,,,,,,,,2022,3,0.37886640000000005,,270.0,1380.1344,,11.299567409893994
75,0.344,13.366,3.619,125.902,Metal Loss,External,17.0,0.058,32.0,GENE,20.0,,,,3.4,EXT ML,4,N,N,5.97,213.96,07:36,11.938,CMFL,1025,65000,E.R. WELD,24,1341.6,1480.5,2056.2,1407.2,1954.5,1468.3,2039.3,0.692,1.104,1.0,1.2,2022,23,38.3749296,4.0739568,171.0,5177.028,45.72,81.1378378823668
75,0.344,13.842,3.143,126.378,Metal Loss,External,29.0,0.1,44.0,GENE,20.0,,,,7.0,EXT ML,4,N,N,5.97,213.782,07:36,9.215,CMFL,1025,65000,E.R. WELD,24,1341.6,1317.3,1829.6,1174.4,1631.1,1380.6,1917.5,0.778,0.983,1.0,1.2,2022,24,38.5200144,4.219041600000001,271.5,5177.028,154.93999999999997,81.25007893458935
75,0.344,16.05,0.938,128.583,Metal Loss,External,21.0,0.072,36.0,GENE,20.0,,,,2.4,EXT ML,4,N,N,5.97,212.96,07:36,18.431,CMFL,1025,65000,E.R. WELD,24,1341.6,1495.2,2076.7,1442.6,2003.6,1483.9,2061.0,0.686,1.114,1.0,1.2,2022,25,39.1920984,4.892040000000001,139.5,5177.028,66.03999999999999,81.77001910297321
75,0.344,16.306,0.682,128.839,Metal Loss,External,30.0,0.103,45.0,GENE,20.0,,,,3.0,EXT ML,4,N,N,5.97,212.865,07:36,8.796,CMFL,1025,65000,E.R. WELD,24,1341.6,1434.8,1992.7,1353.7,1880.1,1430.7,1987.1,0.714,1.069,1.0,1.2,2022,26,39.270127200000005,4.970068800000001,179.5,5177.028,101.6,81.83038403862233
80,0.344,14.127,1.161,143.648,Metal Loss,External,25.0,0.086,40.0,CIGR,25.0,,,,0.7,EXT ML,4,N,N,5.97,207.094,08:56,25.552,CMFL,1025,65000,E.R. WELD,24,1341.6,1540.5,2139.5,1533.3,2129.6,1538.7,2137.1,0.665,1.148,1.0,1.2,2022,29,43.7839104,4.305909600000001,30.0,4660.087200000001,55.88,93.39458018863236
80,0.344,14.134,1.155,143.655,Metal Loss,External,12.0,0.041,27.0,GENE,20.0,,,,3.1,EXT ML ( NEAR SW ),4,N,N,5.97,207.091,08:56,2.304,CMFL,1025,65000,E.R. WELD,24,1341.6,1506.9,2092.9,1443.2,2004.4,1498.9,2081.8,0.68,1.123,1.0,1.2,2022,30,43.786044000000004,4.3080432,256.5,4660.087200000001,78.74,93.40023062123096
80,0.344,14.154,1.135,143.675,Metal Loss,External,21.0,0.072,36.0,GENE,20.0,,,,2.4,EXT ML,4,N,N,5.97,207.083,08:56,27.855,CMFL,1025,65000,E.R. WELD,24,1341.6,1492.8,2073.3,1442.6,2003.6,1480.9,2056.8,0.687,1.114,1.0,1.2,2022,31,43.79214,4.3141392000000005,135.0,4660.087200000001,53.339999999999996,93.41637471436982
90,0.344,1.48,30.148,146.289,Metal Loss,External,23.0,0.079,38.0,GENE,20.0,,,,4.1,EXT ML,3,N,N,5.97,206.052,01:12,27.227,CMFL,1025,65000,E.R. WELD,24,1341.6,1433.9,1991.5,1334.8,1853.8,1430.7,1987.1,0.715,1.067,1.0,1.2,2022,33,44.588887199999995,0.451104,254.5,9639.909599999999,154.93999999999997,94.9049773287381
90,0.344,1.65,29.977,146.46,Metal Loss,External,20.0,0.069,35.0,GENE,20.0,,,,1.2,EXT ML,3,N,N,5.97,205.985,01:12,7.749,CMFL,1025,65000,E.R. WELD,24,1341.6,1531.2,2126.7,1514.5,2103.5,1527.6,2121.6,0.669,1.142,1.0,1.2,2022,34,44.64100800000001,0.50292,359.0,9639.909599999999,50.8,94.97116037891675
90,0.344,30.574,1.053,175.384,Metal Loss,External,15.0,0.052,30.0,GENE,20.0,,,,5.7,EXT ML,3,N,N,5.97,194.421,01:12,31.835,CMFL,1025,65000,E.R. WELD,24,1341.6,1451.2,2015.6,1337.6,1857.7,1432.6,1989.7,0.706,1.081,1.0,1.2,2022,35,53.4570432,9.318955200000001,243.5,9639.909599999999,73.66,106.16577174363675
120,0.5,,,263.232,Bend,,,,,,,,,,,BEND-HOT PULLED - 6.3D - 37° LEFT,1,,,4.14,159.254,UNKN,,CMFL,1025,60000,E.R. WELD,24,1800.0,,,,,,,,,,,2022,39,80.23311360000001,,,4109.9232,,116.02507396499556
120,0.5,8.579,4.905,265.167,Metal Loss,External,23.0,0.115,38.0,GENE,20.0,,,,2.1,EXT ML,1,N,N,4.14,158.751,UNKN,,CMFL,1025,60000,E.R. WELD,24,1800.0,2051.2,2848.8,2006.8,2787.3,2040.3,2833.7,0.5,1.14,1.0,1.2,2022,40,80.8229016,2.6148792000000003,1.5,4109.9232,86.36,116.35793414595075
130,0.344,,,271.224,Attachment,,,,,,,,,,,ATTACHMENT,0,,,5.97,157.179,01:00,,CMFL,1025,65000,E.R. WELD,24,1341.6,,,,,,,,,,,2022,42,82.6690752,,180.0,12233.148,,117.40589096359784
150,0.5,,,355.335,Bend,,,,,,,,,,,BEND-HOT PULLED - 5.7D - 26° RIGHT,0,,,4.14,155.928,UNKN,,CMFL,1025,60000,E.R. WELD,24,1800.0,,,,,,,,,,,2022,45,108.306108,,,3162.9096000000004,,129.07421554900262
170,0.5,,,381.68,Bend,,,,,,,,,,,BEND-HOT PULLED - 6.0D - 18° UNDER,0,,,4.14,157.496,UNKN,,CMFL,1025,60000,E.R. WELD,24,1800.0,,,,,,,,,,,2022,48,116.33606400000001,,,2503.9320000000002,,134.84807771539863
200,0.344,10.115,1.972,429.213,Metal Loss,External,15.0,0.052,30.0,GENE,20.0,,,,2.3,EXT ML,3,N,N,5.97,172.204,UNKN,,CMFL,1025,65000,E.R. WELD,24,1341.6,1514.2,2103.0,1470.8,2042.8,1507.4,2093.6,0.677,1.129,1.0,1.2,2022,55,130.82412240000002,3.0830520000000003,84.5,3684.1176,73.66,170.56658060234992
215,0.344,0.315,7.188,440.804,Metal Loss,External,15.0,0.052,30.0,GENE,20.0,,,,15.0,EXT ML,1,N,N,5.97,175.355,08:36,14.451,CMFL,1025,65000,E.R. WELD,24,1341.6,1396.0,1938.9,1233.0,1712.6,1399.6,1943.9,0.734,1.04,1.0,1.2,2022,59,134.3570592,0.096012,190.5,2286.9144,223.52,185.1441375161935
230,0.344,0.161,40.039,488.245,Metal Loss,External,14.0,0.048,29.0,GENE,20.0,,,,3.3,EXT ML,4,N,N,5.97,186.747,08:28,18.012,CMFL,1025,65000,E.R. WELD,24,1341.6,1496.3,2078.2,1425.0,1979.2,1486.1,2064.1,0.685,1.114,1.0,1.2,2022,62,148.81707600000001,0.04907280000000001,167.5,12252.960000000001,38.099999999999994,197.15220766505104
230,0.344,29.091,11.109,517.175,Seam Weld Manufacturing Anomaly,,,,,,,,,,3.5,SWA,4,N,N,5.97,189.334,08:28,,CMFL,1025,65000,E.R. WELD,24,1341.6,,,,,,,,,,,2022,63,157.63494,8.866936800000001,255.5,12252.960000000001,,199.607424
230,0.344,35.515,4.685,523.599,Seam Weld Manufacturing Anomaly,,,,,,,,,,4.4,*SWA,4,Y,Y,5.97,189.832,08:28,,CMFL,1025,65000,E.R. WELD,24,1341.6,,,,,,,,,,,2022,64,159.5929752,10.824972,257.0,12252.960000000001,,204.31658400000006
230,0.344,38.842,1.362,526.923,Metal Loss,External,17.0,0.058,32.0,GENE,20.0,,,,2.6,EXT ML,4,N,N,5.97,190.09,08:28,34.558,CMFL,1025,65000,E.R. WELD,24,1341.6,1500.9,2084.6,1447.2,2010.0,1491.3,2071.2,0.683,1.119,1.0,1.2,2022,65,160.6061304,11.8390416,88.5,12252.960000000001,43.18,205.9730981583778
240,0.344,0.184,40.128,528.468,Metal Loss,External,23.0,0.079,38.0,GENE,20.0,,,,14.9,EXT ML,10,N,N,5.97,190.21,03:20,27.855,CMFL,1025,65000,E.R. WELD,24,1341.6,1308.5,1817.3,1142.0,1586.1,1339.0,1859.7,0.783,0.977,1.0,1.2,2022,67,161.0770464,0.0560832,211.0,12287.0976,497.84000000000003,206.66377566977573
240,0.344,0.84,39.475,529.121,Metal Loss,External,11.0,0.038,26.0,GENE,20.0,,,,14.0,EXT ML,10,N,N,5.97,190.261,03:20,34.976,CMFL,1025,65000,E.R. WELD,24,1341.6,1437.6,1996.6,1281.7,1780.2,1433.4,1990.9,0.713,1.073,1.0,1.2,2022,68,161.2760808,0.256032,258.5,12287.0976,213.35999999999999,206.70786619349076
240,0.344,1.007,39.304,529.291,Metal Loss,External,18.0,0.062,33.0,GENE,20.0,,,,2.5,EXT ML,10,N,N,5.97,190.274,03:20,5.655,CMFL,1025,65000,E.R. WELD,24,1341.6,1502.1,2086.2,1449.7,2013.4,1492.6,2073.0,0.682,1.119,1.0,1.2,2022,69,161.32789680000002,0.3069336,126.5,12287.0976,50.8,206.71934458404445
240,0.344,5.827,34.485,534.111,Metal Loss,External,27.0,0.093,42.0,GENE,20.0,,,,1.5,EXT ML,10,N,N,5.97,190.657,03:20,35.814,CMFL,1025,65000,E.R. WELD,24,1341.6,1514.6,2103.6,1485.8,2063.6,1506.8,2092.8,0.677,1.128,1.0,1.2,2022,70,162.7970328,1.7760696,271.0,12287.0976,86.36,207.04479071621353
240,0.344,6.257,34.058,534.537,Metal Loss,External,12.0,0.041,27.0,GENE,20.0,,,,4.1,EXT ML,10,N,N,5.97,190.691,03:20,35.186,CMFL,1025,65000,E.R. WELD,24,1341.6,1490.4,2070.0,1407.6,1955.0,1479.4,2054.7,0.688,1.112,1.0,1.2,2022,71,162.9268776,1.9071336,268.0,12287.0976,45.72,207.07355421254215
240,0.344,6.781,33.53,535.066,Metal Loss,External,15.0,0.052,30.0,GENE,20.0,,,,2.7,EXT ML,10,N,N,5.97,190.733,03:20,34.558,CMFL,1025,65000,E.R. WELD,24,1341.6,1505.7,2091.2,1449.3,2013.0,1497.2,2079.4,0.681,1.121,1.0,1.2,2022,72,163.08811680000002,2.0668488,265.0,12287.0976,35.559999999999995,207.10927226314743
240,0.344,7.323,32.992,535.604,Metal Loss,External,16.0,0.055,31.0,GENE,20.0,,,,1.6,EXT ML,10,N,N,5.97,190.776,03:20,34.139,CMFL,1025,65000,E.R. WELD,24,1341.6,1527.3,2121.2,1501.7,2085.6,1523.0,2115.2,0.671,1.138,1.0,1.2,2022,73,163.25209920000003,2.2320504000000003,263.0,12287.0976,33.019999999999996,207.14559799325264
240,0.344,7.7,32.612,535.984,Metal Loss,External,15.0,0.052,30.0,GENE,20.0,,,,1.9,EXT ML,10,N,N,5.97,190.807,03:20,34.139,CMFL,1025,65000,E.R. WELD,24,1341.6,1523.0,2115.3,1488.5,2067.3,1517.9,2108.2,0.673,1.134,1.0,1.2,2022,74,163.3679232,2.34696,263.0,12287.0976,58.419999999999995,207.1712555721373
240,0.344,38.967,1.348,567.247,Metal Loss,External,13.0,0.044,28.0,GENE,20.0,,,,2.5,EXT ML,10,N,N,5.97,193.312,03:20,7.959,CMFL,1025,65000,E.R. WELD,24,1341.6,1513.7,2102.3,1466.4,2036.7,1506.9,2092.9,0.677,1.129,1.0,1.2,2022,75,172.8968856,11.8771416,138.0,12287.0976,71.11999999999999,209.28213159495928
240,0.344,39.459,0.853,567.743,Metal Loss,External,16.0,0.055,31.0,GENE,20.0,,,,2.5,EXT ML,10,N,N,5.97,193.351,03:20,7.959,CMFL,1025,65000,E.R. WELD,24,1341.6,1506.0,2091.6,1457.3,2024.0,1497.4,2079.7,0.681,1.123,1.0,1.2,2022,76,173.0480664,12.0271032,137.5,12287.0976,60.959999999999994,209.31562148739826
250,0.344,2.428,37.707,571.024,Metal Loss,External,13.0,0.044,28.0,GENE,20.0,,,,2.0,EXT ML,14,N,N,5.97,193.614,02:20,22.829,CMFL,1025,65000,E.R. WELD,24,1341.6,1525.7,2119.0,1491.7,2071.8,1521.2,2112.8,0.672,1.137,1.0,1.2,2022,78,174.0481152,0.7400544,179.0,12233.148,48.26,209.5644345211541
250,0.344,3.894,36.243,572.487,Metal Loss,External,11.0,0.038,26.0,GENE,20.0,,,,2.8,EXT ML,14,N,N,5.97,193.725,02:20,23.248,CMFL,1025,65000,E.R. WELD,24,1341.6,1515.8,2105.3,1463.7,2032.9,1509.6,2096.6,0.676,1.13,1.0,1.2,2022,79,174.49403759999998,1.1868912,180.5,12233.148,58.419999999999995,209.67965391837342
250,0.344,4.905,35.23,573.501,Metal Loss,External,16.0,0.055,31.0,CIGR,25.0,,,,1.1,EXT ML,14,N,N,5.97,193.802,02:20,22.829,CMFL,1025,65000,E.R. WELD,24,1341.6,1538.2,2136.5,1526.0,2119.4,1536.2,2133.6,0.666,1.147,1.0,1.2,2022,80,174.8031048,1.4950440000000003,179.0,12233.148,68.58,209.75951206518164
250,0.344,7.917,32.218,576.512,Metal Loss,External,13.0,0.044,28.0,GENE,20.0,,,,4.6,EXT ML,14,N,N,5.97,194.029,02:20,23.667,CMFL,1025,65000,E.R. WELD,24,1341.6,1481.1,2057.0,1385.5,1924.3,1472.1,2044.5,0.692,1.102,1.0,1.2,2022,81,175.7208576,2.4131016,190.5,12233.148,132.07999999999998,209.996645082972
250,0.344,10.335,29.803,578.927,Metal Loss,External,18.0,0.062,33.0,GENE,20.0,,,,1.2,EXT ML,14,N,N,5.97,194.211,02:20,23.876,CMFL,1025,65000,E.R. WELD,24,1341.6,1533.2,2129.5,1517.1,2107.1,1530.1,2125.1,0.669,1.143,1.0,1.2,2022,82,176.4569496,3.1501080000000004,184.0,12233.148,88.89999999999999,210.18683978173118
250,0.344,10.84,29.295,579.436,Metal Loss,External,13.0,0.044,28.0,GENE,20.0,,,,4.5,EXT ML,14,N,N,5.97,194.25,02:20,24.295,CMFL,1025,65000,E.R. WELD,24,1341.6,1478.5,2053.5,1386.8,1926.1,1491.0,2070.9,0.693,1.103,1.0,1.2,2022,83,176.61209280000003,3.3040320000000003,184.0,12233.148,48.26,210.22692636627298
250,0.344,14.222,25.912,582.818,Metal Loss,External,12.0,0.041,27.0,PITT,20.0,,,,1.6,EXT ML,14,N,N,5.97,194.505,02:20,24.295,CMFL,1025,65000,E.R. WELD,24,1341.6,1533.2,2129.5,1510.8,2098.4,1530.3,2125.4,0.669,1.143,0.6,1.2,2022,84,177.6429264,4.3348656,186.0,12233.148,25.4,210.49327770010464
250,0.344,15.778,24.357,584.373,Metal Loss,External,11.0,0.038,26.0,GENE,20.0,,,,2.6,EXT ML,14,N,N,5.97,194.622,02:20,22.201,CMFL,1025,65000,E.R. WELD,24,1341.6,1517.4,2107.5,1470.2,2042.0,1511.5,2099.2,0.676,1.132,1.0,1.2,2022,85,178.11689040000002,4.8091344000000005,175.5,12233.148,91.44,210.61574260965764
250,0.344,20.535,19.603,589.127,Metal Loss,External,11.0,0.038,26.0,GENE,20.0,,,,9.3,EXT ML,14,N,N,5.97,194.982,02:20,22.41,CMFL,1025,65000,E.R. WELD,24,1341.6,1454.0,2019.5,1313.8,1824.7,1437.7,1996.8,0.705,1.084,1.0,1.2,2022,86,179.5659096,6.259068,184.0,12233.148,121.91999999999999,210.99014658394378
250,0.344,24.042,16.096,592.635,Metal Loss,External,13.0,0.044,28.0,GENE,20.0,,,,4.1,EXT ML,14,N,N,5.97,195.246,02:20,24.295,CMFL,1025,65000,E.R. WELD,24,1341.6,1484.3,2061.5,1400.0,1944.5,1482.2,2058.6,0.691,1.107,1.0,1.2,2022,87,180.63514800000002,7.328001600000001,182.0,12233.148,96.52,211.26642111944983
250,0.344,25.846,14.288,594.442,Metal Loss,External,11.0,0.038,26.0,PITT,20.0,,,,1.6,EXT ML,14,N,N,5.97,195.383,02:20,23.248,CMFL,1025,65000,E.R. WELD,24,1341.6,1533.8,2130.3,1511.0,2098.6,1531.0,2126.5,0.668,1.144,0.6,1.2,2022,88,181.1859216,7.8778608000000006,181.0,12233.148,25.4,211.40873243235163
250,0.344,26.837,13.297,595.433,Metal Loss,External,13.0,0.044,28.0,PITT,20.0,,,,1.5,EXT ML,14,N,N,5.97,195.457,02:20,22.619,CMFL,1025,65000,E.R. WELD,24,1341.6,1534.7,2131.5,1514.0,2102.7,1532.0,2127.8,0.668,1.144,0.6,1.2,2022,89,181.4879784,8.1799176,178.0,12233.148,25.4,211.4867792010764
250,0.344,39.127,1.01,607.72,Metal Loss,External,11.0,0.038,26.0,GENE,20.0,,,,3.1,EXT ML,14,N,N,5.97,196.385,02:20,29.531,CMFL,1025,65000,E.R. WELD,24,1341.6,1509.7,2096.8,1449.4,2013.0,1502.3,2086.6,0.679,1.126,1.0,1.2,2022,90,185.233056,11.9259096,289.0,12233.148,40.64,212.4544488754672
250,0.344,39.839,0.295,608.435,Metal Loss,External,17.0,0.058,32.0,GENE,20.0,,,,2.5,EXT ML,14,N,N,5.97,196.439,02:20,32.254,CMFL,1025,65000,E.R. WELD,24,1341.6,1501.7,2085.7,1451.4,2015.8,1492.1,2072.4,0.683,1.12,1.0,1.2,2022,91,185.450988,12.1429272,275.5,12233.148,101.6,212.51075910719092
260,0.344,0.328,31.014,609.058,Metal Loss,External,13.0,0.044,28.0,GENE,20.0,,,,3.8,EXT ML,7,N,N,5.97,196.486,02:00,23.248,CMFL,1025,65000,E.R. WELD,24,1341.6,1490.6,2070.2,1411.5,1960.4,1479.4,2054.8,0.688,1.111,1.0,1.2,2022,93,185.64087840000002,0.0999744,309.0,9553.0416,33.019999999999996,212.66151980652162
260,0.344,0.44,30.902,609.17,Metal Loss,External,13.0,0.044,28.0,GENE,20.0,,,,10.4,EXT ML,7,N,N,5.97,196.495,02:00,14.451,CMFL,1025,65000,E.R. WELD,24,1341.6,1432.6,1989.7,1283.2,1782.2,1462.2,2030.8,0.716,1.066,1.0,1.2,2022,94,185.675016,0.134112,131.0,9553.0416,101.6,212.70506588679726
260,0.344,0.633,30.709,609.364,Metal Loss,External,18.0,0.062,33.0,GENE,20.0,,,,4.1,EXT ML,7,N,N,5.97,196.509,02:00,36.652,CMFL,1025,65000,E.R. WELD,24,1341.6,1460.0,2027.8,1369.3,1901.7,1460.4,2028.3,0.702,1.088,1.0,1.2,2022,95,185.73414720000002,0.1929384,249.5,9553.0416,116.83999999999999,212.78049391870334
260,0.344,1.329,30.013,610.059,Metal Loss,External,21.0,0.072,36.0,GENE,20.0,,,,4.5,EXT ML,7,N,N,5.97,196.562,02:00,5.864,CMFL,1025,65000,E.R. WELD,24,1341.6,1429.9,1985.9,1329.8,1846.9,1418.1,1969.6,0.717,1.068,1.0,1.2,2022,96,185.9459832,0.40507920000000003,91.5,9553.0416,96.52,213.05071289898538
260,0.344,,,638.602,Start Repair Marker,,,,,,,,,,,REPAIR MARKER 2021 DIG 1 RECOAT START,7,,,5.97,198.502,02:00,,CMFL,1025,65000,E.R. WELD,24,1341.6,,,,,,,,,,,2022,97,194.6458896,,,9553.0416,,224.14835369638183
260,0.344,30.354,0.988,639.085,Metal Loss,External,33.0,0.113,48.0,GENE,20.0,,,,2.4,EXT ML,7,N,N,5.97,198.535,02:00,23.248,CMFL,1025,65000,E.R. WELD,24,1341.6,1457.3,2024.0,1392.9,1934.6,1435.2,1993.4,0.703,1.085,1.0,1.2,2022,98,194.79310800000002,9.2518992,170.5,9553.0416,38.099999999999994,224.33614616757066
260,0.344,30.364,0.978,639.094,Metal Loss,External,17.0,0.058,32.0,GENE,20.0,,,,2.6,EXT ML,7,N,N,5.97,198.535,02:00,6.493,CMFL,1025,65000,E.R. WELD,24,1341.6,1498.9,2081.8,1445.1,2007.1,1488.8,2067.8,0.684,1.118,1.0,1.2,2022,99,194.79585120000002,9.2549472,90.5,9553.0416,91.44,224.33964540616427
260,0.344,30.446,0.896,639.177,Metal Loss,External,25.0,0.086,40.0,GENE,20.0,,,,3.0,EXT ML,7,N,N,5.97,198.541,02:00,16.336,CMFL,1025,65000,E.R. WELD,24,1341.6,1459.2,2026.7,1385.5,1924.3,1439.8,1999.8,0.703,1.087,1.0,1.2,2022,100,194.8211496,9.2799408,137.5,9553.0416,78.74,224.3719161620828
260,0.344,,,639.357,Attachment,,,,,,,,,,,ATTACHMENT,7,,,5.97,198.553,02:00,,CMFL,1025,65000,E.R. WELD,24,1341.6,,,,,,,,,,,2022,101,194.8760136,,150.0,9553.0416,,224.4419009339544
260,0.344,,,639.816,End Repair Marker,,,,,,,,,,,REPAIR MARKER 2021 DIG 1 RECOAT END,7,,,5.97,198.584,02:00,,CMFL,1025,65000,E.R. WELD,24,1341.6,,,,,,,,,,,2022,102,195.0159168,,,9553.0416,,224.62036210222703
270,0.5,,,644.836,Bend,,,,,,,,,,,BEND-HOT PULLED - 5.5D - 24° OVER,0,,,4.14,198.917,UNKN,,CMFL,1025,60000,E.R. WELD,24,1800.0,,,,,,,,,,,2022,104,196.5460128,,,2926.9944,,226.33481609746954
280,0.5,,,653.793,Bend,,,,,,,,,,,BEND-HOT PULLED - 5.9D - 18° LEFT,1,,,4.14,199.498,UNKN,,CMFL,1025,60000,E.R. WELD,24,1800.0,,,,,,,,,,,2022,106,199.2761064,,,2523.1344000000004,,228.92703114986114
280,0.5,7.444,0.837,657.119,Metal Loss,External,39.0,0.195,54.0,GENE,20.0,,,,3.1,EXT ML,1,N,N,4.14,199.719,UNKN,,CMFL,1025,60000,E.R. WELD,24,1800.0,1926.6,2675.9,1820.4,2528.3,1881.6,2613.4,0.532,1.071,1.0,1.2,2022,107,200.28987120000002,2.2689312,175.0,2523.1344000000004,93.98,229.69583237483397
290,0.344,0.381,14.646,658.333,Metal Loss,External,23.0,0.079,38.0,GENE,20.0,,,,5.2,EXT ML,4,N,N,5.97,199.799,10:32,10.263,CMFL,1025,65000,E.R. WELD,24,1341.6,1403.5,1949.4,1287.4,1788.1,1409.1,1957.0,0.73,1.046,1.0,1.2,2022,109,200.6598984,0.1161288,271.0,4579.924800000001,129.54,230.12305474059772
290,0.344,0.62,14.403,658.576,Metal Loss,External,17.0,0.058,32.0,GENE,20.0,,,,3.3,EXT ML ( NEAR SW ),4,N,N,5.97,199.815,10:32,1.676,CMFL,1025,65000,E.R. WELD,24,1341.6,1485.1,2062.6,1411.0,1959.7,1472.4,2045.0,0.69,1.105,1.0,1.2,2022,110,200.73396480000002,0.188976,307.5,4579.924800000001,86.36,230.2737216635825
290,0.344,13.081,1.942,671.037,Metal Loss,External,17.0,0.058,32.0,GENE,20.0,,,,8.1,EXT ML,4,N,N,5.97,200.687,10:32,36.652,CMFL,1025,65000,E.R. WELD,24,1341.6,1411.7,1960.6,1270.0,1763.9,1388.6,1928.7,0.726,1.05,1.0,1.2,2022,111,204.5320776,3.9870888,147.5,4579.924800000001,175.26,237.99989667310123
290,0.344,13.412,1.614,671.365,Metal Loss,External,26.0,0.089,41.0,GENE,20.0,,,,12.1,EXT ML,4,N,N,5.97,200.71,10:32,8.378,CMFL,1025,65000,E.R. WELD,24,1341.6,1289.5,1791.0,1126.3,1564.3,1318.6,1831.3,0.795,0.963,1.0,1.2,2022,112,204.63205200000002,4.0879776,268.0,4579.924800000001,259.08,238.20326601770617
310,0.344,0.512,8.261,681.726,Metal Loss,External,24.0,0.082,39.0,GENE,20.0,,,,3.3,EXT ML,1,N,N,5.97,201.41,10:00,30.578,CMFL,1025,65000,E.R. WELD,24,1341.6,1448.5,2011.7,1368.9,1901.3,1442.3,2003.2,0.708,1.081,1.0,1.2,2022,116,207.79008480000002,0.15605760000000002,95.0,2673.096,165.1,251.45632315239948
340,0.5,,,746.05,Bend,,,,,,,,,,,BEND-HOT PULLED - 5.8D - 28° LEFT,0,,,4.14,206.481,08:28,,CMFL,1025,60000,E.R. WELD,24,1800.0,,,,,,,,,,,2022,121,227.39604,,,3493.0080000000007,,289.2018068062827
360,0.344,,,772.854,Field Bend,,,,,,,,,,,BEND-COLD LEFT,0,,,5.97,208.709,10:36,,CMFL,1025,65000,E.R. WELD,24,1341.6,,,,,,,,,,,2022,124,235.56589920000002,,,9367.1136,,302.14418132335334
370,0.344,0.469,37.369,789.035,Metal Loss,Internal,12.0,0.041,27.0,GENE,20.0,,,,18.5,INT ML ( ON SW ),8,N,N,5.97,210.078,04:56,1.257,CMFL,1025,65000,E.R. WELD,24,1341.6,1424.5,1978.5,1255.4,1743.6,1408.8,1956.6,0.72,1.06,1.0,1.2,2022,126,240.497868,0.1429512,145.5,11533.0224,104.13999999999999,304.35588237266455
370,0.344,3.839,34.003,792.402,Metal Loss,Internal,14.0,0.048,29.0,GENE,20.0,,,,22.9,INT ML ( ON SW ),8,N,N,5.97,210.381,04:56,0.209,CMFL,1025,65000,E.R. WELD,24,1341.6,1390.8,1931.7,1223.0,1698.6,1426.6,1981.3,0.737,1.04,1.0,1.2,2022,127,241.52412960000004,1.1701272,140.5,11533.0224,106.67999999999999,305.44937534885446
370,0.344,7.077,30.764,795.64,Metal Loss,Internal,13.0,0.044,28.0,GENE,20.0,,,,13.5,INT ML ( ON SW ),8,N,N,5.97,210.696,04:56,0.0,CMFL,1025,65000,E.R. WELD,24,1341.6,1416.7,1967.6,1262.4,1753.4,1460.9,2029.0,0.724,1.059,1.0,1.2,2022,128,242.511072,2.1570696000000003,149.0,11533.0224,104.13999999999999,306.50097328675247
370,0.344,8.491,29.35,797.054,Metal Loss,Internal,10.0,0.034,25.0,GENE,20.0,,,,10.4,INT ML ( ON SW ),8,N,N,5.97,210.834,04:56,0.0,CMFL,1025,65000,E.R. WELD,24,1341.6,1454.8,2020.5,1314.4,1825.6,1483.5,2060.4,0.705,1.087,1.0,1.2,2022,129,242.94205920000002,2.5880568,147.0,11533.0224,127.0,306.9601948692688
370,0.344,13.858,23.983,802.421,Metal Loss,Internal,12.0,0.041,27.0,AXGR,20.0,,,,14.0,INT ML ( NEAR SW ),8,N,N,5.97,211.358,04:56,0.838,CMFL,1025,65000,E.R. WELD,24,1341.6,1427.8,1983.1,1270.6,1764.7,1405.9,1952.6,0.718,1.065,1.0,1.2,2022,130,244.57792080000002,4.2239184000000005,143.5,11533.0224,27.94,308.7032233228509
370,0.344,19.259,18.583,807.822,Metal Loss,Internal,16.0,0.055,31.0,GENE,20.0,,,,7.0,INT ML ( ON SW ),8,N,N,5.97,211.884,04:56,0.838,CMFL,1025,65000,E.R. WELD,24,1341.6,1425.5,1979.8,1300.3,1806.0,1402.1,1947.3,0.719,1.065,1.0,1.2,2022,131,246.2241456,5.8701432,144.0,11533.0224,45.72,310.4572938795486
370,0.344,25.784,12.054,814.35,Metal Loss,Internal,12.0,0.041,27.0,GENE,20.0,,,,10.2,INT ML ( ON SW ),8,N,N,5.97,212.521,04:56,0.419,CMFL,1025,65000,E.R. WELD,24,1341.6,1438.9,1998.4,1295.9,1799.8,1418.8,1970.5,0.712,1.074,1.0,1.2,2022,132,248.21388000000002,7.8589632,145.5,11533.0224,33.019999999999996,312.57737767775694
370,0.344,35.797,2.044,824.36,Metal Loss,Internal,10.0,0.034,25.0,GENE,20.0,,,,20.0,INT ML ( ON SW ),8,N,N,5.97,213.497,04:56,0.628,CMFL,1025,65000,E.R. WELD,24,1341.6,1439.6,1999.5,1274.9,1770.7,1420.1,1972.3,0.712,1.075,1.0,1.2,2022,133,251.26492800000003,10.910925599999999,151.0,11533.0224,40.64,315.8283027421051
400,0.344,25.374,14.715,932.083,Metal Loss,External,11.0,0.038,26.0,GENE,15.0,,,,8.2,*EXT ML,1,Y,Y,5.97,243.503,02:56,20.106,CMFL,1025,65000,E.R. WELD,24,1341.6,1462.2,2030.9,1326.9,1842.9,1446.4,2008.9,0.701,1.088,0.8,1.0,2022,137,284.0988984,7.7339952,183.5,12220.0416,60.959999999999994,348.65298812063156
410,0.5,,,953.104,Bend,,,,,,,,,,,BEND-HOT PULLED - 5.9D - 33° RIGHT,1,,,4.14,248.705,UNKN,,CMFL,1025,60000,E.R. WELD,24,1800.0,,,,,,,,,,,2022,139,290.50609920000005,,,3820.0584000000003,,359.295661372058
410,0.5,11.722,0.807,958.524,Metal Loss,External,23.0,0.115,38.0,GENE,20.0,,,,4.8,EXT ML,1,N,N,4.14,249.989,UNKN,,CMFL,1025,60000,E.R. WELD,24,1800.0,1945.0,2701.3,1816.0,2522.2,1912.6,2656.4,0.527,1.081,1.0,1.2,2022,140,292.1581152,3.5728656,61.0,3820.0584000000003,96.52,364.5879650822628
420,0.344,0.666,28.993,959.997,Metal Loss,External,28.0,0.096,43.0,GENE,20.0,,,,15.0,EXT ML,1,N,N,5.97,250.338,09:52,31.416,CMFL,1025,65000,E.R. WELD,24,1341.6,1259.3,1749.1,1082.4,1503.3,1362.9,1892.9,0.814,0.936,1.0,1.2,2022,142,292.6070856,0.20299680000000003,100.0,9040.0632,182.88,365.6506160677029
430,0.5,,,995.863,Bend,,,,,,,,,,,BEND-HOT PULLED - 6.1D - 37° RIGHT,0,,,4.14,259.733,UNKN,,CMFL,1025,60000,E.R. WELD,24,1800.0,,,,,,,,,,,2022,144,303.5390424,,,4194.048000000001,,383.7176095599971
440,0.344,,,1012.694,Field Bend,,,,,,,,,,,BEND-COLD RIGHT,0,,,5.97,264.208,02:00,,CMFL,1025,65000,E.R. WELD,24,1341.6,,,,,,,,,,,2022,146,308.6691312,,,12245.949600000002,,392.86681463188813
480,0.344,28.694,11.562,1191.788,Metal Loss,Internal,13.0,0.044,28.0,GENE,20.0,,,,6.1,INT ML,12,N,N,5.97,314.412,02:48,10.053,CMFL,1025,65000,E.R. WELD,24,1341.6,1459.3,2026.7,1345.4,1868.7,1525.4,2118.6,0.703,1.089,1.0,1.2,2022,151,363.2569824,8.7459312,130.0,12270.0288,73.66,446.3600904073927
480,0.344,30.256,10.0,1193.35,Metal Loss,Internal,14.0,0.048,29.0,AXGR,20.0,,,,3.3,INT ML,12,N,N,5.97,314.886,02:48,10.681,CMFL,1025,65000,E.R. WELD,24,1341.6,1497.0,2079.2,1426.7,1981.6,1526.5,2120.2,0.685,1.115,0.6,1.2,2022,152,363.73308,9.2220288,133.5,12270.0288,22.86,446.7753275580286
480,0.344,31.07,9.186,1194.163,Metal Loss,Internal,11.0,0.038,26.0,GENE,20.0,,,,2.3,INT ML,12,N,N,5.97,315.132,02:48,10.053,CMFL,1025,65000,E.R. WELD,24,1341.6,1523.6,2116.1,1481.8,2058.1,1530.1,2125.1,0.673,1.135,1.0,1.2,2022,153,363.98088240000004,9.470136,135.5,12270.0288,48.26,446.99145291236096
480,0.344,32.795,7.461,1195.889,Metal Loss,Internal,13.0,0.044,28.0,CIGR,25.0,,,,0.7,INT ML,12,N,N,5.97,315.657,02:48,10.681,CMFL,1025,65000,E.R. WELD,24,1341.6,1544.5,2145.1,1539.1,2137.6,1543.8,2144.1,0.664,1.151,1.0,1.2,2022,154,364.50696719999996,9.995916000000001,134.5,12270.0288,55.88,447.45028730544516
480,0.344,33.084,7.172,1196.178,Metal Loss,Internal,14.0,0.048,29.0,PITT,20.0,,,,0.6,INT ML,12,N,N,5.97,315.744,02:48,10.053,CMFL,1025,65000,E.R. WELD,24,1341.6,1544.8,2145.6,1540.6,2139.7,1544.2,2144.7,0.664,1.152,0.6,1.2,2022,155,364.59505440000004,10.084003200000001,132.0,12270.0288,17.779999999999998,447.52711415341815
480,0.344,33.32,6.936,1196.414,Metal Loss,Internal,11.0,0.038,26.0,PITT,20.0,,,,0.7,INT ML,12,N,N,5.97,315.816,02:48,10.472,CMFL,1025,65000,E.R. WELD,24,1341.6,1545.4,2146.4,1540.7,2139.9,1544.9,2145.7,0.663,1.152,0.6,1.2,2022,156,364.6669872,10.155936,134.0,12270.0288,25.4,447.5898516486487
480,0.344,34.242,6.014,1197.336,Metal Loss,Internal,11.0,0.038,31.0,AXSL,20.0,,,,0.6,INT ML,12,N,N,5.97,316.096,02:48,9.425,CMFL,1025,65000,E.R. WELD,24,1341.6,1545.6,2146.6,1541.6,2141.0,1545.1,2145.9,0.663,1.152,1.0,1.2,2022,157,364.9480128,10.4369616,128.5,12270.0288,5.08,447.83495321899846
480,0.344,34.793,5.463,1197.887,Metal Loss,Internal,12.0,0.041,27.0,GENE,20.0,,,,10.4,INT ML,12,N,N,5.97,316.263,02:48,10.263,CMFL,1025,65000,E.R. WELD,24,1341.6,1439.1,1998.7,1293.5,1796.5,1504.7,2089.9,0.712,1.073,1.0,1.2,2022,158,365.1159576,10.6049064,129.5,12270.0288,78.74,447.98142932015105
480,0.344,37.375,2.881,1200.469,Metal Loss,Internal,11.0,0.038,26.0,GENE,20.0,,,,8.3,INT ML,12,N,N,5.97,317.047,02:48,19.478,CMFL,1025,65000,E.R. WELD,24,1341.6,1456.5,2022.9,1325.4,1840.8,1485.3,2062.9,0.704,1.087,1.0,1.2,2022,159,365.9029512,11.3919,175.5,12270.0288,43.18,448.6678200518681
480,0.344,37.513,2.743,1200.607,Metal Loss,Internal,12.0,0.041,27.0,GENE,20.0,,,,2.6,INT ML,12,N,N,5.97,317.089,02:48,10.053,CMFL,1025,65000,E.R. WELD,24,1341.6,1516.4,2106.1,1468.3,2039.3,1523.6,2116.1,0.676,1.13,1.0,1.2,2022,160,365.9450136,11.4339624,129.0,12270.0288,40.64,448.70450553636726
480,0.344,38.241,2.014,1201.335,Metal Loss,Internal,11.0,0.038,26.0,GENE,25.0,,,,1.2,INT ML,12,N,N,5.97,317.31,02:48,18.85,CMFL,1025,65000,E.R. WELD,24,1341.6,1540.1,2139.1,1525.4,2118.6,1539.9,2138.7,0.666,1.148,1.0,1.2,2022,161,366.16690800000003,11.6558568,177.0,12270.0288,66.03999999999999,448.8980347589428
480,0.344,38.927,1.329,1202.021,Metal Loss,Internal,18.0,0.062,33.0,GENE,25.0,,,,4.3,INT ML,12,N,N,5.97,317.518,02:48,19.897,CMFL,1025,65000,E.R. WELD,24,1341.6,1456.2,2022.5,1361.1,1890.4,1504.5,2089.6,0.704,1.085,1.0,1.2,2022,162,366.3760008,11.864949600000001,177.5,12270.0288,55.88,449.080398834062
490,0.344,1.253,38.796,1204.603,Metal Loss,Internal,13.0,0.044,28.0,PITT,20.0,,,,0.5,INT ML,27,N,N,5.97,318.302,09:16,22.201,CMFL,1025,65000,E.R. WELD,24,1341.6,1546.1,2147.3,1543.3,2143.4,1545.7,2146.8,0.663,1.152,0.6,1.2,2022,164,367.16299440000006,0.3819144,171.5,12206.9352,17.779999999999998,449.81590602152374
490,0.344,4.14,35.909,1207.49,Metal Loss,Internal,12.0,0.041,27.0,PITT,20.0,,,,0.6,INT ML,27,N,N,5.97,319.181,09:16,21.782,CMFL,1025,65000,E.R. WELD,24,1341.6,1546.1,2147.3,1542.8,2142.8,1545.7,2146.8,0.663,1.152,0.6,1.2,2022,165,368.042952,1.2618719999999999,174.0,12206.9352,22.86,450.69654475427603
490,0.344,4.377,35.673,1207.726,Metal Loss,Internal,18.0,0.062,33.0,GENE,20.0,,,,4.2,INT ML,27,N,N,5.97,319.253,09:16,19.687,CMFL,1025,65000,E.R. WELD,24,1341.6,1459.8,2027.5,1366.0,1897.2,1494.7,2076.0,0.702,1.087,1.0,1.2,2022,166,368.1148848,1.3341096,178.0,12206.9352,99.05999999999999,450.7685332339884
490,0.344,4.898,35.151,1208.248,Metal Loss,Internal,14.0,0.048,29.0,CIGR,25.0,,,,1.0,INT ML,27,N,N,5.97,319.413,09:16,19.897,CMFL,1025,65000,E.R. WELD,24,1341.6,1540.5,2139.6,1530.5,2125.7,1540.4,2139.5,0.665,1.148,1.0,1.2,2022,167,368.27399040000006,1.4929104,179.5,12206.9352,78.74,450.9277619899624
490,0.344,5.358,34.692,1208.707,Metal Loss,Internal,14.0,0.048,29.0,GENE,20.0,,,,9.0,INT ML,27,N,N,5.97,319.553,09:16,20.735,CMFL,1025,65000,E.R. WELD,24,1341.6,1429.4,1985.3,1288.2,1789.1,1474.3,2047.6,0.717,1.065,1.0,1.2,2022,168,368.41389360000005,1.6331184,180.5,12206.9352,83.82,451.0677734822843
490,0.344,6.417,33.632,1209.767,Metal Loss,Internal,18.0,0.062,33.0,CIGR,25.0,,,,0.4,INT ML,27,N,N,5.97,319.877,09:16,20.944,CMFL,1025,65000,E.R. WELD,24,1341.6,1546.0,2147.2,1543.8,2144.1,1545.6,2146.6,0.663,1.152,1.0,1.2,2022,169,368.73698160000004,1.9559016,177.5,12206.9352,38.099999999999994,451.3911115691279
490,0.344,6.896,33.153,1210.246,Metal Loss,Internal,12.0,0.041,27.0,PITT,20.0,,,,0.5,INT ML,27,N,N,5.97,320.023,09:16,19.687,CMFL,1025,65000,E.R. WELD,24,1341.6,1546.6,2148.0,1544.1,2144.7,1546.3,2147.7,0.663,1.153,0.6,1.2,2022,170,368.88298080000004,2.1019008,183.5,12206.9352,12.7,451.5372237800695
490,0.344,7.602,32.448,1210.951,Metal Loss,Internal,13.0,0.044,28.0,AXGR,20.0,,,,5.8,INT ML,27,N,N,5.97,320.238,09:16,19.897,CMFL,1025,65000,E.R. WELD,24,1341.6,1466.8,2037.3,1351.8,1877.5,1514.6,2103.6,0.699,1.091,1.0,1.2,2022,171,369.0978648,2.3170896,183.5,12206.9352,22.86,451.75227411141356
490,0.344,8.799,31.25,1212.149,Metal Loss,Internal,18.0,0.062,33.0,GENE,20.0,,,,5.1,INT ML,27,N,N,5.97,320.604,09:16,21.572,CMFL,1025,65000,E.R. WELD,24,1341.6,1441.6,2002.2,1330.9,1848.4,1512.7,2101.0,0.711,1.073,1.0,1.2,2022,172,369.4630152,2.6819352,176.5,12206.9352,50.8,452.117707156733
490,0.344,9.537,30.512,1212.887,Metal Loss,Internal,14.0,0.048,29.0,GENE,20.0,,,,5.6,INT ML,27,N,N,5.97,320.829,09:16,20.944,CMFL,1025,65000,E.R. WELD,24,1341.6,1458.7,2025.9,1349.7,1874.6,1505.7,2091.2,0.703,1.088,0.6,1.2,2022,173,369.6879576,2.9068776000000005,176.0,12206.9352,73.66,452.3428236737996
490,0.344,10.22,29.829,1213.57,Metal Loss,Internal,13.0,0.044,28.0,GENE,20.0,,,,9.6,INT ML,27,N,N,5.97,321.038,09:16,21.782,CMFL,1025,65000,E.R. WELD,24,1341.6,1433.5,1991.0,1291.5,1793.8,1464.6,2034.2,0.715,1.069,1.0,1.2,2022,174,369.896136,3.1150560000000005,180.0,12206.9352,109.21999999999998,452.5511632146621
490,0.344,11.276,28.773,1214.626,Metal Loss,Internal,10.0,0.034,25.0,GENE,20.0,,,,5.0,INT ML,27,N,N,5.97,321.36,09:16,19.268,CMFL,1025,65000,E.R. WELD,24,1341.6,1490.4,2070.1,1392.9,1934.6,1507.8,2094.2,0.688,1.111,0.6,1.2,2022,175,370.2180048,3.4369248,181.5,12206.9352,76.19999999999999,452.8732811577818
490,0.344,14.249,25.801,1217.598,Metal Loss,Internal,11.0,0.038,26.0,GENE,20.0,,,,5.0,INT ML,27,N,N,5.97,322.268,09:16,20.944,CMFL,1025,65000,E.R. WELD,24,1341.6,1484.1,2061.2,1386.8,1926.2,1505.8,2091.3,0.691,1.107,1.0,1.2,2022,176,371.1238704,4.3430952000000005,177.0,12206.9352,45.72,453.7798479446678
490,0.344,14.902,25.148,1218.251,Metal Loss,Internal,15.0,0.052,30.0,GENE,20.0,,,,1.3,INT ML,27,N,N,5.97,322.467,09:16,19.897,CMFL,1025,65000,E.R. WELD,24,1341.6,1535.0,2131.9,1517.6,2107.8,1532.3,2128.2,0.668,1.144,1.0,1.2,2022,177,371.3229048,4.5421296,182.5,12206.9352,35.559999999999995,453.9790364076007
490,0.344,15.423,24.626,1218.773,Metal Loss,Internal,16.0,0.055,31.0,GENE,20.0,,,,3.4,INT ML,27,N,N,5.97,322.627,09:16,20.944,CMFL,1025,65000,E.R. WELD,24,1341.6,1485.3,2062.9,1412.7,1962.1,1513.2,2101.6,0.69,1.107,1.0,1.2,2022,178,371.4820104,4.7009304,175.0,12206.9352,63.5,454.1382651635746
490,0.344,16.273,23.776,1219.623,Metal Loss,Internal,15.0,0.052,30.0,GENE,20.0,,,,8.9,INT ML,27,N,N,5.97,322.886,09:16,19.478,CMFL,1025,65000,E.R. WELD,24,1341.6,1419.8,1971.9,1278.7,1776.0,1476.3,2050.4,0.722,1.059,1.0,1.2,2022,179,371.7410904,4.9600104,180.0,12206.9352,88.89999999999999,454.3975457049115
490,0.344,17.201,22.848,1220.551,Metal Loss,Internal,12.0,0.041,32.0,AXSL,20.0,,,,0.7,INT ML,27,N,N,5.97,323.17,09:16,21.991,CMFL,1025,65000,E.R. WELD,24,1341.6,1545.1,2146.0,1540.4,2139.4,1544.6,2145.2,0.663,1.152,1.0,1.2,2022,180,372.0239448,5.2428648,173.0,12206.9352,5.08,454.68061904886514
490,0.344,18.471,21.578,1221.821,Metal Loss,Internal,11.0,0.038,26.0,PITT,20.0,,,,0.7,INT ML,27,N,N,5.97,323.557,09:16,21.153,CMFL,1025,65000,E.R. WELD,24,1341.6,1545.0,2145.9,1539.9,2138.7,1544.4,2145.1,0.664,1.152,0.6,1.2,2022,181,372.41104079999997,5.6299608,176.5,12206.9352,12.7,455.0680146812155
490,0.344,18.77,21.28,1222.119,Metal Loss,Internal,14.0,0.048,29.0,GENE,20.0,,,,4.3,INT ML,27,N,N,5.97,323.649,09:16,20.316,CMFL,1025,65000,E.R. WELD,24,1341.6,1480.0,2055.5,1389.5,1929.8,1512.9,2101.2,0.693,1.102,1.0,1.2,2022,182,372.5018712,5.721096,179.0,12206.9352,38.099999999999994,455.1589153886489
490,0.344,19.79,20.259,1223.14,Metal Loss,Internal,13.0,0.044,28.0,GENE,20.0,,,,6.5,INT ML,27,N,N,5.97,323.96,09:16,19.059,CMFL,1025,65000,E.R. WELD,24,1341.6,1458.0,2025.0,1337.1,1857.0,1500.5,2084.0,0.703,1.086,0.6,1.2,2022,183,372.81307200000003,6.031992,182.0,12206.9352,76.19999999999999,455.47035707418416
490,0.344,21.247,18.802,1224.596,Metal Loss,Internal,14.0,0.048,29.0,PITT,20.0,,,,0.4,INT ML,27,N,N,5.97,324.405,09:16,18.85,CMFL,1025,65000,E.R. WELD,24,1341.6,1546.5,2147.9,1544.4,2145.1,1546.2,2147.5,0.663,1.153,0.6,1.2,2022,184,373.2568608,6.4760856,188.0,12206.9352,12.7,455.9144893896977
490,0.344,21.896,18.153,1225.246,Metal Loss,Internal,11.0,0.038,26.0,GENE,20.0,,,,2.9,INT ML,27,N,N,5.97,324.604,09:16,18.85,CMFL,1025,65000,E.R. WELD,24,1341.6,1514.8,2103.9,1457.3,2024.0,1512.5,2100.8,0.677,1.128,1.0,1.2,2022,185,373.45498080000004,6.6739008,181.5,12206.9352,91.44,456.11276274483765
490,0.344,22.575,17.474,1225.925,Metal Loss,Internal,19.0,0.065,34.0,CISL,,,,,0.4,INT ML,27,N,N,5.97,324.811,09:16,19.687,CMFL,1025,65000,E.R. WELD,24,1341.6,1546.6,2148.1,1545.0,2145.9,1546.3,2147.7,0.663,1.153,1.0,1.2,2022,186,373.66194,6.88086,183.5,12206.9352,71.11999999999999,456.3198821419761
490,0.344,24.252,15.797,1227.602,Metal Loss,Internal,11.0,0.038,26.0,GENE,25.0,,,,2.2,INT ML,27,N,N,5.97,325.323,09:16,20.106,CMFL,1025,65000,E.R. WELD,24,1341.6,1526.0,2119.4,1486.8,2065.0,1524.2,2116.9,0.672,1.137,1.0,1.2,2022,187,374.1730896,7.3920096,185.0,12206.9352,71.11999999999999,456.8314273982372
490,0.344,25.636,14.413,1228.986,Metal Loss,Internal,11.0,0.038,26.0,GENE,20.0,,,,3.5,INT ML,27,N,N,5.97,325.745,09:16,20.316,CMFL,1025,65000,E.R. WELD,24,1341.6,1504.2,2089.2,1432.9,1990.1,1512.8,2101.1,0.682,1.121,1.0,1.2,2022,188,374.59493280000004,7.8138528,178.5,12206.9352,88.89999999999999,457.2535971267198
490,0.344,38.005,2.044,1241.355,Metal Loss,Internal,12.0,0.041,27.0,GENE,20.0,,,,1.9,INT ML,27,N,N,5.97,329.523,09:16,18.012,CMFL,1025,65000,E.R. WELD,24,1341.6,1526.8,2120.6,1495.9,2077.7,1522.7,2114.8,0.671,1.139,1.0,1.2,2022,189,378.365004,11.583924000000001,192.0,12206.9352,33.019999999999996,461.0265865570676
490,0.344,38.993,1.056,1242.343,Metal Loss,Internal,15.0,0.052,30.0,GENE,25.0,,,,7.4,INT ML,27,N,N,5.97,329.824,09:16,17.593,CMFL,1025,65000,E.R. WELD,24,1341.6,1435.6,1993.9,1302.1,1808.5,1484.1,2061.3,0.714,1.068,1.0,1.2,2022,190,378.66614640000006,11.885066400000001,193.5,12206.9352,76.19999999999999,461.3279620568804
550,0.344,5.043,29.954,1449.14,Seam Weld Manufacturing Anomaly,,,,,,,,,,7.5,SWA,5,N,N,5.97,403.01,01:12,,CMFL,1025,65000,E.R. WELD,24,1341.6,,,,,,,,,,,2022,197,441.6978720000001,1.5371064,31.0,10667.0856,,534.805128
550,0.344,7.543,27.454,1451.64,Seam Weld Manufacturing Anomaly,,,,,,,,,,5.4,SWA,5,N,N,5.97,403.927,01:12,,CMFL,1025,65000,E.R. WELD,24,1341.6,,,,,,,,,,,2022,198,442.4598720000001,2.2991064000000003,42.0,10667.0856,,547.0184639999998
550,0.344,15.335,19.662,1459.432,Metal Loss,External,13.0,0.044,28.0,GENE,20.0,,,,7.2,EXT ML ( NEAR SW ),5,N,N,5.97,406.778,01:12,1.466,CMFL,1025,65000,E.R. WELD,24,1341.6,1450.9,2015.1,1323.1,1837.7,1432.6,1989.8,0.707,1.081,1.0,1.2,2022,199,444.83487360000004,4.674108,43.0,10667.0856,58.419999999999995,549.3567860386099
550,0.344,19.039,15.958,1463.136,Metal Loss,External,18.0,0.062,33.0,GENE,20.0,,,,6.5,EXT ML ( NEAR SW ),5,N,N,5.97,408.134,01:12,1.257,CMFL,1025,65000,E.R. WELD,24,1341.6,1417.4,1968.5,1292.4,1795.0,1392.0,1933.4,0.723,1.057,1.0,1.2,2022,200,445.96385280000004,5.803087200000001,30.0,10667.0856,55.88,550.4683292664092
550,0.344,27.051,7.946,1471.148,Metal Loss,External,15.0,0.052,30.0,GENE,20.0,,,,6.0,EXT ML ( ON SW ),5,N,N,5.97,411.067,01:12,0.0,CMFL,1025,65000,E.R. WELD,24,1341.6,1443.9,2005.5,1329.7,1846.8,1424.0,1977.7,0.71,1.078,1.0,1.2,2022,201,448.4059104,8.2451448,35.5,10667.0856,35.559999999999995,552.8726716911196
600,0.344,39.216,0.945,1678.927,Metal Loss,External,18.0,0.062,33.0,GENE,20.0,,,,2.2,EXT ML,2,N,N,5.97,485.792,06:12,3.56,CMFL,1025,65000,E.R. WELD,24,1341.6,1507.9,2094.4,1462.9,2031.8,1499.6,2082.8,0.68,1.124,1.0,1.2,2022,207,511.7369496,11.953036800000001,202.5,12239.8536,43.18,615.6278574939868
600,0.344,39.915,0.246,1679.626,Metal Loss,External,18.0,0.062,33.0,GENE,20.0,,,,3.3,EXT ML ( ON GW ),2,N,N,5.97,486.029,06:12,11.519,CMFL,1025,65000,E.R. WELD,24,1341.6,1478.7,2053.7,1403.7,1949.5,1464.6,2034.1,0.693,1.101,1.0,1.2,2022,208,511.95000480000004,12.166092,240.5,12239.8536,81.28,615.8405890873237
610,0.344,0.344,39.803,1680.213,Metal Loss,External,29.0,0.1,44.0,GENE,20.0,,,,10.3,EXT ML,5,N,N,5.97,486.228,UNKN,,CMFL,1025,65000,E.R. WELD,24,1341.6,1274.6,1770.3,1111.4,1543.6,1376.7,1912.1,0.804,0.95,1.0,1.2,2022,210,512.1289224,0.10485119999999999,233.0,12237.110400000003,134.61999999999998,616.0192529886408
610,0.344,0.837,39.308,1680.709,Metal Loss,External,22.0,0.076,37.0,GENE,20.0,,,,2.3,EXT ML,5,N,N,5.97,486.396,UNKN,,CMFL,1025,65000,E.R. WELD,24,1341.6,1493.6,2074.5,1443.7,2005.2,1489.1,2068.2,0.686,1.114,1.0,1.2,2022,211,512.2801032000001,0.2551176,15.5,12237.110400000003,78.74,616.1702304266641
610,0.344,0.909,39.239,1680.778,Metal Loss,External,30.0,0.103,45.0,GENE,20.0,,,,1.7,EXT ML,5,N,N,5.97,486.419,UNKN,,CMFL,1025,65000,E.R. WELD,24,1341.6,1499.5,2082.7,1463.1,2032.1,1487.7,2066.3,0.684,1.118,1.0,1.2,2022,212,512.3011344,0.2770632,285.0,12237.110400000003,38.099999999999994,616.191233336389
610,0.344,1.024,39.124,1680.892,Metal Loss,External,22.0,0.076,37.0,GENE,20.0,,,,3.4,EXT ML,5,N,N,5.97,486.459,UNKN,,CMFL,1025,65000,E.R. WELD,24,1341.6,1457.5,2024.3,1378.7,1914.8,1438.4,1997.8,0.703,1.087,1.0,1.2,2022,213,512.3358816,0.31211520000000004,199.5,12237.110400000003,66.03999999999999,616.2259337959347
610,0.344,1.312,38.832,1681.184,Metal Loss,External,22.0,0.076,37.0,GENE,20.0,,,,1.4,EXT ML,5,N,N,5.97,486.557,UNKN,,CMFL,1025,65000,E.R. WELD,24,1341.6,1523.5,2116.0,1500.8,2084.5,1518.0,2108.4,0.673,1.136,1.0,1.2,2022,214,512.4248832000001,0.3998976,145.0,12237.110400000003,33.019999999999996,616.3148156747709
640,0.344,12.805,14.416,1813.038,Seam Weld Manufacturing Anomaly,,,,,,,,,,4.9,SWA,1,N,N,5.97,529.974,11:20,,CMFL,1025,65000,E.R. WELD,24,1341.6,,,,,,,,,,,2022,218,552.6139824,3.9029640000000003,343.0,8296.9608,,664.7474640000003
710,0.344,36.667,3.356,2103.645,Metal Loss,Internal,25.0,0.086,40.0,GENE,20.0,,,,1.2,INT ML,5,N,N,5.97,621.109,02:36,19.268,CMFL,1025,65000,E.R. WELD,24,1341.6,1527.0,2120.8,1507.5,2093.7,1528.1,2122.3,0.671,1.138,0.6,1.2,2022,227,641.190996,11.1761016,349.5,12199.9248,53.339999999999996,739.5979847135897
