Repository: bforce541/tidal-backend-work

# ILI Alignment & Growth (MVP)

Two-run weld-anchored alignment + anomaly matching + growth rates. Deterministic, explainable, engineer-aligned.

## MVP: What It Does

Given two ILI runs (e.g. 2007 & 2015 OR 2015 & 2022):

1. **Ingest** – Excel/CSV
2. **Normalize** – Schema + units (distances → m, clock → degrees, depth → %, length/width → mm)
3. **Align** – Weld-anchored, segment-wise linear mapping
4. **Match** – Distance + clock + type + geometry (hard filters, weighted score)
5. **Growth** – Depth/length/width rates for matched pairs only
6. **Flag** – New, Missing, Ambiguous
7. **Output** – Excel + CSV + summary.json

Prediction is **not** part of MVP.

File: output 2/tables/Missing_2015_vs_2022.csv (part 2 of 9)
joint_number,J. len [ft],Wt [in],dist_to_us_weld,dist_to_ds_weld,distance_along_line,feature_type,ID/OD,depth_percent,Depth [in],OD Reduction [%],OD Reduction [in],Comments,Anomalies per Joint,Tool Velocity [ft/s],Elevation [ft],Seam Position (TFI),Tool   (TFI),Seam Anomaly  (TFI),MOP [PSI],SMYS [PSI],Seam Type,Pdesign [PSI],B31G Psafe [PSI],B31G Pburst [PSI],Mod B31G Psafe [PSI],Mod B31G Pburst [PSI],Effective Area Psafe [PSI],Effective Area Pburst [PSI],ERF,RPR,run_year,row_index,distance_raw_m,dist_to_us_weld_m,clock_position_deg,length_mm,width_mm,distance_corrected_m
5920.0,,0.344,-0.75,39.25,21311.86,metal loss,External,17.0,0.058,,,Recoat,,0.7,140.72,,MFL-A/XT,,1160.0,65000.0,,1342.0,1469.75,2040.72,,,,,,,2015,881,6495.854928000001,-0.22860000000000003,108.5,22.098,76.96199999999999,6495.854928000001
5920.0,,0.344,-0.75,39.25,21311.86,metal loss,External,14.0,0.048,,,Recoat,,0.7,140.72,,MFL-A/XT,,1160.0,65000.0,,1342.0,1475.26,2048.36,,,,,,,2015,882,6495.854928000001,-0.22860000000000003,135.0,8.889999999999999,14.985999999999999,6495.854928000001
5920.0,,0.344,-0.81,39.19,21311.92,metal loss,External,26.0,0.089,,,Recoat,,0.7,140.72,,MFL-A/XT,,1160.0,65000.0,,1342.0,1470.96,2042.39,1542.65,2141.93,1543.19,2142.69,0.75,1.85,2015,883,6495.873216,-0.24688800000000002,160.5,14.985999999999999,38.099999999999994,6495.873216
5920.0,,0.344,-0.83,39.18,21311.94,metal loss,External,31.0,0.107,,,Recoat,,0.7,140.72,,MFL-A/XT,,1160.0,65000.0,,1342.0,1470.67,2041.98,1542.24,2141.36,1542.95,2142.35,0.75,1.85,2015,884,6495.879312,-0.252984,138.5,13.97,61.97599999999999,6495.879312
5920.0,,0.344,-0.99,39.01,21312.1,metal loss,External,17.0,0.058,,,Recoat,,0.7,140.71,,MFL-A/XT,,1160.0,65000.0,,1342.0,1474.23,2046.93,,,,,,,2015,885,6495.92808,-0.301752,132.0,11.937999999999999,24.892,6495.92808
5920.0,,,,,21335.81,Attachment,,,,,,Repair Marker,,,140.18,,,,,,,,,,,,,,,,2015,887,6503.154888000001,,180.0,,,6503.154888000001
5920.0,,,,,21336.46,Area Start Composite Wrap,,,,,,Repair Marker @12:00,,,140.16,,,,,,,,,,,,,,,,2015,888,6503.353008,,,,,6503.353008
5920.0,,0.344,-25.86,14.14,21336.97,metal loss,External,24.0,0.083,,,Repaired?,,0.7,140.15,,MFL-A/XT,,1160.0,65000.0,,1342.0,1459.26,2026.15,1529.42,2123.57,1530.98,2125.72,0.76,1.83,2015,889,6503.5084560000005,-7.882128,191.5,29.971999999999998,40.894,6503.5084560000005
5920.0,,0.344,-26.1,13.91,21337.2,cluster,External,35.0,0.12,,,Repaired?,,0.7,140.15,,,,1160.0,65000.0,,1342.0,1414.76,1964.35,1475.49,2048.68,1482.5,2058.41,0.79,1.77,2015,890,6503.578560000001,-7.955280000000001,188.0,48.767999999999994,107.44200000000001,6503.578560000001
5920.0,,,,,21337.88,Area End Composite Wrap,,,,,,Repair Marker @12:00,,,140.13,,,,,,,,,,,,,,,,2015,891,6503.7858240000005,,,,,6503.7858240000005
5920.0,,,,,21338.91,Attachment,,,,,,Repair Marker,,,140.11,,,,,,,,,,,,,,,,2015,892,6504.099768,,180.0,,,6504.099768
5930.0,,0.344,-16.0,24.07,21367.11,metal loss,External,11.0,0.038,,,,,0.7,139.46,,MFL-A/XT,,1160.0,65000.0,,1342.0,,,,,,,,,2015,894,6512.695128,-4.8768,162.5,40.894,56.13399999999999,6512.695128
5930.0,,0.344,-16.56,23.51,21367.67,metal loss,External,15.0,0.052,,,,,0.7,139.44,,MFL-A/XT,,1160.0,65000.0,,1342.0,1453.11,2017.6,,,,,,,2015,895,6512.8658159999995,-5.0474879999999995,182.0,49.022,66.03999999999999,6512.8658159999995
5930.0,,0.344,-17.32,22.75,21368.43,metal loss,External,10.0,0.034,,,,,0.7,139.42,,MFL-A/XT,,1160.0,65000.0,,1342.0,,,,,,,,,2015,896,6513.097464,-5.279136,211.5,49.022,49.022,6513.097464
5930.0,,0.344,-17.77,22.29,21368.88,metal loss,External,11.0,0.038,,,,,0.7,139.41,,MFL-A/XT,,1160.0,65000.0,,1342.0,,,,,,,,,2015,897,6513.234624000001,-5.416296,207.0,28.955999999999996,53.08599999999999,6513.234624000001
5930.0,,0.344,-18.15,21.91,21369.26,metal loss,External,14.0,0.048,,,,,0.7,139.4,,MFL-A/XT,,1160.0,65000.0,,1342.0,1467.5,2037.59,,,,,,,2015,898,6513.350448,-5.53212,197.0,28.955999999999996,17.018,6513.350448
5930.0,,0.344,-18.21,21.86,21369.32,metal loss,External,19.0,0.065,,,,,0.7,139.4,,MFL-A/XT,,1160.0,65000.0,,1342.0,1451.09,2014.8,,,,,,,2015,899,6513.368736,-5.550408000000001,148.5,43.942,45.974,6513.368736
5930.0,,0.344,-18.38,21.68,21369.49,metal loss,External,13.0,0.045,,,,,0.7,139.4,,MFL-A/XT,,1160.0,65000.0,,1342.0,1469.08,2039.78,,,,,,,2015,900,6513.4205520000005,-5.602224,173.0,26.924,50.038,6513.4205520000005
5930.0,,0.344,-18.45,21.62,21369.56,cluster,External,28.0,0.096,,,,,0.7,139.4,,,,1160.0,65000.0,,1342.0,1383.99,1921.63,1437.24,1995.57,1470.31,2041.49,0.81,1.72,2015,901,6513.441888,-5.62356,175.0,81.026,236.22,6513.441888
5930.0,,0.344,-18.46,21.61,21369.57,metal loss,External,10.0,0.034,,,,,0.7,139.4,,MFL-A/XT,,1160.0,65000.0,,1342.0,,,,,,,,,2015,902,6513.444936,-5.626608000000001,192.0,9.906,14.985999999999999,6513.444936
5930.0,,0.344,-18.88,21.19,21369.99,metal loss,External,14.0,0.048,,,,,0.7,139.39,,MFL-A/XT,,1160.0,65000.0,,1342.0,1473.62,2046.09,,,,,,,2015,903,6513.572952,-5.754624,189.0,14.985999999999999,42.925999999999995,6513.572952
5930.0,,0.344,-19.02,21.05,21370.13,cluster,External,18.0,0.062,,,,,0.7,139.38,,,,1160.0,65000.0,,1342.0,1469.87,2040.88,,,,,,,2015,904,6513.615624000001,-5.797296,196.0,20.827999999999996,81.026,6513.615624000001
5930.0,,0.344,-19.27,20.8,21370.38,metal loss,External,10.0,0.034,,,,,0.7,139.38,,MFL-A/XT,,1160.0,65000.0,,1342.0,,,,,,,,,2015,905,6513.691824,-5.873496,151.0,29.971999999999998,128.016,6513.691824
5930.0,,0.344,-19.37,20.7,21370.48,metal loss,External,20.0,0.069,,,,,0.7,139.37,,MFL-A/XT,,1160.0,65000.0,,1342.0,1445.34,2006.81,1513.32,2101.21,1515.14,2103.73,0.77,1.81,2015,906,6513.722304,-5.903976000000001,189.0,48.00599999999999,56.13399999999999,6513.722304
5930.0,,0.344,-20.1,19.96,21371.21,metal loss,External,14.0,0.048,,,,,0.7,139.36,,MFL-A/XT,,1160.0,65000.0,,1342.0,1454.15,2019.05,,,,,,,2015,907,6513.944808,-6.126480000000001,169.0,50.038,90.932,6513.944808
5930.0,,0.344,-31.29,8.77,21382.4,cluster,External,38.0,0.131,,,,,0.7,139.17,,,,1160.0,65000.0,,1342.0,1338.49,1858.47,1377.72,1912.93,1408.98,1956.34,0.84,1.65,2015,908,6517.355520000001,-9.537192000000001,177.5,83.82,217.678,6517.355520000001
5930.0,,0.344,-31.29,8.77,21382.4,metal loss,External,24.0,0.083,,,,,0.7,139.17,,MFL-A/XT,,1160.0,65000.0,,1342.0,1452.69,2017.03,1521.84,2113.04,1524.0,2116.04,0.76,1.82,2015,909,6517.355520000001,-9.537192000000001,144.5,36.068,82.042,6517.355520000001
5930.0,,0.344,-32.76,7.3,21383.87,metal loss,External,12.0,0.041,,,,,0.7,139.17,,MFL-A/XT,,1160.0,65000.0,,1342.0,,,,,,,,,2015,910,6517.803576,-9.985248,139.0,45.974,46.99,6517.803576
5930.0,,0.344,-33.06,7.01,21384.17,metal loss,External,13.0,0.045,,,,,0.7,139.17,,MFL-A/XT,,1160.0,65000.0,,1342.0,1474.18,2046.86,,,,,,,2015,911,6517.8950159999995,-10.076688,129.5,13.97,25.907999999999998,6517.8950159999995
5930.0,,0.344,-33.27,6.8,21384.38,cluster,External,23.0,0.079,,,,,0.7,139.17,,,,1160.0,65000.0,,1342.0,1407.81,1954.71,1467.33,2037.35,1485.78,2062.96,0.79,1.76,2015,912,6517.959024000001,-10.140696000000002,141.5,76.19999999999999,87.37599999999999,6517.959024000001
5930.0,,0.344,-33.27,6.79,21384.38,metal loss,External,47.0,0.162,,,,,0.7,139.17,,MFL-A/XT,,1160.0,65000.0,,1342.0,1440.52,2000.12,1505.16,2089.88,1512.04,2099.43,0.77,1.8,2015,913,6517.959024000001,-10.140696000000002,118.5,27.94,30.987999999999996,6517.959024000001
5930.0,,0.344,-33.28,6.78,21384.39,metal loss,External,12.0,0.041,,,,,0.7,139.17,,MFL-A/XT,,1160.0,65000.0,,1342.0,,,,,,,,,2015,914,6517.962072,-10.143744000000002,137.0,16.002,48.00599999999999,6517.962072
5930.0,,0.344,-33.43,6.63,21384.54,metal loss,External,10.0,0.034,,,,,0.7,139.17,,MFL-A/XT,,1160.0,65000.0,,1342.0,,,,,,,,,2015,915,6518.007792,-10.189464000000001,132.5,12.953999999999999,24.892,6518.007792
5930.0,,0.344,-33.47,6.59,21384.58,cluster,External,47.0,0.162,,,,,0.7,139.17,,,,1160.0,65000.0,,1342.0,1207.22,1676.19,1198.93,1664.69,1370.96,1903.54,0.97,1.44,2015,916,6518.0199840000005,-10.201656,122.5,136.652,138.43,6518.0199840000005
5930.0,,0.344,-33.52,6.54,21384.63,metal loss,External,11.0,0.038,,,,,0.7,139.17,,MFL-A/XT,,1160.0,65000.0,,1342.0,,,,,,,,,2015,917,6518.035224,-10.216896000000002,132.0,8.128,19.049999999999997,6518.035224
5930.0,,0.344,-34.28,5.78,21385.39,metal loss,External,25.0,0.086,,,,,0.7,139.17,,MFL-A/XT,,1160.0,65000.0,,1342.0,1450.45,2013.92,1519.19,2109.36,1521.73,2112.88,0.76,1.82,2015,918,6518.266872,-10.448544,140.0,37.083999999999996,48.00599999999999,6518.266872
5930.0,,0.344,-34.58,5.49,21385.69,metal loss,External,14.0,0.048,,,,,0.7,139.17,,MFL-A/XT,,1160.0,65000.0,,1342.0,1462.07,2030.04,,,,,,,2015,919,6518.358312,-10.539984,139.5,38.099999999999994,50.038,6518.358312
5930.0,,,,,21389.52,Attachment,,,,,,Repair Marker 2012 Dig #13 Recoat,,,139.16,,,,,,,,,,,,,,,,2015,921,6519.525696000001,,165.0,,,6519.525696000001
5930.0,,0.344,-39.17,0.89,21390.28,metal loss,External,54.0,0.186,,,Repaired?,,0.7,139.16,,MFL-A/XT,,1160.0,65000.0,,1342.0,1429.89,1985.36,1490.39,2069.36,1500.65,2083.61,0.78,1.78,2015,922,6519.757344,-11.939016,221.5,28.955999999999996,92.456,6519.757344
5940.0,,0.344,-0.65,39.45,21391.82,cluster,External,45.0,0.155,,,Recoat,,0.7,139.16,,,,1160.0,65000.0,,1342.0,1378.11,1913.47,1427.43,1981.95,1501.61,2084.95,0.81,1.71,2015,925,6520.2267360000005,-0.19812000000000002,260.5,53.593999999999994,130.302,6520.2267360000005
5940.0,,0.344,-0.66,39.43,21391.84,cluster,External,27.0,0.093,,,Recoat,,0.7,139.16,,,,1160.0,65000.0,,1342.0,1435.58,1993.27,1501.5,2084.79,1514.44,2102.76,0.77,1.8,2015,926,6520.232832000001,-0.201168,100.5,46.228,77.724,6520.232832000001
5940.0,,0.344,-0.72,39.38,21391.89,cluster,External,23.0,0.079,,,Recoat,,0.7,139.16,,,,1160.0,65000.0,,1342.0,1455.92,2021.5,1525.61,2118.27,1526.65,2119.71,0.76,1.83,2015,927,6520.248072,-0.219456,207.0,34.036,218.18599999999998,6520.248072
5940.0,,0.344,-0.77,39.32,21391.95,metal loss,External,13.0,0.045,,,Recoat,,0.7,139.16,,MFL-A/XT,,1160.0,65000.0,,1342.0,1454.11,2018.99,,,,,,,2015,928,6520.2663600000005,-0.23469600000000002,136.0,53.08599999999999,293.878,6520.2663600000005
5940.0,,,,,21392.68,Attachment,,,,,,Repair Marker 2012 Dig #13 Recoat,,,139.16,,,,,,,,,,,,,,,,2015,930,6520.488864000001,,180.0,,,6520.488864000001
5950.0,,,,,21467.08,Attachment,,,,,,Repair Marker,,,139.35,,,,,,,,,,,,,,,,2015,932,6543.165984000001,,180.0,,,6543.165984000001
5950.0,,0.344,-37.06,3.01,21468.32,cluster,External,26.0,0.089,,,Recoat,,0.7,139.35,,,,1160.0,65000.0,,1342.0,1419.74,1971.28,1482.31,2058.14,1502.26,2085.86,0.78,1.77,2015,933,6543.543936,-11.295888000000001,184.5,59.181999999999995,213.35999999999999,6543.543936
5950.0,,0.344,-37.08,2.99,21468.35,metal loss,External,12.0,0.041,,,Recoat,,0.7,139.35,,MFL-A/XT,,1160.0,65000.0,,1342.0,,,,,,,,,2015,934,6543.55308,-11.301984000000001,170.0,14.985999999999999,24.892,6543.55308
5950.0,,0.344,-37.15,2.92,21468.42,metal loss,External,11.0,0.038,,,Recoat,,0.7,139.35,,MFL-A/XT,,1160.0,65000.0,,1342.0,,,,,,,,,2015,935,6543.5744159999995,-11.32332,176.5,18.034,14.985999999999999,6543.5744159999995
5950.0,,0.344,-37.16,2.9,21468.43,metal loss,External,13.0,0.045,,,Recoat,,0.7,139.35,,MFL-A/XT,,1160.0,65000.0,,1342.0,1474.51,2047.32,,,,,,,2015,936,6543.577464000001,-11.326367999999999,169.5,12.953999999999999,16.002,6543.577464000001
5950.0,,0.344,-37.31,2.75,21468.58,metal loss,External,13.0,0.045,,,Recoat,,0.7,139.35,,MFL-A/XT,,1160.0,65000.0,,1342.0,1461.53,2029.3,,,,,,,2015,937,6543.623184000001,-11.372088000000002,173.0,40.894,46.99,6543.623184000001
5950.0,,0.344,-37.32,2.75,21468.59,metal loss,External,12.0,0.041,,,Recoat,,0.7,139.35,,MFL-A/XT,,1160.0,65000.0,,1342.0,,,,,,,,,2015,938,6543.6262320000005,-11.375136000000001,180.0,10.921999999999999,14.985999999999999,6543.6262320000005
5950.0,,0.344,-37.41,2.66,21468.68,metal loss,External,38.0,0.131,,,Recoat,,0.7,139.35,,MFL-A/XT,,1160.0,65000.0,,1342.0,1440.7,2000.38,1506.65,2091.94,1512.26,2099.74,0.77,1.8,2015,939,6543.653664,-11.402567999999999,194.0,33.019999999999996,20.066,6543.653664
5950.0,,0.344,-37.42,2.65,21468.69,metal loss,External,32.0,0.11,,,Recoat,,0.7,139.35,,MFL-A/XT,,1160.0,65000.0,,1342.0,1422.65,1975.31,1485.5,2062.57,1492.68,2072.54,0.78,1.78,2015,940,6543.656712,-11.405616000000002,213.5,48.00599999999999,135.89,6543.656712
5950.0,,,,,21470.41,Attachment,,,,,,Repair Marker,,,139.36,,,,,,,,,,,,,,,,2015,941,6544.180968000001,,180.0,,,6544.180968000001
5980.0,,0.344,-0.86,39.17,21552.33,metal loss,External,11.0,0.038,,,,,0.7,139.9,,MFL-A/XT,,1160.0,65000.0,,1342.0,,,,,,,,,2015,945,6569.150184000001,-0.262128,164.5,14.985999999999999,17.018,6569.150184000001
6010.0,,0.344,-38.67,1.22,21710.28,metal loss,External,16.0,0.055,,,,,0.7,136.01,,MFL-A/XT,,1160.0,65000.0,,1342.0,1473.66,2046.14,,,,,,,2015,949,6617.293344,-11.786616,163.0,13.97,33.019999999999996,6617.293344
6060.0,,0.344,-11.13,28.98,21845.43,metal loss,External,19.0,0.065,,,,,0.7,106.91,,MFL-A/XT,,1160.0,65000.0,,1342.0,1470.7,2042.03,,,,,,,2015,955,6658.487064000001,-3.3924240000000006,207.0,19.049999999999997,37.083999999999996,6658.487064000001
6060.0,,0.344,-39.22,0.88,21873.53,metal loss,External,34.0,0.117,,,,,0.7,107.89,,MFL-A/XT,,1160.0,65000.0,,1342.0,1464.78,2033.82,1535.39,2131.85,1537.02,2134.11,0.76,1.84,2015,956,6667.051944,-11.954256,160.5,19.049999999999997,38.099999999999994,6667.051944
6060.0,,0.344,-39.23,0.87,21873.53,metal loss,External,11.0,0.038,,,,,0.7,107.89,,MFL-A/XT,,1160.0,65000.0,,1342.0,,,,,,,,,2015,957,6667.051944,-11.957303999999999,129.5,16.002,33.019999999999996,6667.051944
6070.0,,0.344,-0.81,39.29,21875.21,metal loss,External,18.0,0.062,,,,,0.7,108.09,,MFL-A/XT,,1160.0,65000.0,,1342.0,1470.54,2041.81,,,,,,,2015,959,6667.564008,-0.24688800000000002,227.0,20.066,146.04999999999998,6667.564008
6070.0,,0.344,-0.82,39.27,21875.23,metal loss,External,12.0,0.041,,,,,0.7,108.09,,MFL-A/XT,,1160.0,65000.0,,1342.0,,,,,,,,,2015,960,6667.570104,-0.249936,112.0,34.036,24.892,6667.570104
6070.0,,0.344,-0.85,39.24,21875.26,metal loss,External,19.0,0.065,,,,,0.7,108.1,,MFL-A/XT,,1160.0,65000.0,,1342.0,1468.11,2038.43,,,,,,,2015,961,6667.579248,-0.25908000000000003,132.0,23.114,105.91799999999999,6667.579248
6090.0,,0.344,-0.75,39.34,21955.27,metal loss,External,11.0,0.038,,,,,0.7,116.72,,MFL-A/XT,,1160.0,65000.0,,1342.0,,,,,,,,,2015,964,6691.9662960000005,-0.22860000000000003,150.5,30.987999999999996,69.08800000000001,6691.9662960000005
6100.0,,0.344,-39.16,0.91,22033.77,cluster,External,51.0,0.175,,,,,0.7,116.08,,,,1160.0,65000.0,,1342.0,1260.37,1750.0,1269.62,1762.84,1420.52,1972.35,0.91,1.52,2015,966,6715.893096000001,-11.935967999999999,155.0,90.42399999999999,317.75399999999996,6715.893096000001
6100.0,,0.344,-39.17,0.89,22033.79,metal loss,External,21.0,0.072,,,,,0.7,116.08,,MFL-A/XT,,1160.0,65000.0,,1342.0,1456.06,2021.71,1525.84,2118.59,1527.21,2120.5,0.76,1.83,2015,967,6715.899192000001,-11.939016,265.5,36.068,96.01199999999999,6715.899192000001
6100.0,,0.344,-39.42,0.65,22034.04,metal loss,External,14.0,0.048,,,,,0.7,116.08,,MFL-A/XT,,1160.0,65000.0,,1342.0,1470.45,2041.68,,,,,,,2015,968,6715.975392,-12.015216,164.5,23.114,14.985999999999999,6715.975392
6100.0,,0.344,-39.44,0.63,22034.05,metal loss,External,13.0,0.045,,,,,0.7,116.08,,MFL-A/XT,,1160.0,65000.0,,1342.0,1474.95,2047.93,,,,,,,2015,969,6715.97844,-12.021312,196.5,10.921999999999999,17.018,6715.97844
6110.0,,0.344,-0.73,39.35,22035.41,metal loss,External,27.0,0.093,,,,,0.7,116.08,,MFL-A/XT,,1160.0,65000.0,,1342.0,1421.75,1974.07,1484.74,2061.53,1490.77,2069.89,0.78,1.78,2015,971,6716.392968,-0.222504,218.5,56.13399999999999,16.002,6716.392968
6110.0,,0.344,-0.78,39.3,22035.46,metal loss,External,14.0,0.048,,,,,0.7,116.08,,MFL-A/XT,,1160.0,65000.0,,1342.0,1455.4,2020.79,,,,,,,2015,972,6716.408208,-0.237744,203.0,48.00599999999999,51.053999999999995,6716.408208
6120.0,,0.344,-39.17,0.9,22113.93,metal loss,External,10.0,0.034,,,Recoat,,1.0,116.14,,MFL-A/XT,,1160.0,65000.0,,1342.0,,,,,,,,,2015,975,6740.325864,-11.939016,274.0,35.05199999999999,117.09400000000001,6740.325864
6120.0,,0.344,-39.18,0.9,22113.94,metal loss,External,28.0,0.096,,,Recoat,,1.0,116.14,,MFL-A/XT,,1160.0,65000.0,,1342.0,1449.2,2012.17,1517.57,2107.11,1520.69,2111.44,0.76,1.82,2015,976,6740.328912,-11.942064,222.0,35.05199999999999,202.946,6740.328912
6120.0,,0.344,-39.2,0.88,22113.96,metal loss,External,47.0,0.162,,,Recoat,,1.0,116.14,,MFL-A/XT,,1160.0,65000.0,,1342.0,1446.59,2008.56,1512.62,2100.23,1518.34,2108.17,0.77,1.81,2015,977,6740.335008,-11.948160000000001,182.5,24.892,58.92799999999999,6740.335008
6120.0,,0.344,-39.2,0.88,22113.96,metal loss,External,54.0,0.186,,,Recoat,,1.0,116.14,,MFL-A/XT,,1160.0,65000.0,,1342.0,1437.45,1995.87,1499.97,2082.67,1508.59,2094.63,0.77,1.8,2015,978,6740.335008,-11.948160000000001,141.0,25.907999999999998,109.982,6740.335008
6180.0,,0.344,-39.19,0.87,22354.2,metal loss,External,15.0,0.052,,,,,0.7,113.72,,MFL-A/XT,,1160.0,65000.0,,1342.0,1471.98,2043.81,,,,,,,2015,987,6813.560160000001,-11.945112,142.5,19.049999999999997,72.136,6813.560160000001
6270.0,,0.344,-30.57,9.42,22682.66,metal loss,External,10.0,0.034,,,,,0.7,99.58,,MFL-A/XT,,1160.0,65000.0,,1342.0,,,,,,,,,2015,997,6913.674768,-9.317736,85.0,12.953999999999999,21.081999999999997,6913.674768
6310.0,,0.344,-0.98,39.06,22812.91,metal loss,External,11.0,0.038,,,,,0.7,95.07,,MFL-A/XT,,1160.0,65000.0,,1342.0,,,,,,,,,2015,1003,6953.374968,-0.298704,187.5,21.081999999999997,40.894,6953.374968
6350.0,,0.344,-34.62,5.44,23006.72,metal loss,External,12.0,0.041,,,,,0.7,78.06,,MFL-A/XT,,1160.0,65000.0,,1342.0,,,,,,,,,2015,1008,7012.448256000001,-10.552176,204.5,14.985999999999999,30.987999999999996,7012.448256000001
6350.0,,0.344,-34.9,5.16,23007.0,metal loss,External,13.0,0.045,,,,,0.7,78.03,,MFL-A/XT,,1160.0,65000.0,,1342.0,1473.91,2046.49,,,,,,,2015,1009,7012.533600000001,-10.63752,196.5,14.985999999999999,17.018,7012.533600000001
6350.0,,0.344,-34.95,5.11,23007.05,metal loss,External,19.0,0.065,,,,,0.7,78.03,,MFL-A/XT,,1160.0,65000.0,,1342.0,1473.85,2046.41,,,,,,,2015,1010,7012.54884,-10.65276,207.0,11.937999999999999,20.066,7012.54884
6350.0,,0.344,-35.61,4.45,23007.71,metal loss,External,15.0,0.052,,,,,0.7,77.96,,MFL-A/XT,,1160.0,65000.0,,1342.0,1474.49,2047.29,,,,,,,2015,1012,7012.750008,-10.853928,200.5,11.937999999999999,23.875999999999998,7012.750008
6350.0,,0.344,-36.44,3.62,23008.54,metal loss,External,16.0,0.055,,,,,0.7,77.88,,MFL-A/XT,,1160.0,65000.0,,1342.0,1473.66,2046.14,,,,,,,2015,1013,7013.002992000001,-11.106912,189.5,13.97,27.94,7013.002992000001
6360.0,,0.344,-6.43,33.73,23018.59,metal loss,External,11.0,0.038,,,,,0.7,76.99,,MFL-A/XT,,1160.0,65000.0,,1342.0,,,,,,,,,2015,1015,7016.066232,-1.959864,141.0,14.985999999999999,26.924,7016.066232
6360.0,,0.344,-6.79,33.36,23018.95,metal loss,External,16.0,0.055,,,,,0.7,76.96,,MFL-A/XT,,1160.0,65000.0,,1342.0,1460.05,2027.25,,,,,,,2015,1016,7016.1759600000005,-2.069592,136.5,38.099999999999994,37.083999999999996,7016.1759600000005
6360.0,,0.344,-7.06,33.09,23019.23,metal loss,External,12.0,0.041,,,,,0.7,76.95,,MFL-A/XT,,1160.0,65000.0,,1342.0,,,,,,,,,2015,1017,7016.261304000001,-2.151888,134.0,38.099999999999994,45.974,7016.261304000001
6360.0,,0.344,-7.44,32.71,23019.6,metal loss,External,14.0,0.048,,,,,0.7,76.92,,MFL-A/XT,,1160.0,65000.0,,1342.0,1458.29,2024.8,,,,,,,2015,1018,7016.37408,-2.2677120000000004,122.0,43.942,32.004,7016.37408
6360.0,,0.344,-8.67,31.49,23020.83,metal loss,External,14.0,0.048,,,,,0.7,76.86,,MFL-A/XT,,1160.0,65000.0,,1342.0,1470.45,2041.68,,,,,,,2015,1019,7016.748984000001,-2.6426160000000003,124.0,23.114,33.019999999999996,7016.748984000001
6360.0,,0.344,-9.14,31.01,23021.31,metal loss,External,10.0,0.034,,,,,0.7,76.84,,MFL-A/XT,,1160.0,65000.0,,1342.0,,,,,,,,,2015,1020,7016.895288000001,-2.7858720000000003,130.0,14.985999999999999,29.971999999999998,7016.895288000001
6360.0,,0.344,-9.62,30.53,23021.79,metal loss,External,24.0,0.083,,,,,0.7,76.82,,MFL-A/XT,,1160.0,65000.0,,1342.0,1458.0,2024.4,1527.98,2121.56,1529.65,2123.88,0.76,1.83,2015,1021,7017.0415920000005,-2.932176,118.5,30.987999999999996,48.00599999999999,7017.0415920000005
6360.0,,0.344,-10.69,29.47,23022.85,metal loss,External,21.0,0.072,,,,,0.7,76.79,,MFL-A/XT,,1160.0,65000.0,,1342.0,1470.59,2041.88,1542.31,2141.46,1542.69,2141.99,0.75,1.85,2015,1022,7017.36468,-3.258312,228.5,18.034,35.05199999999999,7017.36468
6360.0,,0.344,-10.72,29.43,23022.89,metal loss,External,13.0,0.045,,,,,0.7,76.79,,MFL-A/XT,,1160.0,65000.0,,1342.0,1472.48,2044.51,,,,,,,2015,1023,7017.376872,-3.267456,125.0,19.049999999999997,32.004,7017.376872
6360.0,,0.344,-10.83,29.32,23023.0,metal loss,External,11.0,0.038,,,,,0.7,76.78,,MFL-A/XT,,1160.0,65000.0,,1342.0,,,,,,,,,2015,1024,7017.410400000001,-3.300984,125.5,16.002,29.971999999999998,7017.410400000001
6360.0,,0.344,-11.13,29.02,23023.3,metal loss,External,14.0,0.048,,,,,0.7,76.78,,MFL-A/XT,,1160.0,65000.0,,1342.0,1471.92,2043.73,,,,,,,2015,1025,7017.50184,-3.3924240000000006,129.0,20.066,30.987999999999996,7017.50184
6360.0,,0.344,-11.54,28.62,23023.7,metal loss,External,10.0,0.034,,,,,0.7,76.77,,MFL-A/XT,,1160.0,65000.0,,1342.0,,,,,,,,,2015,1026,7017.62376,-3.517392,225.0,16.002,23.875999999999998,7017.62376
6360.0,,0.344,-11.64,28.51,23023.8,metal loss,External,11.0,0.038,,,,,0.7,76.76,,MFL-A/XT,,1160.0,65000.0,,1342.0,,,,,,,,,2015,1027,7017.65424,-3.5478720000000004,224.5,34.036,34.036,7017.65424
6360.0,,0.344,-12.23,27.93,23024.39,metal loss,External,17.0,0.058,,,,,0.7,76.76,,MFL-A/XT,,1160.0,65000.0,,1342.0,1469.24,2040.0,,,,,,,2015,1028,7017.834072000001,-3.727704,219.5,23.114,43.942,7017.834072000001
6360.0,,0.344,-12.66,27.49,23024.82,metal loss,External,13.0,0.045,,,,,0.7,76.75,,MFL-A/XT,,1160.0,65000.0,,1342.0,1462.62,2030.82,,,,,,,2015,1029,7017.965136000001,-3.8587680000000004,128.5,38.862,43.942,7017.965136000001
6360.0,,0.344,-12.71,27.44,23024.88,metal loss,External,49.0,0.169,,,,,0.7,76.75,,MFL-A/XT,,1160.0,65000.0,,1342.0,1452.03,2016.1,1519.02,2109.12,1523.9,2115.89,0.76,1.82,2015,1030,7017.983424000001,-3.8740080000000003,233.5,22.098,51.56199999999999,7017.983424000001
6360.0,,0.344,-16.21,23.94,23028.38,metal loss,External,10.0,0.034,,,,,0.7,76.79,,MFL-A/XT,,1160.0,65000.0,,1342.0,,,,,,,,,2015,1031,7019.0502240000005,-4.9408080000000005,131.0,16.002,27.94,7019.0502240000005
6360.0,,0.344,-16.49,23.66,23028.66,cluster,External,29.0,0.1,,,,,0.7,76.8,,,,1160.0,65000.0,,1342.0,1448.1,2010.64,1516.22,2105.23,1522.21,2113.56,0.77,1.81,2015,1032,7019.135568000001,-5.026152,116.0,35.05199999999999,92.71,7019.135568000001
6360.0,,0.344,-16.7,23.46,23028.86,metal loss,External,12.0,0.041,,,,,0.7,76.81,,MFL-A/XT,,1160.0,65000.0,,1342.0,,,,,,,,,2015,1033,7019.196528,-5.09016,130.0,27.94,38.099999999999994,7019.196528
6360.0,,0.344,-17.6,22.55,23029.76,metal loss,External,16.0,0.055,,,,,0.7,76.84,,MFL-A/XT,,1160.0,65000.0,,1342.0,1470.64,2041.95,,,,,,,2015,1034,7019.470848,-5.36448,124.0,21.081999999999997,32.004,7019.470848
6360.0,,0.344,-17.98,22.18,23030.14,metal loss,External,12.0,0.041,,,,,0.7,76.86,,MFL-A/XT,,1160.0,65000.0,,1342.0,,,,,,,,,2015,1035,7019.586672,-5.480304,233.5,20.066,52.06999999999999,7019.586672
6360.0,,0.344,-18.24,21.91,23030.41,metal loss,External,11.0,0.038,,,,,0.7,76.88,,MFL-A/XT,,1160.0,65000.0,,1342.0,,,,,,,,,2015,1036,7019.668968,-5.559552,130.5,24.892,35.05199999999999,7019.668968
6360.0,,0.344,-19.59,20.56,23031.76,metal loss,External,23.0,0.079,,,,,0.7,76.95,,MFL-A/XT,,1160.0,65000.0,,1342.0,1457.97,2024.35,1527.98,2121.56,1529.52,2123.7,0.76,1.83,2015,1037,7020.080448,-5.971032,121.0,32.004,38.862,7020.080448
6360.0,,0.344,-20.27,19.88,23032.43,metal loss,External,11.0,0.038,,,,,0.7,77.0,,MFL-A/XT,,1160.0,65000.0,,1342.0,,,,,,,,,2015,1038,7020.284664000001,-6.1782960000000005,130.0,20.066,36.068,7020.284664000001
6360.0,,0.344,-28.08,12.07,23040.25,metal loss,External,22.0,0.076,,,,,0.7,77.89,,MFL-A/XT,,1160.0,65000.0,,1342.0,1473.0,2045.22,1544.97,2145.16,1545.22,2145.5,0.75,1.85,2015,1039,7022.6682,-8.558784,142.5,12.953999999999999,33.019999999999996,7022.6682
6360.0,,0.344,-28.41,11.74,23040.57,metal loss,External,20.0,0.069,,,,,0.7,77.94,,MFL-A/XT,,1160.0,65000.0,,1342.0,1446.56,2008.51,1514.77,2103.22,1516.51,2105.64,0.77,1.81,2015,1040,7022.765736,-8.659368,138.5,46.99,60.959999999999994,7022.765736
6370.0,,0.344,-0.83,39.15,23053.14,metal loss,External,37.0,0.127,,,,,0.7,80.13,,MFL-A/XT,,1160.0,65000.0,,1342.0,1466.03,2035.55,1536.72,2133.7,1538.3,2135.89,0.75,1.84,2015,1042,7026.5970720000005,-0.252984,160.5,17.018,27.94,7026.5970720000005
6370.0,,0.344,-8.24,31.73,23060.55,metal loss,External,10.0,0.034,,,,,0.7,81.48,,MFL-A/XT,,1160.0,65000.0,,1342.0,,,,,,,,,2015,1043,7028.85564,-2.511552,218.5,8.128,18.034,7028.85564
6370.0,,0.344,-11.17,28.81,23063.48,metal loss,External,12.0,0.041,,,,,0.7,82.02,,MFL-A/XT,,1160.0,65000.0,,1342.0,,,,,,,,,2015,1044,7029.7487040000005,-3.4046160000000003,107.0,9.906,17.018,7029.7487040000005
6370.0,,0.344,-22.29,17.69,23074.6,metal loss,External,10.0,0.034,,,,,0.7,83.9,,MFL-A/XT,,1160.0,65000.0,,1342.0,,,,,,,,,2015,1045,7033.13808,-6.793992,109.5,9.906,16.002,7033.13808
6400.0,,0.344,-26.28,13.74,23198.67,metal loss manufacturing,,11.0,0.038,,,,,0.7,91.17,,MFL-A/XT,,1160.0,65000.0,,1342.0,,,,,,,,,2015,1049,7070.954616,-8.010144,37.0,55.117999999999995,44.958,7070.954616
6520.0,,0.344,-0.75,39.21,23639.84,metal loss,External,19.0,0.065,,,,,0.7,92.1,,MFL-A/XT,,1160.0,65000.0,,1342.0,1470.18,2041.31,,,,,,,2015,1062,7205.423232,-0.22860000000000003,115.5,20.066,101.092,7205.423232
6520.0,,0.344,-27.94,12.02,23667.04,metal loss,External,15.0,0.052,,,,,0.7,91.34,,MFL-A/XT,,1160.0,65000.0,,1342.0,1470.59,2041.88,,,,,,,2015,1063,7213.7137920000005,-8.516112000000001,344.0,22.098,92.964,7213.7137920000005
6520.0,,0.344,-28.22,11.75,23667.31,cluster,External,31.0,0.107,,,,,0.7,91.34,,,,1160.0,65000.0,,1342.0,1362.59,1891.92,1409.57,1957.16,1441.16,2001.01,0.82,1.69,2015,1064,7213.796088000001,-8.601456,12.0,88.392,209.042,7213.796088000001
6520.0,,0.344,-28.41,11.55,23667.5,metal loss,External,12.0,0.041,,,,,0.7,91.33,,MFL-A/XT,,1160.0,65000.0,,1342.0,,,,,,,,,2015,1065,7213.854,-8.659368,39.0,12.953999999999999,14.985999999999999,7213.854
6520.0,,0.344,-29.08,10.89,23668.17,metal loss,External,10.0,0.034,,,,,0.7,91.32,,MFL-A/XT,,1160.0,65000.0,,1342.0,,,,,,,,,2015,1066,7214.058215999999,-8.863584,49.5,9.906,21.081999999999997,7214.058215999999
6520.0,,0.344,-29.91,10.05,23669.0,metal loss,External,20.0,0.069,,,,,0.7,91.31,,MFL-A/XT,,1160.0,65000.0,,1342.0,1469.63,2040.54,1541.25,2139.99,1541.63,2140.52,0.75,1.84,2015,1068,7214.3112,-9.116568000000001,314.5,20.066,60.959999999999994,7214.3112
6520.0,,0.344,-30.0,9.97,23669.09,metal loss,External,18.0,0.062,,,,,0.7,91.31,,MFL-A/XT,,1160.0,65000.0,,1342.0,1471.03,2042.48,,,,,,,2015,1069,7214.338632,-9.144,18.0,19.049999999999997,52.06999999999999,7214.338632
6530.0,,,,,23705.0,Attachment,,,,,,Repair Marker 2012 Dig #14 Recoat,,,90.95,,,,,,,,,,,,,,,,2015,1071,7225.284000000001,,180.0,,,7225.284000000001
6530.0,,,,,23705.14,Area Start Composite Wrap,,,,,,Repair Marker @12:00 2012 Dig#14,,,90.95,,,,,,,,,,,,,,,,2015,1072,7225.326672,,,,,7225.326672
6530.0,,0.344,-26.73,0.93,23705.79,cluster,External,48.0,0.165,,,Repaired?,,0.7,90.94,,,,1160.0,65000.0,,1342.0,1391.78,1932.46,1443.9,2004.82,1457.99,2024.39,0.8,1.73,2015,1073,7225.524792000001,-8.147304,86.0,45.974,135.128,7225.524792000001
6530.0,,0.344,-26.75,0.91,23705.81,metal loss,External,61.0,0.21,,,Repaired?,,0.7,90.94,,MFL-A/XT,,1160.0,65000.0,,1342.0,1394.98,1936.89,1442.31,2002.6,1462.76,2031.0,0.8,1.73,2015,1074,7225.530888000001,-8.1534,188.5,36.068,183.896,7225.530888000001
6530.0,,0.344,-26.75,0.91,23705.81,metal loss,External,42.0,0.144,,,Repaired?,,0.7,90.94,,MFL-A/XT,,1160.0,65000.0,,1342.0,1445.68,2007.29,1512.16,2099.6,1517.46,2106.96,0.77,1.81,2015,1075,7225.530888000001,-8.1534,126.0,27.94,128.016,7225.530888000001
6530.0,,0.344,-26.76,0.91,23705.81,metal loss,External,21.0,0.072,,,Repaired?,,0.7,90.94,,MFL-A/XT,,1160.0,65000.0,,1342.0,1460.89,2028.41,1531.38,2126.28,1532.42,2127.73,0.76,1.83,2015,1076,7225.530888000001,-8.156448000000001,233.5,30.987999999999996,99.05999999999999,7225.530888000001
6530.0,,0.344,-26.78,0.88,23705.83,metal loss,External,23.0,0.079,,,Repaired?,,0.7,90.94,,MFL-A/XT,,1160.0,65000.0,,1342.0,1461.83,2029.71,1532.39,2127.69,1533.61,2129.37,0.76,1.83,2015,1077,7225.536984000001,-8.162544,272.5,27.94,159.004,7225.536984000001
6530.0,,,,,23706.56,Area End Composite Wrap,,,,,,Repair Marker @12:00 2012 Dig#14,,,90.93,,,,,,,,,,,,,,,,2015,1078,7225.759488000001,,,,,7225.759488000001
6540.0,,0.344,-0.77,39.23,23707.49,metal loss,External,70.0,0.241,,,Recoat,,0.7,90.91,,MFL-A/XT,,1160.0,65000.0,,1342.0,1457.78,2024.09,1523.05,2114.72,1529.01,2122.99,0.76,1.82,2015,1080,7226.042952000001,-0.23469600000000002,155.0,13.97,28.955999999999996,7226.042952000001
6540.0,,,,,23707.88,Attachment,,,,,,Repair Marker 2012 Dig #14 Recoat,,,90.91,,,,,,,,,,,,,,,,2015,1081,7226.161824000001,,180.0,,,7226.161824000001
6550.0,,0.344,-39.06,0.92,23785.78,cluster,External,85.0,0.292,,,,,0.7,90.28,,,,1160.0,65000.0,,1342.0,,,,,,,,,2015,1083,7249.905744,-11.905488000000002,158.5,25.907999999999998,118.11,7249.905744
6580.0,,0.344,-0.88,39.13,23867.6,metal loss,External,22.0,0.076,,,,,0.7,90.1,,MFL-A/XT,,1160.0,65000.0,,1342.0,1470.28,2041.44,1541.95,2140.96,1542.4,2141.58,0.75,1.85,2015,1087,7274.84448,-0.268224,169.0,18.034,35.05199999999999,7274.84448
6590.0,,0.344,-38.95,1.09,23945.68,metal loss,External,19.0,0.065,,,,,0.7,90.8,,MFL-A/XT,,1160.0,65000.0,,1342.0,1473.97,2046.57,,,,,,,2015,1089,7298.643264,-11.871960000000001,148.5,11.937999999999999,23.875999999999998,7298.643264
6600.0,,0.344,-0.85,39.2,23947.62,metal loss,External,16.0,0.055,,,,,0.7,90.91,,MFL-A/XT,,1160.0,65000.0,,1342.0,1471.53,2043.18,,,,,,,2015,1091,7299.234576,-0.25908000000000003,132.0,19.049999999999997,51.053999999999995,7299.234576
6600.0,,,,,23961.36,AGM,,,,,,AGM#9 AT PLM/ ON ROW,,,91.65,,,,,,,,,,,,,,,,2015,1092,7303.422528000001,,,,,7303.422528000001
6990.0,,0.344,-1.29,38.89,25487.18,metal loss,External,15.0,0.052,,,,,0.7,51.01,,MFL-A/XT,,1160.0,65000.0,,1342.0,1473.52,2045.95,,,,,,,2015,1133,7768.492464000001,-0.39319200000000004,113.0,14.985999999999999,32.004,7768.492464000001
7010.0,,0.344,-23.97,16.3,25570.01,metal loss,External,12.0,0.041,,,,,0.7,24.56,,MFL-A/XT,,1160.0,65000.0,,1342.0,,,,,,,,,2015,1137,7793.7390479999995,-7.306056,128.5,32.004,44.958,7793.7390479999995
7380.0,,0.344,-39.0,1.22,26906.78,metal loss,External,35.0,0.12,,,Recoat,,1.0,155.25,,MFL-A/XT,,1160.0,65000.0,,1342.0,1465.75,2035.15,1536.47,2133.35,1538.0,2135.48,0.75,1.84,2015,1183,8201.186544,-11.8872,222.5,18.034,33.019999999999996,8201.186544
7380.0,,0.344,-39.33,0.89,26907.12,metal loss,External,40.0,0.138,,,Recoat,,1.0,155.1,,MFL-A/XT,,1160.0,65000.0,,1342.0,1455.08,2020.34,1523.63,2115.53,1527.14,2120.4,0.76,1.82,2015,1184,8201.290176,-11.987784,232.0,23.875999999999998,45.974,8201.290176
7380.0,,0.344,-39.34,0.88,26907.12,metal loss,External,44.0,0.151,,,Recoat,,1.0,155.1,,MFL-A/XT,,1160.0,65000.0,,1342.0,1463.33,2031.8,1533.19,2128.8,1535.54,2132.05,0.76,1.84,2015,1185,8201.290176,-11.990832000000001,182.0,17.018,26.924,8201.290176
7380.0,,0.344,-39.58,0.64,26907.36,cluster,External,62.0,0.213,,,Recoat,,1.0,154.99,,,,1160.0,65000.0,,1342.0,1337.36,1856.9,1364.77,1894.96,1486.01,2063.29,0.85,1.63,2015,1188,8201.363328000001,-12.063984,178.5,50.291999999999994,72.898,8201.363328000001
7400.0,,0.344,-39.9,0.27,26970.73,metal loss,External,12.0,0.041,,,near girth weld,,0.7,124.43,,MFL-A/XT,,1160.0,65000.0,,1342.0,,,,,,,,,2015,1194,8220.678504,-12.16152,56.5,13.97,23.114,8220.678504
7400.0,,0.344,-39.91,0.26,26970.74,metal loss,External,24.0,0.083,,,near girth weld,,0.7,124.43,,MFL-A/XT,,1160.0,65000.0,,1342.0,1472.65,2044.74,1544.57,2144.6,1544.89,2145.05,0.75,1.85,2015,1195,8220.681552,-12.164568,84.0,12.953999999999999,25.907999999999998,8220.681552
7400.0,,0.344,-40.01,0.16,26970.84,metal loss,External,12.0,0.041,,,near girth weld,,0.7,124.38,,MFL-A/XT,,1160.0,65000.0,,1342.0,,,,,,,,,2015,1196,8220.712032000001,-12.195048,66.5,24.892,182.118,8220.712032000001
7420.0,,0.344,-0.88,29.29,26985.1,metal loss,External,23.0,0.079,,,,,0.7,123.83,,MFL-A/XT,,1160.0,65000.0,,1342.0,1471.13,2042.62,1542.88,2142.25,1543.31,2142.85,0.75,1.85,2015,1200,8225.05848,-0.268224,358.0,16.002,51.053999999999995,8225.05848
7420.0,,0.344,-0.92,29.26,26985.13,metal loss,External,11.0,0.038,,,,,0.7,123.84,,MFL-A/XT,,1160.0,65000.0,,1342.0,,,,,,,,,2015,1202,8225.067624000001,-0.280416,65.5,19.049999999999997,40.132,8225.067624000001
7420.0,,0.344,-1.21,28.97,26985.43,metal loss,External,20.0,0.069,,,,,0.7,123.96,,MFL-A/XT,,1160.0,65000.0,,1342.0,1464.69,2033.69,1535.72,2132.3,1536.39,2133.23,0.76,1.84,2015,1204,8225.159064000001,-0.368808,321.5,26.924,73.914,8225.159064000001
7490.0,,0.344,-38.69,1.26,27285.06,metal loss,External,17.0,0.058,,,,,0.7,187.05,,MFL-A/XT,,1160.0,65000.0,,1342.0,1472.35,2044.32,,,,,,,2015,1213,8316.486288,-11.792712,183.5,17.018,36.068,8316.486288
7550.0,,0.344,-39.69,0.31,27515.29,cluster,External,19.0,0.065,,,near girth weld,,0.7,188.14,,,,1160.0,65000.0,,1342.0,1465.44,2034.73,,,,,,,2015,1222,8386.660392000002,-12.097512,239.0,27.432,107.44200000000001,8386.660392000002
7670.0,,0.344,-29.12,10.83,27985.61,metal loss,External,18.0,0.062,,,,,0.7,173.32,,MFL-A/XT,,1160.0,65000.0,,1342.0,1470.54,2041.81,,,,,,,2015,1235,8530.013928,-8.875776,303.5,20.066,37.083999999999996,8530.013928
7760.0,,0.344,-39.63,0.49,28302.37,metal loss,External,12.0,0.041,,,,,0.7,159.61,,MFL-A/XT,,1160.0,65000.0,,1342.0,,,,,,,,,2015,1249,8626.562376,-12.079224000000002,137.5,46.99,18.034,8626.562376
7910.0,,0.344,-0.74,39.36,28857.2,metal loss,External,31.0,0.107,,,Recoat,,0.7,132.35,,MFL-A/XT,,1160.0,65000.0,,1342.0,1433.18,1989.94,1498.34,2080.41,1503.93,2088.16,0.77,1.79,2015,1270,8795.674560000001,-0.225552,133.0,42.925999999999995,167.132,8795.674560000001
7960.0,,,,,29095.07,Attachment,,,,,,Repair Marker,,,129.15,,,,,,,,,,,,,,,,2015,1278,8868.177336,,180.0,,,8868.177336
7960.0,,,,,29095.49,Area Start Sleeve,,,,,,,,,129.14,,,,,,,,,,,,,,,,2015,1279,8868.305352000001,,,,,8868.305352000001
7960.0,,,,,29096.68,Area End Sleeve,,,,,,,,,129.11,,,,,,,,,,,,,,,,2015,1280,8868.668064000001,,,,,8868.668064000001
7970.0,,,,,29097.91,Attachment,,,,,,Repair Marker,,,129.07,,,,,,,,,,,,,,,,2015,1282,8869.042968,,180.0,,,8869.042968
7990.0,,0.344,-0.68,39.39,29171.19,cluster,External,49.0,0.169,,,,,0.7,127.01,,,,1160.0,65000.0,,1342.0,1397.98,1941.07,1451.45,2015.31,1494.99,2075.75,0.8,1.74,2015,1285,8891.378712,-0.20726400000000003,179.0,42.925999999999995,179.832,8891.378712
7990.0,,0.344,-0.7,39.37,29171.21,cluster,External,55.0,0.189,,,,,0.7,127.0,,,,1160.0,65000.0,,1342.0,1380.44,1916.71,1426.46,1980.61,1442.46,2002.82,0.81,1.71,2015,1286,8891.384808,-0.21336,122.5,44.196,175.51399999999998,8891.384808
8000.0,,,,,29248.63,Attachment,,,,,,Repair Marker,,,122.04,,,,,,,,,,,,,,,,2015,1288,8914.982424000002,,180.0,,,8914.982424000002
8000.0,,0.344,-39.07,0.9,29249.65,metal loss,External,48.0,0.165,,,Recoat,,0.7,121.97,,MFL-A/XT,,1160.0,65000.0,,1342.0,1429.74,1985.16,1491.65,2071.12,1500.75,2083.76,0.78,1.79,2015,1289,8915.29332,-11.908536000000002,237.5,32.004,121.91999999999999,8915.29332
8000.0,,0.344,-39.1,0.87,29249.68,metal loss,External,31.0,0.107,,,Recoat,,0.7,121.97,,MFL-A/XT,,1160.0,65000.0,,1342.0,1468.1,2038.42,1539.3,2137.28,1540.35,2138.74,0.75,1.84,2015,1290,8915.302464,-11.91768,119.5,17.018,94.996,8915.302464
8000.0,,0.344,-39.27,0.69,29249.86,metal loss,External,35.0,0.12,,,Recoat,,0.7,121.96,,MFL-A/XT,,1160.0,65000.0,,1342.0,1427.9,1982.6,1491.55,2070.98,1498.62,2080.8,0.78,1.79,2015,1291,8915.357328,-11.969496000000001,166.5,41.91,102.86999999999999,8915.357328
8010.0,,0.344,-0.83,39.25,29251.38,metal loss,External,14.0,0.048,,,Recoat,,0.7,121.85,,MFL-A/XT,,1160.0,65000.0,,1342.0,1464.52,2033.45,,,,,,,2015,1293,8915.820624,-0.252984,177.5,34.036,59.943999999999996,8915.820624
8010.0,,0.344,-0.84,39.24,29251.39,metal loss,External,15.0,0.052,,,Recoat,,0.7,121.85,,MFL-A/XT,,1160.0,65000.0,,1342.0,1455.34,2020.7,,,,,,,2015,1294,8915.823672,-0.256032,166.5,45.974,26.924,8915.823672
8010.0,,,,,29252.85,Attachment,,,,,,Repair Marker,,,121.75,,,,,,,,,,,,,,,,2015,1295,8916.26868,,180.0,,,8916.26868
8060.0,,0.344,-2.31,37.74,29453.57,metal loss,External,17.0,0.058,,,,,1.0,110.57,,MFL-A/XT,,1160.0,65000.0,,1342.0,1463.29,2031.74,,,,,,,2015,1301,8977.448136,-0.704088,182.5,32.004,48.00599999999999,8977.448136
8060.0,,0.344,-3.04,37.02,29454.29,metal loss,External,10.0,0.034,,,,,1.0,110.48,,MFL-A/XT,,1160.0,65000.0,,1342.0,,,,,,,,,2015,1302,8977.667592000002,-0.9265920000000001,170.5,23.114,33.019999999999996,8977.667592000002
8060.0,,0.344,-3.36,36.7,29454.61,metal loss,External,44.0,0.151,,,,,1.0,110.44,,MFL-A/XT,,1160.0,65000.0,,1342.0,1460.57,2027.96,1529.88,2124.2,1532.73,2128.15,0.76,1.83,2015,1303,8977.765128000001,-1.024128,171.0,19.049999999999997,23.622,8977.765128000001
8060.0,,0.344,-4.11,35.95,29455.36,metal loss,External,13.0,0.045,,,,,1.0,110.35,,MFL-A/XT,,1160.0,65000.0,,1342.0,1457.01,2023.02,,,,,,,2015,1304,8977.993728000001,-1.252728,196.0,48.00599999999999,27.94,8977.993728000001
8060.0,,0.344,-4.11,35.95,29455.36,metal loss,External,15.0,0.052,,,,,1.0,110.35,,MFL-A/XT,,1160.0,65000.0,,1342.0,1475.18,2048.25,,,,,,,2015,1305,8977.993728000001,-1.252728,186.5,8.889999999999999,32.004,8977.993728000001
8060.0,,0.344,-4.65,35.4,29455.91,metal loss,External,14.0,0.048,,,,,1.0,110.29,,MFL-A/XT,,1160.0,65000.0,,1342.0,1452.68,2017.02,,,,,,,2015,1306,8978.161368000001,-1.4173200000000001,182.0,52.06999999999999,38.862,8978.161368000001
8060.0,,0.344,-7.4,32.66,29458.65,metal loss,External,12.0,0.041,,,,,1.0,109.97,,MFL-A/XT,,1160.0,65000.0,,1342.0,,,,,,,,,2015,1307,8978.99652,-2.25552,175.5,29.971999999999998,36.068,8978.99652
8060.0,,0.344,-13.07,26.99,29464.32,metal loss,External,11.0,0.038,,,,,1.0,109.34,,MFL-A/XT,,1160.0,65000.0,,1342.0,,,,,,,,,2015,1308,8980.724736,-3.9837360000000004,151.5,59.943999999999996,52.06999999999999,8980.724736
8060.0,,0.344,-13.08,26.98,29464.33,metal loss,External,13.0,0.045,,,,,1.0,109.34,,MFL-A/XT,,1160.0,65000.0,,1342.0,1451.97,2016.02,,,,,,,2015,1309,8980.727784,-3.986784,164.0,56.13399999999999,53.08599999999999,8980.727784
8060.0,,0.344,-13.71,26.35,29464.97,metal loss,External,12.0,0.041,,,,,1.0,109.27,,MFL-A/XT,,1160.0,65000.0,,1342.0,,,,,,,,,2015,1310,8980.922856000001,-4.178808,149.5,41.91,55.117999999999995,8980.922856000001
8060.0,,0.344,-14.25,25.81,29465.5,metal loss,External,29.0,0.1,,,,,1.0,109.21,,MFL-A/XT,,1160.0,65000.0,,1342.0,1439.25,1998.37,1505.76,2090.71,1510.21,2096.89,0.77,1.8,2015,1311,8981.0844,-4.3434,224.5,40.894,40.894,8981.0844
8060.0,,0.344,-14.39,25.67,29465.64,metal loss,External,13.0,0.045,,,,,1.0,109.2,,MFL-A/XT,,1160.0,65000.0,,1342.0,1474.95,2047.93,,,,,,,2015,1312,8981.127072000001,-4.386072,159.5,10.921999999999999,22.098,8981.127072000001
8060.0,,0.344,-15.5,24.56,29466.75,metal loss,External,33.0,0.114,,,,,1.0,109.08,,MFL-A/XT,,1160.0,65000.0,,1342.0,1420.58,1972.44,1482.87,2058.93,1490.56,2069.61,0.78,1.77,2015,1313,8981.465400000001,-4.7244,134.5,48.00599999999999,28.955999999999996,8981.465400000001
8060.0,,0.344,-15.52,24.54,29466.77,metal loss,External,11.0,0.038,,,,,1.0,109.08,,MFL-A/XT,,1160.0,65000.0,,1342.0,,,,,,,,,2015,1314,8981.471496,-4.7304960000000005,152.5,36.068,29.971999999999998,8981.471496
8060.0,,0.344,-16.71,23.34,29467.97,metal loss,External,22.0,0.076,,,,,1.0,108.95,,MFL-A/XT,,1160.0,65000.0,,1342.0,1469.48,2040.34,1541.06,2139.72,1541.57,2140.44,0.75,1.84,2015,1315,8981.837256,-5.093208000000001,222.5,19.049999999999997,33.019999999999996,8981.837256
8060.0,,0.344,-17.81,22.25,29469.06,metal loss,External,67.0,0.23,,,,,1.0,108.84,,MFL-A/XT,,1160.0,65000.0,,1342.0,1439.43,1998.61,1498.81,2081.06,1509.72,2096.2,0.77,1.79,2015,1316,8982.169488000001,-5.428488,231.5,21.081999999999997,15.239999999999998,8982.169488000001
8060.0,,0.344,-19.7,20.35,29470.96,metal loss,External,14.0,0.048,,,,,1.0,108.65,,MFL-A/XT,,1160.0,65000.0,,1342.0,1473.42,2045.8,,,,,,,2015,1317,8982.748608,-6.00456,155.5,16.002,24.892,8982.748608
8060.0,,0.344,-19.76,20.3,29471.01,metal loss,External,21.0,0.072,,,,,1.0,108.65,,MFL-A/XT,,1160.0,65000.0,,1342.0,1470.59,2041.88,1542.31,2141.46,1542.69,2141.99,0.75,1.85,2015,1318,8982.763848,-6.022848000000001,228.5,18.034,26.924,8982.763848
