Repository: bforce541/tidal-backend-work

# ILI Alignment & Growth (MVP)

Two-run weld-anchored alignment + anomaly matching + growth rates. Deterministic, explainable, engineer-aligned.

## MVP: What It Does

Given two ILI runs (e.g. 2007 & 2015 OR 2015 & 2022):

1. **Ingest** – Excel/CSV
2. **Normalize** – Schema + units (distances → m, clock → degrees, depth → %, length/width → mm)
3. **Align** – Weld-anchored, segment-wise linear mapping
4. **Match** – Distance + clock + type + geometry (hard filters, weighted score)
5. **Growth** – Depth/length/width rates for matched pairs only
6. **Flag** – New, Missing, Ambiguous
7. **Output** – Excel + CSV + summary.json

Prediction is **not** part of MVP.

File: output 2/tables/New_2022_vs_2015.csv (part 2 of 23)
[in.]",Pdesign [PSI],"Mod B31G Psafe 
[PSI]",Mod B31G Pburst [PSI],"Mod B31G Psafe Pressure with Tolerance
[PSI]","Mod B31G Pburst Pressure with Tolerance
[PSI]",Effective Area Psafe [PSI],Effective Area Pburst [PSI],ERF,RPR,Length Tolerance [in],Width Tolerance [in],run_year,row_index,distance_raw_m,dist_to_us_weld_m,clock_position_deg,length_mm,width_mm,distance_corrected_m
710,0.344,37.959,2.064,2104.938,Metal Loss,Internal,19.0,0.065,34.0,GENE,20.0,,,,1.2,INT ML,5,N,N,5.97,621.489,02:36,18.221,CMFL,1025,65000,E.R. WELD,24,1341.6,1533.9,2130.4,1517.7,2107.9,1530.8,2126.2,0.668,1.143,1.0,1.2,2022,228,641.5851024000001,11.569903200000002,351.0,12199.9248,30.479999999999997,739.9922585125553
710,0.344,38.143,1.883,2105.118,Metal Loss,Internal,19.0,0.065,34.0,AXGR,20.0,,,,3.0,INT ML,5,N,N,5.97,621.543,02:36,12.776,CMFL,1025,65000,E.R. WELD,24,1341.6,1483.3,2060.2,1419.0,1970.9,1500.4,2083.9,0.691,1.106,0.6,1.2,2022,229,641.6399664,11.6259864,17.0,12199.9248,27.94,740.0471458163555
710,0.344,38.392,1.634,2105.367,Metal Loss,Internal,13.0,0.044,28.0,PITT,20.0,,,,1.0,INT ML,5,N,N,5.97,621.616,02:36,18.012,CMFL,1025,65000,E.R. WELD,24,1341.6,1540.8,2140.0,1530.0,2125.1,1539.3,2137.9,0.665,1.148,0.6,1.2,2022,230,641.7158616,11.701881600000002,352.0,12199.9248,33.019999999999996,740.1230732532792
710,0.344,39.17,0.853,2106.148,Metal Loss,Internal,23.0,0.079,38.0,PITT,20.0,,,,1.0,INT ML,5,N,N,5.97,621.846,02:36,18.221,CMFL,1025,65000,E.R. WELD,24,1341.6,1535.3,2132.4,1522.7,2114.8,1532.4,2128.4,0.668,1.144,0.6,1.2,2022,231,641.9539104,11.939016,350.5,12199.9248,27.94,740.3612231658796
720,0.344,4.265,36.014,2111.266,Metal Loss,Internal,19.0,0.065,34.0,AXGR,20.0,,,,2.0,INT ML,16,N,N,5.97,623.355,04:00,25.342,CMFL,1025,65000,E.R. WELD,24,1341.6,1511.7,2099.5,1473.2,2046.2,1504.0,2088.8,0.678,1.127,1.0,1.2,2022,233,643.5138768,1.299972,358.5,12277.039200000001,20.32,741.9122955016758
720,0.344,6.624,33.655,2113.625,Metal Loss,Internal,26.0,0.089,41.0,AXGR,20.0,,,,1.6,INT ML,16,N,N,5.97,624.053,04:00,25.342,CMFL,1025,65000,E.R. WELD,24,1341.6,1512.7,2100.9,1482.5,2059.0,1504.5,2089.6,0.678,1.127,1.0,1.2,2022,234,644.2329000000001,2.0189952,358.5,12277.039200000001,12.7,742.626338253482
720,0.344,9.432,30.846,2116.434,Metal Loss,Internal,11.0,0.038,26.0,GENE,20.0,,,,4.2,INT ML,16,N,N,5.97,624.884,04:00,24.714,CMFL,1025,65000,E.R. WELD,24,1341.6,1493.9,2074.8,1409.9,1958.2,1483.6,2060.5,0.686,1.114,1.0,1.2,2022,235,645.0890832000001,2.8748736000000004,1.5,12277.039200000001,33.019999999999996,743.4765909409866
720,0.344,11.22,29.058,2118.222,Metal Loss,Internal,19.0,0.065,34.0,PITT,20.0,,,,2.0,INT ML,16,N,N,5.97,625.413,04:00,24.923,CMFL,1025,65000,E.R. WELD,24,1341.6,1511.6,2099.5,1473.2,2046.2,1503.9,2088.8,0.678,1.127,0.6,1.2,2022,236,645.6340656000001,3.4198560000000002,1.0,12277.039200000001,27.94,744.0177984188286
720,0.344,11.926,28.353,2118.927,Metal Loss,Internal,19.0,0.065,34.0,GENE,20.0,,,,1.3,INT ML,16,N,N,5.97,625.622,04:00,25.761,CMFL,1025,65000,E.R. WELD,24,1341.6,1529.7,2124.6,1510.1,2097.3,1525.7,2119.1,0.67,1.14,1.0,1.2,2022,237,645.8489496000001,3.6350448,357.0,12277.039200000001,60.959999999999994,744.2311939847564
720,0.344,13.711,26.568,2120.712,Metal Loss,Internal,21.0,0.072,36.0,GENE,20.0,,,,1.3,INT ML,16,N,N,5.97,626.15,04:00,25.342,CMFL,1025,65000,E.R. WELD,24,1341.6,1528.4,2122.7,1509.1,2095.9,1524.0,2116.7,0.671,1.139,1.0,1.2,2022,238,646.3930176,4.1791128,358.5,12277.039200000001,45.72,744.7714933963604
720,0.344,23.215,17.06,2130.22,Metal Loss,Internal,13.0,0.044,28.0,GENE,20.0,,,,2.3,INT ML,16,N,N,5.97,628.963,04:00,25.761,CMFL,1025,65000,E.R. WELD,24,1341.6,1517.9,2108.2,1477.3,2051.7,1511.9,2099.9,0.675,1.132,1.0,1.2,2022,239,649.291056,7.075932,356.5,12277.039200000001,38.099999999999994,747.6494579932967
720,0.344,23.255,17.024,2130.256,Metal Loss,Internal,23.0,0.079,38.0,GENE,25.0,,,,8.1,INT ML,16,N,N,5.97,628.974,04:00,19.478,CMFL,1025,65000,E.R. WELD,24,1341.6,1354.2,1880.8,1211.3,1682.3,1454.8,2020.5,0.757,1.011,1.0,1.2,2022,240,649.3020288,7.088124,29.0,12277.039200000001,60.959999999999994,747.6603547881526
720,0.344,23.868,16.411,2130.869,Metal Loss,Internal,21.0,0.072,36.0,GENE,20.0,,,,4.4,INT ML,16,N,N,5.97,629.155,04:00,26.389,CMFL,1025,65000,E.R. WELD,24,1341.6,1431.2,1987.8,1333.1,1851.5,1482.7,2059.3,0.716,1.069,1.0,1.2,2022,241,649.4888712000001,7.2749664,353.5,12277.039200000001,66.03999999999999,747.8459029894486
720,0.344,24.482,15.794,2131.486,Metal Loss,Internal,30.0,0.103,45.0,GENE,20.0,,,,3.3,INT ML,16,N,N,5.97,629.337,04:00,25.342,CMFL,1025,65000,E.R. WELD,24,1341.6,1423.0,1976.4,1336.2,1855.9,1461.7,2030.1,0.72,1.061,0.6,1.2,2022,242,649.6769328,7.4621136,353.5,12277.039200000001,66.03999999999999,748.0326619457285
720,0.344,25.187,15.092,2132.188,Metal Loss,Internal,28.0,0.096,43.0,PITT,20.0,,,,0.6,INT ML,16,N,N,5.97,629.545,04:00,25.552,CMFL,1025,65000,E.R. WELD,24,1341.6,1540.8,2140.0,1535.0,2131.9,1539.0,2137.5,0.665,1.149,0.6,1.2,2022,243,649.8909024000001,7.676997600000001,358.0,12277.039200000001,27.94,748.2451494454182
720,0.344,26.844,13.432,2133.848,Metal Loss,Internal,35.0,0.12,50.0,PITT,20.0,,,,0.5,INT ML,16,N,N,5.97,630.036,04:00,26.389,CMFL,1025,65000,E.R. WELD,24,1341.6,1542.5,2142.4,1538.5,2136.8,1541.1,2140.4,0.665,1.15,0.6,1.2,2022,244,650.3968704,8.1820512,353.5,12277.039200000001,17.779999999999998,748.7476127637726
720,0.344,34.993,5.282,2141.998,Metal Loss,Internal,17.0,0.058,32.0,PITT,20.0,,,,1.2,INT ML,16,N,N,5.97,632.447,04:00,26.18,CMFL,1025,65000,E.R. WELD,24,1341.6,1534.2,2130.9,1518.4,2108.9,1531.3,2126.9,0.668,1.144,0.6,1.2,2022,245,652.8809904000001,10.6658664,355.5,12277.039200000001,22.86,751.2145260436456
720,0.344,35.502,4.777,2142.503,Metal Loss,Internal,18.0,0.062,33.0,GENE,20.0,,,,4.6,INT ML,16,N,N,5.97,632.598,04:00,26.389,CMFL,1025,65000,E.R. WELD,24,1341.6,1446.6,2009.1,1347.4,1871.4,1490.7,2070.4,0.709,1.079,1.0,1.2,2022,246,653.0349144,10.821009600000002,354.0,12277.039200000001,38.099999999999994,751.3673838603738
720,0.344,36.243,4.035,2143.245,Metal Loss,Internal,42.0,0.144,57.0,PITT,20.0,,,,0.7,INT ML,16,N,N,5.97,632.817,04:00,25.97,CMFL,1025,65000,E.R. WELD,24,1341.6,1534.1,2130.7,1524.2,2117.0,1530.0,2125.0,0.668,1.143,0.6,1.2,2022,247,653.261076,11.0468664,356.0,12277.039200000001,20.32,751.5919789099033
720,0.344,37.605,2.674,2144.606,Metal Loss,Internal,25.0,0.086,40.0,GENE,20.0,,,,4.8,INT ML,16,N,N,5.97,633.22,04:00,27.018,CMFL,1025,65000,E.R. WELD,24,1341.6,1401.4,1946.5,1284.9,1784.5,1443.1,2004.3,0.731,1.042,1.0,1.2,2022,248,653.6759088000001,11.462004,342.0,12277.039200000001,119.38,752.0039382932049
730,0.344,3.645,36.391,2150.925,Metal Loss,Internal,11.0,0.038,26.0,GENE,20.0,,,,5.3,INT ML,13,N,N,5.97,635.096,10:12,8.168,CMFL,1025,65000,E.R. WELD,24,1341.6,1482.9,2059.5,1378.7,1914.9,1470.6,2042.5,0.691,1.105,1.0,1.2,2022,250,655.6019400000001,1.110996,344.5,12202.972800000001,43.18,753.9249899982017
730,0.344,5.938,34.094,2153.222,Metal Loss,Internal,28.0,0.096,43.0,PITT,20.0,,,,0.9,INT ML,13,N,N,5.97,635.788,10:12,10.472,CMFL,1025,65000,E.R. WELD,24,1341.6,1534.9,2131.8,1524.0,2116.7,1531.7,2127.3,0.668,1.144,0.6,1.2,2022,251,656.3020656000001,1.8099024,356.0,12202.972800000001,22.86,754.6255352958337
730,0.344,7.772,32.264,2155.052,Metal Loss,Internal,23.0,0.079,38.0,PITT,20.0,,,,1.0,INT ML,13,N,N,5.97,636.34,10:12,30.159,CMFL,1025,65000,E.R. WELD,24,1341.6,1535.3,2132.4,1522.7,2114.8,1532.5,2128.4,0.668,1.144,0.6,1.2,2022,252,656.8598496000001,2.3689056,161.5,12202.972800000001,20.32,755.1836536653012
730,0.344,8.694,31.339,2155.978,Metal Loss,Internal,14.0,0.048,29.0,PITT,20.0,,,,0.9,INT ML,13,N,N,5.97,636.619,10:12,8.587,CMFL,1025,65000,E.R. WELD,24,1341.6,1542.1,2141.8,1534.3,2130.9,1540.9,2140.1,0.665,1.15,0.6,1.2,2022,253,657.1420944,2.6499312000000006,346.5,12202.972800000001,30.479999999999997,755.466067659906
730,0.344,8.973,31.063,2156.253,Metal Loss,Internal,14.0,0.048,29.0,GENE,20.0,,,,8.5,INT ML,13,N,N,5.97,636.703,10:12,9.425,CMFL,1025,65000,E.R. WELD,24,1341.6,1428.4,1984.0,1294.1,1797.4,1470.6,2042.5,0.718,1.067,1.0,1.2,2022,254,657.2259144000001,2.7349704000000004,347.0,12202.972800000001,73.66,755.549937906684
730,0.344,12.395,27.641,2159.675,Metal Loss,Internal,15.0,0.052,30.0,GENE,20.0,,,,1.9,INT ML,13,N,N,5.97,637.734,10:12,11.31,CMFL,1025,65000,E.R. WELD,24,1341.6,1524.6,2117.5,1492.3,2072.7,1519.9,2111.0,0.672,1.136,1.0,1.2,2022,255,658.26894,3.777996,359.5,12202.972800000001,38.099999999999994,756.5935887593166
730,0.344,12.7,27.336,2159.98,Metal Loss,Internal,16.0,0.055,31.0,PITT,20.0,,,,1.3,INT ML,13,N,N,5.97,637.826,10:12,7.959,CMFL,1025,65000,E.R. WELD,24,1341.6,1533.1,2129.3,1514.5,2103.5,1530.0,2124.9,0.669,1.143,0.6,1.2,2022,256,658.3619040000001,3.87096,344.0,12202.972800000001,22.86,756.6866084875612
730,0.344,15.01,25.023,2162.293,Metal Loss,Internal,27.0,0.093,42.0,PITT,20.0,,,,0.7,INT ML,13,N,N,5.97,638.523,10:12,8.168,CMFL,1025,65000,E.R. WELD,24,1341.6,1539.6,2138.3,1532.2,2128.1,1537.6,2135.6,0.666,1.148,0.6,1.2,2022,257,659.0669064000001,4.575048,344.5,12202.972800000001,22.86,757.3920335086423
730,0.344,18.589,21.447,2165.869,Metal Loss,Internal,42.0,0.144,57.0,GENE,20.0,,,,7.7,INT ML,13,N,N,5.97,639.602,10:12,8.378,CMFL,1025,65000,E.R. WELD,24,1341.6,1180.3,1639.3,1010.5,1403.5,1431.2,1987.8,0.869,0.878,1.0,1.2,2022,258,660.1568712000001,5.6659272,354.5,12202.972800000001,116.83999999999999,758.4826516994705
730,0.344,27.323,12.71,2174.606,Metal Loss,Internal,14.0,0.048,29.0,AXGR,20.0,,,,2.1,INT ML ( ON SW ),13,N,N,5.97,642.236,10:12,0.0,CMFL,1025,65000,E.R. WELD,24,1341.6,1520.5,2111.8,1483.5,2060.4,1515.0,2104.2,0.674,1.134,1.0,1.2,2022,259,662.8199088000001,8.3280504,306.0,12202.972800000001,25.4,761.1472856852834
730,0.344,28.468,11.568,2175.748,Metal Loss,Internal,14.0,0.048,29.0,GENE,20.0,,,,2.5,INT ML,13,N,N,5.97,642.581,10:12,11.1,CMFL,1025,65000,E.R. WELD,24,1341.6,1513.7,2102.4,1464.6,2034.2,1506.9,2092.9,0.677,1.127,1.0,1.2,2022,260,663.1679904,8.6770464,359.0,12202.972800000001,35.559999999999995,761.4955759464482
730,0.344,33.015,7.021,2180.295,Metal Loss,Internal,19.0,0.065,34.0,AXGR,20.0,,,,5.0,INT ML,13,N,N,5.97,643.952,10:12,7.33,CMFL,1025,65000,E.R. WELD,24,1341.6,1436.1,1994.6,1328.4,1845.0,1482.6,2059.2,0.714,1.07,1.0,1.2,2022,261,664.5539160000001,10.062972,340.0,12202.972800000001,20.32,762.8823323540814
730,0.344,36.306,3.73,2183.586,Metal Loss,Internal,20.0,0.069,35.0,GENE,20.0,,,,1.7,INT ML,13,N,N,5.97,644.945,10:12,9.425,CMFL,1025,65000,E.R. WELD,24,1341.6,1518.2,2108.7,1486.6,2064.8,1511.8,2099.8,0.675,1.131,1.0,1.2,2022,262,665.5570127999999,11.0660688,351.0,12202.972800000001,40.64,763.886030470976
740,0.344,1.457,38.78,2188.773,Metal Loss,Internal,32.0,0.11,47.0,PITT,20.0,,,,1.1,INT ML,10,N,N,5.97,646.509,11:00,35.605,CMFL,1025,65000,E.R. WELD,24,1341.6,1521.4,2113.0,1501.9,2086.0,1514.6,2103.6,0.674,1.134,0.6,1.2,2022,264,667.1380104000001,0.44409360000000003,139.5,12263.932799999999,17.779999999999998,765.4655463048018
740,0.344,8.333,31.903,2195.65,Metal Loss,Internal,26.0,0.089,46.0,AXSL,20.0,,,,0.7,INT ML,10,N,N,5.97,648.538,11:00,4.608,CMFL,1025,65000,E.R. WELD,24,1341.6,1540.7,2139.9,1534.4,2131.1,1539.0,2137.5,0.665,1.148,1.0,1.2,2022,265,669.2341200000001,2.5398984000000002,352.0,12263.932799999999,7.619999999999999,767.5514452108561
740,0.344,11.365,28.871,2198.681,Metal Loss,Internal,24.0,0.082,39.0,PITT,20.0,,,,0.9,INT ML,10,N,N,5.97,649.429,11:00,3.351,CMFL,1025,65000,E.R. WELD,24,1341.6,1536.5,2134.0,1525.5,2118.7,1533.8,2130.3,0.667,1.145,0.6,1.2,2022,266,670.1579688,3.464052,346.0,12263.932799999999,27.94,768.4707937035491
740,0.344,23.488,16.749,2210.804,Metal Loss,Internal,18.0,0.062,33.0,PITT,20.0,,,,1.0,INT ML,10,N,N,5.97,652.992,11:00,32.463,CMFL,1025,65000,E.R. WELD,24,1341.6,1537.9,2135.9,1525.7,2119.0,1535.7,2132.9,0.667,1.146,0.6,1.2,2022,267,673.8530592000001,7.1591424,174.5,12263.932799999999,27.94,772.1478843590814
740,0.344,26.375,13.862,2213.691,Metal Loss,Internal,11.0,0.038,26.0,AXGR,20.0,,,,3.9,INT ML,10,N,N,5.97,653.841,11:00,5.236,CMFL,1025,65000,E.R. WELD,24,1341.6,1497.4,2079.7,1420.3,1972.6,1487.7,2066.2,0.685,1.117,1.0,1.2,2022,268,674.7330168,8.039100000000001,355.0,12263.932799999999,22.86,773.0235554572025
740,0.344,28.435,11.801,2215.751,Metal Loss,Internal,22.0,0.076,37.0,PITT,20.0,,,,0.9,INT ML,10,N,N,5.97,654.446,11:00,32.463,CMFL,1025,65000,E.R. WELD,24,1341.6,1536.9,2134.6,1525.4,2118.6,1534.4,2131.1,0.667,1.145,0.6,1.2,2022,269,675.3609048000001,8.666988,174.5,12263.932799999999,27.94,773.6483848517746
740,0.344,34.944,5.292,2222.26,Metal Loss,Internal,21.0,0.072,36.0,GENE,20.0,,,,5.3,INT ML,10,N,N,5.97,656.36,11:00,31.625,CMFL,1025,65000,E.R. WELD,24,1341.6,1415.1,1965.4,1300.0,1805.5,1490.5,2070.1,0.724,1.055,1.0,1.2,2022,270,677.3448480000001,10.6509312,179.0,12263.932799999999,30.479999999999997,775.6226637494782
740,0.344,35.6,4.636,2222.917,Metal Loss,Internal,14.0,0.048,29.0,PITT,20.0,,,,0.9,INT ML,10,N,N,5.97,656.553,11:00,31.625,CMFL,1025,65000,E.R. WELD,24,1341.6,1542.2,2141.9,1534.3,2130.9,1541.0,2140.3,0.665,1.15,0.6,1.2,2022,271,677.5451016,10.850880000000002,179.0,12263.932799999999,12.7,775.821941862213
740,0.344,36.496,3.74,2223.812,Metal Loss,Internal,24.0,0.082,39.0,PITT,20.0,,,,1.1,INT ML,10,N,N,5.97,656.816,11:00,31.625,CMFL,1025,65000,E.R. WELD,24,1341.6,1529.6,2124.5,1513.4,2101.9,1525.4,2118.6,0.67,1.14,0.6,1.2,2022,272,677.8178976,11.123980800000002,179.0,12263.932799999999,20.32,776.0934090020877
740,0.344,37.021,3.215,2224.337,Metal Loss,Internal,18.0,0.062,33.0,PITT,20.0,,,,0.6,INT ML,10,N,N,5.97,656.971,11:00,31.625,CMFL,1025,65000,E.R. WELD,24,1341.6,1543.8,2144.2,1539.2,2137.7,1542.9,2142.9,0.664,1.151,0.6,1.2,2022,273,677.9779176000001,11.284000800000001,179.0,12263.932799999999,22.86,776.2526495031316
750,0.344,0.768,39.104,2228.32,Metal Loss,External,14.0,0.048,29.0,GENE,20.0,,,,3.2,EXT ML,14,N,N,5.97,658.141,10:24,30.997,CMFL,1025,65000,E.R. WELD,24,1341.6,1499.7,2083.0,1431.9,1988.7,1490.5,2070.2,0.684,1.116,1.0,1.2,2022,275,679.191936,0.23408640000000003,169.5,12152.985600000002,132.07999999999998,777.4629922395607
750,0.344,0.85,39.022,2228.402,Metal Loss,External,18.0,0.062,33.0,GENE,20.0,,,,22.3,EXT ML,14,N,N,5.97,658.165,10:24,6.074,CMFL,1025,65000,E.R. WELD,24,1341.6,1354.0,1880.6,1176.9,1634.6,1358.1,1886.3,0.757,1.007,1.0,1.2,2022,276,679.2169296000001,0.25908000000000003,346.5,12152.985600000002,175.26,777.4881030568055
750,0.344,6.181,33.691,2233.734,Metal Loss,Internal,24.0,0.082,39.0,PITT,20.0,,,,1.1,INT ML,14,N,N,5.97,659.636,10:24,28.274,CMFL,1025,65000,E.R. WELD,24,1341.6,1530.1,2125.2,1513.4,2101.9,1526.0,2119.5,0.67,1.14,0.6,1.2,2022,277,680.8421232000001,1.8839688,177.0,12152.985600000002,27.94,779.1209186366715
750,0.344,8.235,31.637,2235.787,Metal Loss,Internal,26.0,0.089,41.0,PITT,20.0,,,,1.4,INT ML,14,N,N,5.97,660.187,10:24,28.065,CMFL,1025,65000,E.R. WELD,24,1341.6,1519.0,2109.7,1493.3,2074.0,1512.3,2100.4,0.675,1.132,0.6,1.2,2022,278,681.4678776,2.510028,178.5,12152.985600000002,27.94,779.7496077562259
750,0.344,12.533,27.339,2240.085,Metal Loss,Internal,41.0,0.141,56.0,PITT,20.0,,,,0.7,INT ML,14,N,N,5.97,661.338,10:24,27.855,CMFL,1025,65000,E.R. WELD,24,1341.6,1534.6,2131.4,1525.0,2118.1,1530.7,2126.0,0.668,1.144,0.6,1.2,2022,279,682.777908,3.8200584,179.0,12152.985600000002,17.779999999999998,781.0657820552253
750,0.344,12.802,27.07,2240.354,Metal Loss,Internal,32.0,0.11,47.0,GENE,20.0,,,,3.2,INT ML,14,N,N,5.97,661.41,10:24,36.861,CMFL,1025,65000,E.R. WELD,24,1341.6,1416.3,1967.0,1328.9,1845.6,1471.5,2043.7,0.724,1.056,1.0,1.2,2022,280,682.8598992,3.9020496000000002,134.5,12152.985600000002,33.019999999999996,781.1481577849672
750,0.344,14.272,25.6,2241.824,Metal Loss,Internal,30.0,0.103,45.0,PITT,20.0,,,,0.9,INT ML,14,N,N,5.97,661.804,10:24,27.855,CMFL,1025,65000,E.R. WELD,24,1341.6,1532.5,2128.5,1520.0,2111.1,1528.6,2123.1,0.669,1.142,0.6,1.2,2022,281,683.3079552,4.3501056,179.0,12152.985600000002,20.32,781.5983151185012
750,0.344,14.741,25.131,2242.293,Metal Loss,Internal,32.0,0.11,47.0,PITT,20.0,,,,1.2,INT ML,14,N,N,5.97,661.929,10:24,27.855,CMFL,1025,65000,E.R. WELD,24,1341.6,1520.0,2111.2,1499.0,2082.0,1512.9,2101.3,0.674,1.133,0.6,1.2,2022,282,683.4509064000001,4.4930568,178.5,12152.985600000002,25.4,781.7419367439621
750,0.344,15.699,24.177,2243.248,Metal Loss,Internal,37.0,0.127,52.0,PITT,20.0,,,,0.8,INT ML,14,N,N,5.97,662.185,10:24,36.024,CMFL,1025,65000,E.R. WELD,24,1341.6,1530.6,2125.8,1517.9,2108.3,1525.8,2119.1,0.67,1.141,0.6,1.2,2022,283,683.7419904000001,4.7850552,139.5,12152.985600000002,17.779999999999998,782.0343858960199
750,0.344,18.563,21.309,2246.115,Metal Loss,Internal,52.0,0.179,67.0,PITT,15.0,,,,1.3,*INT ML,14,Y,Y,5.97,662.953,10:24,35.395,CMFL,1025,65000,E.R. WELD,24,1341.6,1479.0,2054.1,1436.8,1995.5,1455.0,2020.9,0.693,1.103,0.4,1.0,2022,284,684.615852,5.6580024,142.5,12152.985600000002,17.779999999999998,782.9123458111504
750,0.344,28.143,11.729,2255.696,Metal Loss,Internal,22.0,0.076,37.0,GENE,20.0,,,,15.6,INT ML,14,N,N,5.97,665.519,10:24,27.646,CMFL,1025,65000,E.R. WELD,24,1341.6,1320.3,1833.7,1150.3,1597.6,1292.4,1795.0,0.776,0.983,1.0,1.2,2022,285,687.5361408,8.5779864,182.5,12152.985600000002,55.88,785.8463304455646
750,0.344,32.598,7.274,2260.151,Metal Loss,Internal,22.0,0.076,37.0,AXGR,20.0,,,,1.5,INT ML,14,N,N,5.97,666.712,10:24,27.437,CMFL,1025,65000,E.R. WELD,24,1341.6,1521.1,2112.6,1496.2,2078.1,1515.1,2104.3,0.674,1.134,1.0,1.2,2022,286,688.8940248,9.9358704,180.5,12152.985600000002,15.239999999999998,787.2105827727033
750,0.344,34.446,5.43,2261.995,Metal Loss,Internal,26.0,0.089,41.0,PITT,20.0,,,,1.0,INT ML,14,N,N,5.97,667.207,10:24,23.876,CMFL,1025,65000,E.R. WELD,24,1341.6,1532.1,2127.9,1517.5,2107.6,1528.3,2122.7,0.669,1.142,0.6,1.2,2022,287,689.456076,10.4991408,197.5,12152.985600000002,22.86,787.7752699312316
750,0.344,37.274,2.598,2264.826,Metal Loss,Internal,24.0,0.082,39.0,GENE,20.0,,,,10.9,INT ML,14,N,N,5.97,667.965,10:24,34.767,CMFL,1025,65000,E.R. WELD,24,1341.6,1323.5,1838.2,1161.2,1612.7,1345.2,1868.3,0.775,0.984,1.0,1.2,2022,288,690.3189648,11.3611152,144.0,12152.985600000002,55.88,788.6422055851327
760,0.344,2.969,37.343,2270.394,Metal Loss,Internal,16.0,0.055,31.0,GENE,20.0,,,,7.6,INT ML,18,N,N,5.97,669.452,11:36,35.395,CMFL,1025,65000,E.R. WELD,24,1341.6,1425.9,1980.5,1288.7,1789.8,1444.3,2006.0,0.719,1.06,1.0,1.2,2022,290,692.0160912,0.9049512,156.0,12287.0976,43.18,790.3374124414676
760,0.344,3.835,36.476,2271.26,Metal Loss,Internal,27.0,0.093,42.0,PITT,20.0,,,,1.2,INT ML,18,N,N,5.97,669.678,11:36,35.814,CMFL,1025,65000,E.R. WELD,24,1341.6,1524.0,2116.7,1504.4,2089.5,1518.3,2108.7,0.673,1.136,0.6,1.2,2022,291,692.2800480000001,1.168908,158.5,12287.0976,25.4,790.5997256911513
760,0.344,4.101,36.211,2271.526,Metal Loss,Internal,19.0,0.065,34.0,AXGR,20.0,,,,5.2,INT ML,18,N,N,5.97,669.747,11:36,31.206,CMFL,1025,65000,E.R. WELD,24,1341.6,1427.7,1983.0,1319.0,1832.0,1477.3,2051.8,0.718,1.066,1.0,1.2,2022,292,692.3611248,1.2499848,137.0,12287.0976,25.4,790.6802976592988
760,0.344,4.514,35.797,2271.939,Metal Loss,Internal,29.0,0.1,44.0,PITT,20.0,,,,1.0,INT ML,18,N,N,5.97,669.855,11:36,35.605,CMFL,1025,65000,E.R. WELD,24,1341.6,1530.9,2126.3,1516.4,2106.1,1526.8,2120.5,0.67,1.141,0.6,1.2,2022,293,692.4870072,1.3758672,158.0,12287.0976,17.779999999999998,790.8053962414228
760,0.344,5.128,35.184,2272.552,Metal Loss,Internal,19.0,0.065,34.0,PITT,20.0,,,,1.5,INT ML,18,N,N,5.97,670.014,11:36,33.091,CMFL,1025,65000,E.R. WELD,24,1341.6,1525.9,2119.2,1501.9,2086.0,1521.1,2112.7,0.672,1.137,0.6,1.2,2022,294,692.6738496,1.5630144000000001,146.0,12287.0976,20.32,790.9910752507255
760,0.344,9.544,30.768,2276.969,Metal Loss,Internal,11.0,0.038,26.0,GENE,20.0,,,,5.4,INT ML,18,N,N,5.97,671.164,11:36,33.51,CMFL,1025,65000,E.R. WELD,24,1341.6,1482.9,2059.6,1375.9,1910.9,1470.7,2042.6,0.691,1.104,1.0,1.2,2022,295,694.0201512000001,2.9090112,148.0,12287.0976,38.099999999999994,792.3289939849669
760,0.344,10.702,29.61,2278.127,Metal Loss,Internal,34.0,0.117,49.0,PITT,20.0,,,,1.3,INT ML,18,N,N,5.97,671.464,11:36,34.348,CMFL,1025,65000,E.R. WELD,24,1341.6,1510.6,2098.0,1482.6,2059.2,1500.9,2084.6,0.679,1.126,0.6,1.2,2022,296,694.3731096,3.2619696,184.0,12287.0976,22.86,792.6797546583315
760,0.344,11.66,28.652,2279.085,Metal Loss,Internal,19.0,0.065,34.0,AXGR,20.0,,,,2.2,INT ML,18,N,N,5.97,671.714,11:36,33.301,CMFL,1025,65000,E.R. WELD,24,1341.6,1506.9,2092.9,1464.1,2033.4,1498.2,2080.9,0.68,1.123,1.0,1.2,2022,297,694.665108,3.5539680000000002,146.5,12287.0976,25.4,792.9699349045173
760,0.344,13.77,26.542,2281.194,Metal Loss,Internal,20.0,0.069,35.0,GENE,20.0,,,,2.2,INT ML,18,N,N,5.97,672.263,11:36,33.51,CMFL,1025,65000,E.R. WELD,24,1341.6,1504.4,2089.5,1458.4,2025.5,1495.2,2076.7,0.681,1.121,1.0,1.2,2022,298,695.3079312,4.197096,187.5,12287.0976,30.479999999999997,793.6087555091166
760,0.344,17.152,23.159,2284.577,Metal Loss,Internal,16.0,0.055,31.0,PITT,20.0,,,,1.7,INT ML,18,N,N,5.97,673.143,11:36,33.301,CMFL,1025,65000,E.R. WELD,24,1341.6,1526.8,2120.6,1499.7,2083.0,1522.5,2114.5,0.671,1.138,0.6,1.2,2022,299,696.3390696000001,5.2279296,147.0,12287.0976,27.94,794.6334734348442
760,0.344,19.314,20.997,2286.739,Metal Loss,Internal,21.0,0.072,36.0,PITT,20.0,,,,1.7,INT ML,18,N,N,5.97,673.706,11:36,33.72,CMFL,1025,65000,E.R. WELD,24,1341.6,1517.2,2107.2,1486.6,2064.7,1510.5,2097.9,0.676,1.131,0.6,1.2,2022,300,696.9980472000001,5.8869072000000005,148.5,12287.0976,27.94,795.2883478526456
760,0.344,27.684,12.628,2295.108,Metal Loss,Internal,12.0,0.041,27.0,AXGR,20.0,,,,6.3,INT ML,18,N,N,5.97,675.884,11:36,33.72,CMFL,1025,65000,E.R. WELD,24,1341.6,1464.3,2033.8,1348.7,1873.2,1448.6,2012.0,0.7,1.092,1.0,1.2,2022,301,699.5489184,8.438083200000001,148.5,12287.0976,22.86,797.8233358279377
760,0.344,29.423,10.889,2296.847,Metal Loss,Internal,14.0,0.048,29.0,GENE,20.0,,,,4.7,INT ML,18,N,N,5.97,676.337,11:36,34.139,CMFL,1025,65000,E.R. WELD,24,1341.6,1468.3,2039.2,1373.6,1907.7,1452.8,2017.8,0.698,1.096,1.0,1.2,2022,302,700.0789656000001,8.9681304,150.5,12287.0976,58.419999999999995,798.3500826422564
760,0.344,30.551,9.76,2297.976,Metal Loss,Internal,29.0,0.1,44.0,AXGR,20.0,,,,1.9,INT ML,18,N,N,5.97,676.63,11:36,34.348,CMFL,1025,65000,E.R. WELD,24,1341.6,1495.0,2076.3,1453.3,2018.5,1482.3,2058.8,0.686,1.114,1.0,1.2,2022,303,700.4230848000001,9.3119448,151.5,12287.0976,15.239999999999998,798.6920591536801
760,0.344,35.266,5.046,2302.69,Metal Loss,Internal,13.0,0.044,28.0,PITT,20.0,,,,1.0,INT ML,18,N,N,5.97,677.857,11:36,37.699,CMFL,1025,65000,E.R. WELD,24,1341.6,1541.6,2141.1,1531.3,2126.8,1540.3,2139.3,0.665,1.149,0.6,1.2,2022,304,701.859912,10.7490768,167.5,12287.0976,30.479999999999997,800.1199398222817
760,0.344,35.896,4.416,2303.32,Metal Loss,Internal,21.0,0.072,36.0,PITT,20.0,,,,0.9,INT ML,18,N,N,5.97,678.021,11:36,36.233,CMFL,1025,65000,E.R. WELD,24,1341.6,1538.6,2137.0,1529.6,2124.4,1536.5,2134.1,0.666,1.147,0.6,1.2,2022,305,702.0519360000001,10.941100800000001,160.5,12287.0976,17.779999999999998,800.3107681678946
760,0.344,37.093,3.219,2304.518,Metal Loss,Internal,16.0,0.055,31.0,AXGR,20.0,,,,4.3,INT ML,18,N,N,5.97,678.332,11:36,37.699,CMFL,1025,65000,E.R. WELD,24,1341.6,1464.8,2034.4,1373.3,1907.3,1494.6,2075.8,0.7,1.093,1.0,1.2,2022,306,702.4170864,11.305946400000002,167.0,12287.0976,22.86,800.6736449266948
760,0.344,37.904,2.408,2305.328,Metal Loss,Internal,19.0,0.065,34.0,AXGR,20.0,,,,2.1,INT ML,18,N,N,5.97,678.543,11:36,37.49,CMFL,1025,65000,E.R. WELD,24,1341.6,1507.6,2093.9,1466.4,2036.6,1506.3,2092.1,0.68,1.124,0.6,1.2,2022,307,702.6639744,11.553139200000002,167.0,12287.0976,22.86,800.9189956567685
770,0.344,4.308,6.007,2312.041,Metal Loss,Internal,20.0,0.069,35.0,AXGR,20.0,,,,2.3,INT ML,3,N,N,5.97,680.297,06:36,7.33,CMFL,1025,65000,E.R. WELD,24,1341.6,1502.2,2086.3,1453.6,2018.9,1492.5,2072.9,0.682,1.119,1.0,1.2,2022,309,704.7100968000001,1.3130784,163.0,3143.0976,22.86,806.7420539883633
770,0.344,8.668,1.644,2316.404,Metal Loss,Internal,35.0,0.12,50.0,PITT,20.0,,,,1.0,INT ML,3,N,N,5.97,681.448,06:36,9.215,CMFL,1025,65000,E.R. WELD,24,1341.6,1525.5,2118.8,1509.1,2096.0,1519.5,2110.5,0.672,1.137,0.6,1.2,2022,310,706.0399392,2.6420064,154.0,3143.0976,22.86,811.9043494957332
770,0.344,9.314,0.997,2317.051,Metal Loss,Internal,28.0,0.096,43.0,GENE,20.0,,,,5.4,INT ML,3,N,N,5.97,681.617,06:36,6.493,CMFL,1025,65000,E.R. WELD,24,1341.6,1361.4,1890.9,1234.4,1714.5,1491.9,2072.2,0.753,1.014,1.0,1.2,2022,311,706.2371448,2.8389072,160.5,3143.0976,96.52,812.669878992242
780,0.344,31.358,8.888,2349.406,Seam Weld Manufacturing Anomaly,,,,,,,,,,12.9,SWA,2,N,N,5.97,689.116,05:12,,CMFL,1025,65000,E.R. WELD,24,1341.6,,,,,,,,,,,2022,313,716.0989488,9.5579184,157.5,12266.980800000001,,826.056768
790,0.5,,,2365.768,Bend,,,,,,,,,,,BEND-HOT PULLED - 6.3D - 43° LEFT,0,,,4.14,692.662,UNKN,,CMFL,1025,60000,E.R. WELD,24,1800.0,,,,,,,,,,,2022,316,721.0860864,,,4632.96,,856.5025566063159
800,0.344,8.087,15.666,2381.581,Metal Loss,Internal,11.0,0.038,26.0,AXGR,20.0,,,,2.9,INT ML,8,N,N,5.97,695.733,UNKN,,CMFL,1025,65000,E.R. WELD,24,1341.6,1514.7,2103.8,1457.3,2024.0,1508.3,2094.9,0.677,1.128,1.0,1.2,2022,318,725.9058888000001,2.4649176,204.0,7239.9144,22.86,866.8743468607757
800,0.344,8.717,15.036,2382.211,Metal Loss,Internal,13.0,0.044,28.0,GENE,20.0,,,,2.4,INT ML,8,N,N,5.97,695.859,UNKN,,CMFL,1025,65000,E.R. WELD,24,1341.6,1516.1,2105.7,1470.0,2041.7,1509.8,2097.0,0.676,1.13,1.0,1.2,2022,319,726.0979128,2.6569416,204.5,7239.9144,43.18,867.1986041183851
800,0.344,10.994,12.759,2384.488,Metal Loss,Internal,12.0,0.041,27.0,GENE,20.0,,,,13.9,INT ML,8,N,N,5.97,696.312,UNKN,,CMFL,1025,65000,E.R. WELD,24,1341.6,1427.5,1982.6,1271.0,1765.3,1447.1,2009.9,0.718,1.065,1.0,1.2,2022,320,726.7919424,3.3509712,211.5,7239.9144,63.5,868.3705624923169
800,0.344,11.198,12.556,2384.692,Metal Loss,Internal,13.0,0.044,28.0,AXGR,20.0,,,,5.2,INT ML,8,N,N,5.97,696.352,UNKN,,CMFL,1025,65000,E.R. WELD,24,1341.6,1470.0,2041.7,1366.9,1898.4,1455.1,2021.0,0.697,1.096,1.0,1.2,2022,321,726.8541216,3.4131504,126.5,7239.9144,25.4,868.4755600804953
800,0.344,12.953,10.801,2386.447,Metal Loss,Internal,10.0,0.034,25.0,AXGR,20.0,,,,3.5,INT ML,8,N,N,5.97,696.701,UNKN,,CMFL,1025,65000,E.R. WELD,24,1341.6,1508.1,2094.6,1440.9,2001.2,1500.5,2084.1,0.68,1.125,1.0,1.2,2022,322,727.3890456,3.9480744,213.5,7239.9144,10.16,869.3788481552648
800,0.344,16.49,7.264,2389.984,Metal Loss,Internal,11.0,0.038,26.0,AXGR,20.0,,,,14.4,INT ML,8,N,N,5.97,697.406,UNKN,,CMFL,1025,65000,E.R. WELD,24,1341.6,1434.7,1992.7,1279.8,1777.5,1443.8,2005.3,0.715,1.072,1.0,1.2,2022,323,728.4671232000001,5.026152,116.5,7239.9144,27.94,871.1993210444158
800,0.344,19.393,4.36,2392.887,Metal Loss,Internal,11.0,0.038,26.0,AXGR,20.0,,,,1.1,INT ML,8,N,N,5.97,697.984,UNKN,,CMFL,1025,65000,E.R. WELD,24,1341.6,1541.0,2140.3,1529.3,2124.0,1539.7,2138.4,0.665,1.149,1.0,1.2,2022,324,729.3519576000001,5.9109864000000005,112.0,7239.9144,12.7,872.6934778997182
800,0.344,21.637,2.116,2395.131,Metal Loss,Internal,11.0,0.038,26.0,AXGR,20.0,,,,1.1,INT ML,8,N,N,5.97,698.431,UNKN,,CMFL,1025,65000,E.R. WELD,24,1341.6,1541.8,2141.4,1530.5,2125.7,1540.6,2139.7,0.665,1.149,1.0,1.2,2022,325,730.0359288,6.594957600000001,109.5,7239.9144,12.7,873.8484513696798
920,0.344,,,2850.423,Field Bend,,,,,,,,,,,BEND-COLD OVER,0,,,5.97,747.714,08:24,,CMFL,1025,65000,E.R. WELD,24,1341.6,,,,,,,,,,,2022,338,868.8089304,,,12255.0936,,999.6877774502948
920,0.344,,,2869.377,Field Bend,,,,,,,,,,,BEND-COLD OVER,0,,,5.97,748.015,08:24,,CMFL,1025,65000,E.R. WELD,24,1341.6,,,,,,,,,,,2022,339,874.5861096,,,12255.0936,,1005.4467085403039
930,0.5,,,2883.432,Bend,,,,,,,,,,,BEND-HOT PULLED - 5.4D - 19° LEFT,0,,,4.14,748.233,UNKN,,CMFL,1025,60000,E.R. WELD,24,1800.0,,,,,,,,,,,2022,341,878.8700736,,,2657.856,,1014.4815302091743
940,0.344,,,2909.787,Field Bend,,,,,,,,,,,BEND-COLD OVER,0,,,5.97,748.516,02:12,,CMFL,1025,65000,E.R. WELD,24,1341.6,,,,,,,,,,,2022,343,886.9030776,,,9403.080000000002,,1029.3111204929182
950,0.344,,,2928.75,Field Bend,,,,,,,,,,,BEND-COLD OVER,0,,,5.97,748.69,02:32,,CMFL,1025,65000,E.R. WELD,24,1341.6,,,,,,,,,,,2022,345,892.683,,,12299.8992,,1035.8796397184983
960,0.344,,,2970.515,Field Bend,,,,,,,,,,,BEND-COLD OVER,0,,,5.97,749.094,08:24,,CMFL,1025,65000,E.R. WELD,24,1341.6,,,,,,,,,,,2022,347,905.412972,,,12187.1232,,1048.5563157992146
980,0.344,,,3071.181,Field Bend,,,,,,,,,,,BEND-COLD OVER,0,,,5.97,749.487,03:16,,CMFL,1025,65000,E.R. WELD,24,1341.6,,,,,,,,,,,2022,350,936.0959688,,,12199.9248,,1079.30245623085
990,0.344,,,3085.059,Tap,,,,,,,,,,,2 IN OFFTAKE-WELDOLET,0,,,5.97,748.944,02:32,,CMFL,1025,65000,E.R. WELD,24,1341.6,,,,,,,,,,,2022,352,940.3259832000001,,0.0,12239.8536,,1083.5298225058646
1000,0.344,,,3149.495,Field Bend,,,,,,,,,,,BEND-COLD OVER,0,,,5.97,746.839,07:04,,CMFL,1025,65000,E.R. WELD,24,1341.6,,,,,,,,,,,2022,354,959.966076,,,11717.1216,,1103.50605307445
1010,0.344,5.554,34.678,3163.169,Metal Loss Manufacturing Anomaly,Internal,26.0,0.089,,PITT,,,,,0.4,*INT MFG,2,Y,Y,5.97,746.596,08:44,16.127,CMFL,1025,65000,E.R. WELD,24,1341.6,1545.4,2146.4,1543.2,2143.3,1544.8,2145.6,0.663,1.152,,,2022,356,964.1339112000001,1.6928592000000002,184.5,12263.0184,15.239999999999998,1107.7677832215347
1010,0.344,5.846,34.386,3163.461,Metal Loss Manufacturing Anomaly,Internal,20.0,0.069,,PITT,,,,,0.7,*INT MFG,2,Y,Y,5.97,746.595,08:44,17.383,CMFL,1025,65000,E.R. WELD,24,1341.6,1541.4,2140.9,1534.6,2131.4,1540.0,2138.8,0.665,1.149,,,2022,357,964.2229128,1.7818608,179.0,12263.0184,27.94,1107.8563799973158
1030,0.344,,,3268.045,Field Bend,,,,,,,,,,,BEND-COLD RIGHT,0,,,5.97,750.34,11:24,,CMFL,1025,65000,E.R. WELD,24,1341.6,,,,,,,,,,,2022,360,996.1001160000001,,,12277.039200000001,,1138.39739090325
1040,0.344,,,3289.718,Field Bend,,,,,,,,,,,BEND-COLD RIGHT,0,,,5.97,751.911,12:28,,CMFL,1025,65000,E.R. WELD,24,1341.6,,,,,,,,,,,2022,362,1002.7060464,,,12227.052,,1144.529916303627
1040,0.344,,,3310.387,Field Bend,,,,,,,,,,,BEND-COLD RIGHT,0,,,5.97,753.508,12:28,,CMFL,1025,65000,E.R. WELD,24,1341.6,,,,,,,,,,,2022,363,1009.0059576000001,,,12227.052,,1150.7505191362834
1050,0.344,39.304,1.063,3357.569,Metal Loss,External,22.0,0.076,37.0,GENE,20.0,,,,6.8,EXT ML,2,N,N,5.97,757.447,11:24,25.97,CMFL,1025,65000,E.R. WELD,24,1341.6,1385.9,1924.8,1248.8,1734.4,1363.1,1893.2,0.74,1.03,1.0,1.2,2022,365,1023.3870312,11.979859200000002,223.5,12302.9472,127.0,1165.0022306227334
1050,0.344,39.56,0.804,3357.828,Metal Loss,External,30.0,0.103,45.0,GENE,20.0,,,,2.1,EXT ML,2,N,N,5.97,757.468,11:24,28.903,CMFL,1025,65000,E.R. WELD,24,1341.6,1477.5,2052.0,1427.0,1981.9,1460.6,2028.6,0.694,1.102,1.0,1.2,2022,366,1023.4659744,12.057888000000002,120.0,12302.9472,35.559999999999995,1165.0805205914182
1070,0.344,16.545,23.688,3415.236,Metal Loss,External,22.0,0.076,37.0,GENE,20.0,,,,3.3,EXT ML,10,N,N,5.97,762.764,10:32,28.903,CMFL,1025,65000,E.R. WELD,24,1341.6,1462.3,2031.0,1383.1,1921.0,1444.3,2006.0,0.701,1.089,1.0,1.2,2022,369,1040.9639328,5.042916000000001,177.5,12263.932799999999,78.74,1182.5470099882186
1070,0.344,18.071,22.162,3416.762,Metal Loss,External,26.0,0.089,41.0,GENE,20.0,,,,2.7,EXT ML,10,N,N,5.97,762.916,10:32,30.578,CMFL,1025,65000,E.R. WELD,24,1341.6,1466.5,2036.8,1401.9,1947.2,1448.2,2011.4,0.699,1.093,1.0,1.2,2022,370,1041.4290576,5.508040800000001,170.0,12263.932799999999,93.98,1183.0096723424056
1070,0.344,20.417,19.816,3419.108,Metal Loss,External,20.0,0.069,35.0,GENE,20.0,,,,6.3,EXT ML,10,N,N,5.97,763.151,10:32,35.186,CMFL,1025,65000,E.R. WELD,24,1341.6,1405.7,1952.4,1279.3,1776.7,1388.9,1929.0,0.729,1.047,1.0,1.2,2022,371,1042.1441184,6.223101600000001,148.0,12263.932799999999,68.58,1183.7209474950414
1070,0.344,,,3427.49,Field Bend,,,,,,,,,,,BEND-COLD UNDER,10,,,5.97,763.989,10:32,,CMFL,1025,65000,E.R. WELD,24,1341.6,,,,,,,,,,,2022,372,1044.698952,,,12263.932799999999,,1186.2622553933338
1070,0.344,39.314,0.919,3438.005,Metal Loss,External,18.0,0.062,33.0,GENE,20.0,,,,1.7,EXT ML,10,N,N,5.97,765.039,10:32,11.31,CMFL,1025,65000,E.R. WELD,24,1341.6,1521.3,2112.9,1491.3,2071.3,1515.6,2105.1,0.674,1.134,1.0,1.2,2022,373,1047.9039240000002,11.982907200000001,262.0,12263.932799999999,60.959999999999994,1189.4502597539336
1070,0.344,39.35,0.883,3438.041,Metal Loss,External,19.0,0.065,34.0,GENE,20.0,,,,3.8,EXT ML,10,N,N,5.97,765.043,10:32,17.802,CMFL,1025,65000,E.R. WELD,24,1341.6,1463.9,2033.3,1376.8,1912.2,1462.8,2031.6,0.7,1.09,1.0,1.2,2022,374,1047.9148968000002,11.99388,222.0,12263.932799999999,132.07999999999998,1189.4611744621582
1070,0.344,39.534,0.699,3438.225,Metal Loss,External,22.0,0.076,37.0,GENE,20.0,,,,1.5,EXT ML,10,N,N,5.97,765.061,10:32,28.274,CMFL,1025,65000,E.R. WELD,24,1341.6,1523.2,2115.6,1498.5,2081.3,1517.7,2108.0,0.673,1.135,1.0,1.2,2022,375,1047.97098,12.0499632,90.5,12263.932799999999,48.26,1189.5169607486391
1070,0.344,39.573,0.659,3438.264,Metal Loss,External,18.0,0.062,33.0,GENE,20.0,,,,3.4,EXT ML,10,N,N,5.97,765.065,10:32,37.28,CMFL,1025,65000,E.R. WELD,24,1341.6,1475.4,2049.2,1399.8,1944.1,1460.7,2028.7,0.695,1.1,1.0,1.2,2022,376,1047.9828672,12.0618504,138.0,12263.932799999999,38.099999999999994,1189.5287850158825
1070,0.344,39.656,0.581,3438.343,Metal Loss,External,19.0,0.065,34.0,GENE,25.0,,,,15.4,EXT ML ( ON GW ),10,N,N,5.97,765.073,10:32,36.233,CMFL,1025,65000,E.R. WELD,24,1341.6,1355.9,1883.1,1185.7,1646.8,1358.1,1886.3,0.756,1.008,1.2,1.4,2022,377,1048.0069464,12.0871488,159.0,12263.932799999999,345.44,1189.5527367367088
1070,0.344,40.01,0.223,3438.701,Metal Loss,External,23.0,0.079,38.0,GENE,30.0,,,,6.3,EXT ML ( ON GW ),10,N,N,5.97,765.109,10:32,27.855,CMFL,1025,65000,E.R. WELD,24,1341.6,1380.2,1916.9,1251.7,1738.5,1408.3,1956.0,0.743,1.03,1.2,1.4,2022,378,1048.1160648,12.195048,91.0,12263.932799999999,114.3,1189.6612774462753
1070,0.344,40.059,0.177,3438.747,Metal Loss,External,17.0,0.058,32.0,GENE,25.0,,,,2.8,EXT ML ( ON GW ),10,N,N,5.97,765.114,10:32,9.215,CMFL,1025,65000,E.R. WELD,24,1341.6,1495.3,2076.7,1436.8,1995.5,1484.5,2061.8,0.686,1.115,1.2,1.4,2022,379,1048.1300856,12.2099832,359.5,12263.932799999999,96.52,1189.6752240178957
1090,0.344,14.564,25.669,3493.471,Metal Loss,External,13.0,0.044,28.0,GENE,20.0,,,,8.9,EXT ML ( ON SW ),2,N,N,5.97,770.735,12:44,0.209,CMFL,1025,65000,E.R. WELD,24,1341.6,1436.9,1995.7,1299.4,1804.8,1416.2,1967.0,0.713,1.072,1.0,1.2,2022,382,1064.8099608,4.4391072000000005,21.0,12263.0184,45.72,1206.3470032486762
1090,0.344,24.957,15.276,3503.865,Metal Loss,External,13.0,0.044,28.0,GENE,20.0,,,,4.8,EXT ML,2,N,N,5.97,771.755,12:44,3.142,CMFL,1025,65000,E.R. WELD,24,1341.6,1476.5,2050.7,1377.0,1912.5,1462.9,2031.7,0.694,1.1,1.0,1.2,2022,383,1067.978052,7.6068936,6.5,12263.0184,30.479999999999997,1209.501471806129
1110,0.344,,,3582.247,Field Bend,,,,,,,,,,,BEND-COLD LEFT,0,,,5.97,777.969,12:04,,CMFL,1025,65000,E.R. WELD,24,1341.6,,,,,,,,,,,2022,386,1091.8688856,,,12309.9576,,1233.3354009359448
1120,0.344,,,3619.859,Field Bend,,,,,,,,,,,BEND-COLD LEFT,0,,,5.97,779.633,11:20,,CMFL,1025,65000,E.R. WELD,24,1341.6,,,,,,,,,,,2022,388,1103.3330232,,,12220.0416,,1242.9104271236158
1200,0.344,12.244,27.782,3927.133,Metal Loss,External,12.0,0.041,27.0,GENE,20.0,,,,6.0,EXT ML,2,N,N,5.97,817.185,09:48,2.932,CMFL,1025,65000,E.R. WELD,24,1341.6,1465.5,2035.5,1355.4,1882.4,1450.1,2014.1,0.7,1.095,1.0,1.2,2022,397,1196.9901384,3.7319712000000003,308.0,12199.9248,78.74,1336.2586295338647
1200,0.344,19.856,20.171,3934.744,Metal Loss,External,13.0,0.044,28.0,GENE,20.0,,,,4.6,EXT ML,2,N,N,5.97,817.393,09:48,4.189,CMFL,1025,65000,E.R. WELD,24,1341.6,1481.3,2057.3,1385.5,1924.3,1469.8,2041.4,0.692,1.102,1.0,1.2,2022,398,1199.3099712,6.052108800000001,314.0,12199.9248,55.88,1338.575738369001
1220,0.344,,,4013.921,Field Bend,,,,,,,,,,,BEND-COLD RIGHT,0,,,5.97,809.343,10:56,,CMFL,1025,65000,E.R. WELD,24,1341.6,,,,,,,,,,,2022,401,1223.4431208,,,12213.031200000001,,1362.5931288878683
1240,0.344,16.808,11.365,4092.566,Metal Loss,External,22.0,0.076,37.0,PITT,20.0,,,,0.7,EXT ML,2,N,N,5.97,791.48,02:48,17.383,CMFL,1025,65000,E.R. WELD,24,1341.6,1542.3,2142.1,1536.3,2133.8,1541.0,2140.3,0.665,1.149,0.6,1.2,2022,404,1247.4141168,5.1230784,0.5,8587.1304,25.4,1388.592202284254
1240,0.344,17.257,10.915,4093.015,Metal Loss,External,25.0,0.086,40.0,PITT,20.0,,,,0.7,EXT ML,2,N,N,5.97,791.38,02:48,17.383,CMFL,1025,65000,E.R. WELD,24,1341.6,1540.9,2140.2,1534.9,2131.8,1539.3,2137.9,0.665,1.149,0.6,1.2,2022,405,1247.550972,5.259933600000001,1.0,8587.1304,30.479999999999997,1388.7867103847793
1240,0.344,,,4094.98,AGM,,,,,,,,,,,AGM 2 - 2' WEST OF T-POST AT LINE MARKER / 7' EAST OF TWO TRACK,2,,,5.97,790.943,02:48,,CMFL,1025,65000,E.R. WELD,24,1341.6,,,,,,,,,,,2022,406,1248.149904,,,8587.1304,,1389.637954076388
1260,0.344,,,4157.041,Field Bend,,,,,,,,,,,BEND-COLD RIGHT,0,,,5.97,779.406,12:56,,CMFL,1025,65000,E.R. WELD,24,1341.6,,,,,,,,,,,2022,409,1267.0660968000002,,,12213.031200000001,,1409.593089452785
1300,0.344,,,4336.056,Start Sleeve,,,,,,,,,,,SLEEVE START,0,,,5.97,754.655,09:20,,CMFL,1025,65000,E.R. WELD,24,1341.6,,,,,,,,,,,2022,414,1321.6298688,,,12230.1,,1463.9567439609211
1300,0.344,,,4338.514,End Sleeve,,,,,,,,,,,SLEEVE END,0,,,5.97,754.259,09:20,,CMFL,1025,65000,E.R. WELD,24,1341.6,,,,,,,,,,,2022,415,1322.3790672,,,12230.1,,1464.7036270234275
1310,0.344,,,4351.693,Field Bend,,,,,,,,,,,BEND-COLD LEFT,0,,,5.97,751.785,10:28,,CMFL,1025,65000,E.R. WELD,24,1341.6,,,,,,,,,,,2022,417,1326.3960264000002,,,12285.878400000001,,1468.698205443739
1330,0.344,,,4431.506,Field Bend,,,,,,,,,,,BEND-COLD LEFT,2,,,5.97,729.028,11:16,,CMFL,1025,65000,E.R. WELD,24,1341.6,,,,,,,,,,,2022,420,1350.7230288,,,12270.0288,,1493.0895484646542
1330,0.344,25.774,14.482,4451.184,Seam Weld Manufacturing Anomaly,,,,,,,,,,5.4,SWA,2,N,N,5.97,721.959,11:16,,CMFL,1025,65000,E.R. WELD,24,1341.6,,,,,,,,,,,2022,421,1356.7208832000001,7.855915200000001,341.5,12270.0288,,1499.60076
1330,0.344,37.283,2.972,4462.694,Seam Weld Manufacturing Anomaly,,,,,,,,,,9.3,SWA,2,N,N,5.97,717.825,11:16,,CMFL,1025,65000,E.R. WELD,24,1341.6,,,,,,,,,,,2022,422,1360.2291312000002,11.363858400000002,344.0,12270.0288,,1511.7561840000008
1340,0.344,,,4479.252,Field Bend,,,,,,,,,,,BEND-COLD UNDER,0,,,5.97,711.853,12:32,,CMFL,1025,65000,E.R. WELD,24,1341.6,,,,,,,,,,,2022,424,1365.2760096000002,,,12189.8664,,1527.6869184325258
1350,0.344,39.229,1.027,4544.888,Metal Loss,External,25.0,0.086,40.0,GENE,20.0,,,,2.2,EXT ML,4,N,N,5.97,688.143,02:48,4.398,CMFL,1025,65000,E.R. WELD,24,1341.6,1491.6,2071.7,1443.2,2004.4,1478.9,2054.1,0.687,1.112,1.0,1.2,2022,427,1385.2818624000001,11.9569992,62.5,12270.0288,58.419999999999995,1546.938560731121
1350,0.344,39.275,0.981,4544.934,Metal Loss,External,22.0,0.076,37.0,GENE,20.0,,,,1.6,EXT ML,4,N,N,5.97,688.126,02:48,33.301,CMFL,1025,65000,E.R. WELD,24,1341.6,1519.9,2111.0,1491.5,2071.5,1513.7,2102.4,0.674,1.132,1.0,1.2,2022,428,1385.2958832000002,11.97102,242.5,12270.0288,43.18,1546.9525167490065
1350,0.344,39.311,0.945,4544.97,Metal Loss,External,22.0,0.076,37.0,GENE,20.0,,,,3.3,EXT ML,4,N,N,5.97,688.113,02:48,2.932,CMFL,1025,65000,E.R. WELD,24,1341.6,1460.6,2028.6,1383.1,1921.0,1452.1,2016.8,0.702,1.089,1.0,1.2,2022,429,1385.3068560000002,11.9819928,103.5,12270.0288,114.3,1546.9634388499605
1360,0.344,0.725,39.324,4546.637,Metal Loss,External,11.0,0.038,26.0,GENE,20.0,,,,4.3,EXT ML,3,N,N,5.97,687.511,08:28,5.445,CMFL,1025,65000,E.R. WELD,24,1341.6,1496.6,2078.7,1408.6,1956.4,1486.9,2065.1,0.685,1.114,1.0,1.2,2022,431,1385.8149576,0.22098,227.5,12206.9352,58.419999999999995,1547.4178062248416
1360,0.344,0.817,39.232,4546.729,Metal Loss,External,30.0,0.103,45.0,GENE,20.0,,,,2.6,EXT ML,3,N,N,5.97,687.477,08:28,30.788,CMFL,1025,65000,E.R. WELD,24,1341.6,1457.3,2024.0,1390.9,1931.8,1436.1,1994.6,0.703,1.086,1.0,1.2,2022,432,1385.8429992000001,0.2490216,106.5,12206.9352,48.26,1547.4391703864558
1360,0.344,22.457,17.589,4568.373,Metal Loss,External,16.0,0.055,31.0,GENE,20.0,,,,3.6,EXT ML,3,N,N,5.97,679.593,08:28,12.357,CMFL,1025,65000,E.R. WELD,24,1341.6,1478.0,2052.7,1402.1,1947.3,1464.0,2033.3,0.694,1.103,1.0,1.2,2022,433,1392.4400904,6.844893600000001,195.0,12206.9352,71.11999999999999,1552.465321625331
1370,0.344,,,4621.762,Start Recoat,,,,,,,,,,,2021 DIG 2 RECOAT START,3,,,5.97,660.188,07:56,,CMFL,1025,65000,E.R. WELD,24,1341.6,,,,,,,,,,,2022,435,1408.7130576,,,12256.922400000001,,1567.41994860934
