Repository: bforce541/tidal-backend-work

# ILI Alignment & Growth (MVP)

Two-run weld-anchored alignment + anomaly matching + growth rates. Deterministic, explainable, engineer-aligned.

## MVP: What It Does

Given two ILI runs (e.g. 2007 & 2015 OR 2015 & 2022):

1. **Ingest** – Excel/CSV
2. **Normalize** – Schema + units (distances → m, clock → degrees, depth → %, length/width → mm)
3. **Align** – Weld-anchored, segment-wise linear mapping
4. **Match** – Distance + clock + type + geometry (hard filters, weighted score)
5. **Growth** – Depth/length/width rates for matched pairs only
6. **Flag** – New, Missing, Ambiguous
7. **Output** – Excel + CSV + summary.json

Prediction is **not** part of MVP.

File: output 2/tables/Missing_2015_vs_2022.csv (part 3 of 9)
joint_number,J. len [ft],Wt [in],dist_to_us_weld,dist_to_ds_weld,distance_along_line,feature_type,ID/OD,depth_percent,Depth [in],OD Reduction [%],OD Reduction [in],Comments,Anomalies per Joint,Tool Velocity [ft/s],Elevation [ft],Seam Position (TFI),Tool   (TFI),Seam Anomaly  (TFI),MOP [PSI],SMYS [PSI],Seam Type,Pdesign [PSI],B31G Psafe [PSI],B31G Pburst [PSI],Mod B31G Psafe [PSI],Mod B31G Pburst [PSI],Effective Area Psafe [PSI],Effective Area Pburst [PSI],ERF,RPR,run_year,row_index,distance_raw_m,dist_to_us_weld_m,clock_position_deg,length_mm,width_mm,distance_corrected_m
8060.0,,0.344,-34.08,5.98,29485.33,metal loss,External,11.0,0.038,,,,,1.0,107.94,,MFL-A/XT,,1160.0,65000.0,,1342.0,,,,,,,,,2015,1319,8987.128584000002,-10.387584,239.5,23.114,30.987999999999996,8987.128584000002
8060.0,,0.344,-34.09,5.97,29485.34,metal loss,External,13.0,0.045,,,,,1.0,107.94,,MFL-A/XT,,1160.0,65000.0,,1342.0,1469.66,2040.59,,,,,,,2015,1320,8987.131632,-10.390632000000002,249.0,25.907999999999998,16.002,8987.131632
8060.0,,0.344,-34.37,5.68,29485.63,metal loss,External,13.0,0.045,,,,,1.0,107.94,,MFL-A/XT,,1160.0,65000.0,,1342.0,1473.24,2045.55,,,,,,,2015,1321,8987.220024,-10.475976,242.0,17.018,27.94,8987.220024
8060.0,,0.344,-34.89,5.17,29486.15,metal loss,External,22.0,0.076,,,,,1.0,107.94,,MFL-A/XT,,1160.0,65000.0,,1342.0,1469.07,2039.77,1540.6,2139.08,1541.14,2139.84,0.75,1.84,2015,1322,8987.37852,-10.634472,240.0,20.066,41.91,8987.37852
8060.0,,,,,29490.01,Attachment,,,,,,Repair Marker 2012 Dig #16 Recoat,,,107.97,,,,,,,,,,,,,,,,2015,1323,8988.555048,,180.0,,,8988.555048
8060.0,,0.344,-39.19,0.87,29490.44,metal loss,External,44.0,0.151,,,Recoat,,1.0,107.97,,MFL-A/XT,,1160.0,65000.0,,1342.0,1461.98,2029.92,1531.57,2126.55,1534.16,2130.14,0.76,1.83,2015,1324,8988.686112,-11.945112,253.0,18.034,57.91199999999999,8988.686112
8060.0,,0.344,-39.19,0.87,29490.45,metal loss,External,66.0,0.227,,,Recoat,,1.0,107.97,,MFL-A/XT,,1160.0,65000.0,,1342.0,1445.99,2007.72,1507.99,2093.81,1516.77,2106.0,0.77,1.81,2015,1325,8988.68916,-11.945112,148.0,19.049999999999997,40.132,8988.68916
8070.0,,,,,29492.62,Attachment,,,,,,Repair Marker 2012 Dig #16 Recoat,,,108.0,,,,,,,,,,,,,,,,2015,1327,8989.350576,,180.0,,,8989.350576
8070.0,,0.344,-5.36,34.7,29496.67,metal loss manufacturing,,15.0,0.052,,,,,0.7,108.05,,MFL-A/XT,,1160.0,65000.0,,1342.0,,,,,,,,,2015,1328,8990.585015999999,-1.633728,195.5,8.889999999999999,16.002,8990.585015999999
8280.0,,0.344,-30.39,9.61,30307.15,cluster,External,48.0,0.165,,,,,0.7,117.88,,,,1160.0,65000.0,,1342.0,1422.01,1974.43,1482.01,2057.74,1509.9,2096.46,0.78,1.77,2015,1352,9237.619320000002,-9.262872,184.5,34.798,122.93599999999999,9237.619320000002
8280.0,,0.344,-31.63,8.36,30308.39,metal loss,External,11.0,0.038,,,,,0.7,117.78,,MFL-A/XT,,1160.0,65000.0,,1342.0,,,,,,,,,2015,1353,9237.997272,-9.640824,134.0,35.05199999999999,29.971999999999998,9237.997272
8280.0,,0.344,-31.87,8.12,30308.63,metal loss,External,10.0,0.034,,,,,0.7,117.76,,MFL-A/XT,,1160.0,65000.0,,1342.0,,,,,,,,,2015,1354,9238.070424000001,-9.713976,133.0,20.066,36.068,9238.070424000001
8280.0,,0.344,-32.15,7.84,30308.91,metal loss,External,16.0,0.055,,,,,0.7,117.74,,MFL-A/XT,,1160.0,65000.0,,1342.0,1471.67,2043.38,,,,,,,2015,1355,9238.155768,-9.79932,142.5,19.049999999999997,37.083999999999996,9238.155768
8280.0,,0.344,-32.46,7.53,30309.22,metal loss,External,23.0,0.079,,,,,0.7,117.72,,MFL-A/XT,,1160.0,65000.0,,1342.0,1471.31,2042.88,1543.09,2142.54,1543.5,2143.11,0.75,1.85,2015,1356,9238.250256000001,-9.893808,133.5,16.002,29.971999999999998,9238.250256000001
8280.0,,0.344,-32.69,7.31,30309.45,metal loss,External,10.0,0.034,,,,,0.7,117.7,,MFL-A/XT,,1160.0,65000.0,,1342.0,,,,,,,,,2015,1357,9238.320360000002,-9.963912,134.5,12.953999999999999,20.066,9238.320360000002
8290.0,,0.344,-16.37,23.56,30333.12,metal loss,External,19.0,0.065,,,,,0.7,116.26,,MFL-A/XT,,1160.0,65000.0,,1342.0,1472.71,2044.82,,,,,,,2015,1359,9245.534976,-4.9895760000000005,125.5,14.985999999999999,26.924,9245.534976
8300.0,,0.344,-0.8,39.23,30357.49,metal loss,External,10.0,0.034,,,,,0.7,115.68,,MFL-A/XT,,1160.0,65000.0,,1342.0,,,,,,,,,2015,1361,9252.962952000002,-0.24384000000000003,160.0,14.985999999999999,52.06999999999999,9252.962952000002
8300.0,,0.344,-39.27,0.76,30395.95,metal loss,External,11.0,0.038,,,,,0.7,115.05,,MFL-A/XT,,1160.0,65000.0,,1342.0,,,,,,,,,2015,1362,9264.68556,-11.969496000000001,180.5,38.099999999999994,52.06999999999999,9264.68556
8300.0,,0.344,-39.64,0.39,30396.32,metal loss,External,12.0,0.041,,,,,0.7,115.04,,MFL-A/XT,,1160.0,65000.0,,1342.0,,,,,,,,,2015,1363,9264.798336,-12.082272000000001,168.5,19.049999999999997,28.955999999999996,9264.798336
8340.0,,0.344,-0.73,39.34,30517.65,metal loss,External,11.0,0.038,,,,,0.7,119.48,,MFL-A/XT,,1160.0,65000.0,,1342.0,,,,,,,,,2015,1368,9301.77972,-0.222504,230.5,43.942,27.94,9301.77972
8520.0,,0.344,-18.03,22.17,31153.86,metal loss,External,18.0,0.062,,,,,0.7,123.09,,MFL-A/XT,,1160.0,65000.0,,1342.0,1464.48,2033.39,,,,,,,2015,1395,9495.696528,-5.495544000000001,212.5,28.955999999999996,44.958,9495.696528
8520.0,,0.344,-19.14,21.05,31154.98,metal loss,External,13.0,0.045,,,,,0.7,123.13,,MFL-A/XT,,1160.0,65000.0,,1342.0,1470.08,2041.17,,,,,,,2015,1397,9496.037904,-5.833872,212.0,24.892,51.053999999999995,9496.037904
8590.0,,0.344,-39.12,0.95,31450.88,metal loss,External,13.0,0.045,,,,,0.7,138.94,,MFL-A/XT,,1160.0,65000.0,,1342.0,1457.78,2024.09,,,,,,,2015,1405,9586.228224,-11.923776,155.0,46.99,23.114,9586.228224
8590.0,,0.344,-39.2,0.87,31450.96,metal loss,External,19.0,0.065,,,,,0.7,138.93,,MFL-A/XT,,1160.0,65000.0,,1342.0,1470.0,2041.06,,,,,,,2015,1406,9586.252608,-11.948160000000001,241.5,20.066,40.894,9586.252608
8640.0,,0.344,-4.62,1.84,31555.39,metal loss,External,67.0,0.23,,,,,0.7,140.6,,MFL-A/XT,,1160.0,65000.0,,1342.0,1421.22,1973.33,1474.13,2046.79,1490.23,2069.15,0.79,1.76,2015,1413,9618.082872,-1.408176,358.0,25.907999999999998,17.779999999999998,9618.082872
8640.0,,0.344,-4.67,1.79,31555.44,metal loss,External,28.0,0.096,,,,,0.7,140.6,,MFL-A/XT,,1160.0,65000.0,,1342.0,1464.66,2033.65,1535.47,2131.96,1536.8,2133.8,0.76,1.84,2015,1414,9618.098112,-1.423416,36.5,22.098,33.019999999999996,9618.098112
8650.0,,0.344,-0.83,39.22,31558.06,metal loss,External,10.0,0.034,,,,,0.7,140.37,,MFL-A/XT,,1160.0,65000.0,,1342.0,,,,,,,,,2015,1417,9618.896688,-0.252984,140.0,30.987999999999996,85.09,9618.896688
8650.0,,0.344,-0.83,39.22,31558.06,metal loss,External,16.0,0.055,,,,,0.7,140.37,,MFL-A/XT,,1160.0,65000.0,,1342.0,1472.48,2044.49,,,,,,,2015,1418,9618.896688,-0.252984,163.0,17.018,16.002,9618.896688
8650.0,,0.344,-0.87,39.18,31558.11,metal loss,External,10.0,0.034,,,,,0.7,140.37,,MFL-A/XT,,1160.0,65000.0,,1342.0,,,,,,,,,2015,1419,9618.911928000001,-0.265176,305.0,24.892,134.112,9618.911928000001
8660.0,,0.344,-0.47,15.61,31597.75,metal loss,External,11.0,0.038,,,,,0.7,136.81,,MFL-A/XT,,1160.0,65000.0,,1342.0,,,,,,,,,2015,1421,9630.994200000001,-0.143256,177.5,35.05199999999999,30.987999999999996,9630.994200000001
8660.0,,0.344,-0.83,15.25,31598.12,metal loss,External,11.0,0.038,,,,,0.7,136.77,,MFL-A/XT,,1160.0,65000.0,,1342.0,,,,,,,,,2015,1422,9631.106976000001,-0.252984,258.5,27.94,23.875999999999998,9631.106976000001
8660.0,,0.344,-0.85,15.23,31598.14,metal loss,External,14.0,0.048,,,,,0.7,136.77,,MFL-A/XT,,1160.0,65000.0,,1342.0,1471.8,2043.55,,,,,,,2015,1423,9631.113072,-0.25908000000000003,159.0,20.066,27.94,9631.113072
8660.0,,0.344,-0.89,15.19,31598.18,cluster,External,21.0,0.072,,,,,0.7,136.77,,,,1160.0,65000.0,,1342.0,1451.05,2014.75,1520.03,2110.52,1519.09,2109.21,0.76,1.82,2015,1425,9631.125264,-0.271272,177.5,41.148,101.092,9631.125264
8660.0,,0.344,-1.0,15.09,31598.28,metal loss,External,23.0,0.079,,,,,0.7,136.76,,MFL-A/XT,,1160.0,65000.0,,1342.0,1469.96,2041.0,1541.58,2140.44,1542.1,2141.17,0.75,1.85,2015,1427,9631.155744,-0.3048,106.5,18.034,30.987999999999996,9631.155744
8660.0,,0.344,-2.61,13.48,31599.89,metal loss,External,10.0,0.034,,,,,0.7,136.6,,MFL-A/XT,,1160.0,65000.0,,1342.0,,,,,,,,,2015,1428,9631.646472,-0.795528,358.5,23.114,41.91,9631.646472
8660.0,,0.344,-2.95,13.13,31600.23,metal loss,External,10.0,0.034,,,,,0.7,136.57,,MFL-A/XT,,1160.0,65000.0,,1342.0,,,,,,,,,2015,1429,9631.750104,-0.8991600000000001,343.5,19.049999999999997,20.066,9631.750104
8680.0,,0.344,-0.97,10.19,31623.69,metal loss,External,14.0,0.048,,,Recoat,,1.0,135.26,,MFL-A/XT,,1160.0,65000.0,,1342.0,1470.59,2041.87,,,,,,,2015,1435,9638.900712,-0.29565600000000003,122.0,23.114,73.914,9638.900712
8680.0,,0.344,-0.99,10.17,31623.7,cluster,External,21.0,0.072,,,Recoat,,1.0,135.26,,,,1160.0,65000.0,,1342.0,1402.19,1946.91,1459.89,2027.02,1471.51,2043.16,0.79,1.75,2015,1436,9638.903760000001,-0.301752,181.5,88.646,114.3,9638.903760000001
8680.0,,0.344,-1.02,10.14,31623.73,metal loss,External,18.0,0.062,,,Recoat,,1.0,135.27,,MFL-A/XT,,1160.0,65000.0,,1342.0,1455.21,2020.52,,,,,,,2015,1437,9638.912904,-0.310896,151.5,40.894,14.985999999999999,9638.912904
8680.0,,0.344,-1.15,10.01,31623.87,metal loss,External,13.0,0.045,,,Recoat,,1.0,135.28,,MFL-A/XT,,1160.0,65000.0,,1342.0,1474.43,2047.21,,,,,,,2015,1438,9638.955576,-0.35052,192.5,12.953999999999999,32.004,9638.955576
8680.0,,0.344,-9.48,1.68,31632.19,metal loss,External,13.0,0.045,,,,,1.0,135.97,,MFL-A/XT,,1160.0,65000.0,,1342.0,1473.24,2045.55,,,,,,,2015,1440,9641.491512,-2.889504,151.5,17.018,29.971999999999998,9641.491512
8680.0,,0.344,-9.63,1.53,31632.34,metal loss,External,22.0,0.076,,,,,1.0,135.98,,MFL-A/XT,,1160.0,65000.0,,1342.0,1468.86,2039.48,1540.36,2138.76,1540.92,2139.53,0.75,1.84,2015,1441,9641.537232,-2.9352240000000003,190.5,20.066,36.068,9641.537232
8690.0,,0.344,-0.37,20.81,31634.25,metal loss,External,12.0,0.041,,,,,1.0,136.14,,MFL-A/XT,,1160.0,65000.0,,1342.0,,,,,,,,,2015,1443,9642.1194,-0.112776,257.5,19.049999999999997,28.955999999999996,9642.1194
8690.0,,0.344,-1.53,19.65,31635.4,metal loss,External,23.0,0.079,,,,,1.0,136.24,,MFL-A/XT,,1160.0,65000.0,,1342.0,1466.35,2036.0,1537.52,2134.81,1538.35,2135.97,0.75,1.84,2015,1444,9642.469920000001,-0.46634400000000004,177.0,23.114,67.056,9642.469920000001
8700.0,,0.344,-1.36,38.66,31656.41,metal loss,External,13.0,0.045,,,,,0.7,137.88,,MFL-A/XT,,1160.0,65000.0,,1342.0,1473.63,2046.1,,,,,,,2015,1446,9648.873768000001,-0.41452800000000006,183.0,16.002,28.955999999999996,9648.873768000001
8700.0,,0.344,-40.02,0.0,31695.07,metal loss,External,15.0,0.052,,,affecting girth weld,,0.7,140.84,,MFL-A/XT,,1160.0,65000.0,,1342.0,1456.88,2022.85,,,,,,,2015,1447,9660.657336,-12.198096000000001,159.5,43.942,59.943999999999996,9660.657336
9060.0,,0.344,-0.86,39.15,32644.93,metal loss,External,14.0,0.048,,,,,0.7,136.37,,MFL-A/XT,,1160.0,65000.0,,1342.0,1474.01,2046.62,,,,,,,2015,1496,9950.174664,-0.262128,129.5,13.97,29.971999999999998,9950.174664
9150.0,,,,,32953.13,Attachment,,,,,,Repair Marker,,,142.99,,,,,,,,,,,,,,,,2015,1511,10044.114024,,180.0,,,10044.114024
9150.0,,,,,32956.66,Attachment,,,,,,Repair Marker,,,142.96,,,,,,,,,,,,,,,,2015,1514,10045.189968000002,,180.0,,,10045.189968000002
9160.0,,0.344,-0.05,39.83,32962.22,metal loss,External,12.0,0.041,,,near girth weld,,0.7,142.91,,MFL-A/XT,,1160.0,65000.0,,1342.0,,,,,,,,,2015,1516,10046.884656,-0.015240000000000002,271.5,38.099999999999994,62.992,10046.884656
9160.0,,0.344,-13.31,26.57,32975.48,cluster,External,42.0,0.144,,,,,0.7,142.76,,,,1160.0,65000.0,,1342.0,1447.7,2010.09,1514.6,2102.98,1520.48,2111.15,0.77,1.81,2015,1517,10050.926304000002,-4.056888000000001,230.5,26.924,232.41,10050.926304000002
9160.0,,0.344,-13.58,26.3,32975.75,metal loss,External,20.0,0.069,,,,,0.7,142.76,,MFL-A/XT,,1160.0,65000.0,,1342.0,1452.27,2016.44,1521.47,2112.52,1522.87,2114.46,0.76,1.82,2015,1518,10051.008600000001,-4.139184,237.5,40.894,89.916,10051.008600000001
9160.0,,0.344,-13.59,26.29,32975.76,cluster,External,41.0,0.141,,,,,0.7,142.76,,,,1160.0,65000.0,,1342.0,1384.79,1922.74,1436.98,1995.21,1441.05,2000.86,0.81,1.72,2015,1519,10051.011648000002,-4.142232,264.5,55.88,57.40399999999999,10051.011648000002
9160.0,,0.344,-13.88,26.0,32976.05,metal loss,External,10.0,0.034,,,,,0.7,142.75,,MFL-A/XT,,1160.0,65000.0,,1342.0,,,,,,,,,2015,1520,10051.100040000001,-4.230624000000001,198.5,43.942,23.114,10051.100040000001
9160.0,,0.344,-13.89,25.99,32976.06,metal loss,External,10.0,0.034,,,,,0.7,142.75,,MFL-A/XT,,1160.0,65000.0,,1342.0,,,,,,,,,2015,1521,10051.103088,-4.233672,260.0,10.921999999999999,16.002,10051.103088
9160.0,,0.344,-13.89,25.99,32976.06,metal loss,External,14.0,0.048,,,,,0.7,142.75,,MFL-A/XT,,1160.0,65000.0,,1342.0,1472.99,2045.21,,,,,,,2015,1522,10051.103088,-4.233672,236.0,17.018,16.002,10051.103088
9160.0,,0.344,-13.89,25.99,32976.06,metal loss,External,26.0,0.089,,,,,0.7,142.75,,MFL-A/XT,,1160.0,65000.0,,1342.0,1470.96,2042.39,1542.65,2141.93,1543.19,2142.69,0.75,1.85,2015,1523,10051.103088,-4.233672,248.0,14.985999999999999,36.068,10051.103088
9160.0,,0.344,-13.9,25.98,32976.07,metal loss,External,12.0,0.041,,,,,0.7,142.75,,MFL-A/XT,,1160.0,65000.0,,1342.0,,,,,,,,,2015,1524,10051.106136,-4.23672,185.5,48.00599999999999,42.925999999999995,10051.106136
9160.0,,0.344,-14.03,25.85,32976.19,metal loss,External,10.0,0.034,,,,,0.7,142.75,,MFL-A/XT,,1160.0,65000.0,,1342.0,,,,,,,,,2015,1525,10051.142712,-4.276344,237.5,13.97,54.102,10051.142712
9160.0,,0.344,-14.07,25.81,32976.23,metal loss,External,17.0,0.058,,,,,0.7,142.75,,MFL-A/XT,,1160.0,65000.0,,1342.0,1473.12,2045.39,,,,,,,2015,1526,10051.154904,-4.288536000000001,263.0,14.985999999999999,38.862,10051.154904
9160.0,,0.344,-14.53,25.35,32976.69,cluster,External,32.0,0.11,,,,,0.7,142.75,,,,1160.0,65000.0,,1342.0,1361.14,1889.91,1407.71,1954.57,1457.93,2024.3,0.82,1.68,2015,1527,10051.295112000002,-4.428744,229.5,85.598,211.328,10051.295112000002
9160.0,,0.344,-14.96,24.91,32977.13,metal loss,External,18.0,0.062,,,,,0.7,142.74,,MFL-A/XT,,1160.0,65000.0,,1342.0,1472.38,2044.36,,,,,,,2015,1528,10051.429224,-4.559808,202.5,16.002,34.036,10051.429224
9160.0,,0.344,-14.97,24.91,32977.14,metal loss,External,13.0,0.045,,,,,0.7,142.74,,MFL-A/XT,,1160.0,65000.0,,1342.0,1463.87,2032.55,,,,,,,2015,1529,10051.432272,-4.562856,218.0,37.083999999999996,21.081999999999997,10051.432272
9160.0,,0.344,-16.18,23.7,32978.35,metal loss,External,11.0,0.038,,,,,0.7,142.73,,MFL-A/XT,,1160.0,65000.0,,1342.0,,,,,,,,,2015,1530,10051.80108,-4.9316640000000005,219.0,35.05199999999999,50.038,10051.80108
9180.0,,,,,33080.72,Attachment,,,,,,Repair Marker 2012 Dig #19 Recoat,,,141.56,,,,,,,,,,,,,,,,2015,1533,10083.003456,,180.0,,,10083.003456
9180.0,,0.344,-39.11,0.86,33081.18,cluster,External,43.0,0.148,,,Recoat,,1.0,141.56,,,,1160.0,65000.0,,1342.0,1463.83,2032.5,1533.85,2129.71,1537.58,2134.89,0.76,1.84,2015,1534,10083.143664000001,-11.920728,166.5,17.018,122.93599999999999,10083.143664000001
9190.0,,,,,33083.19,Attachment,,,,,,Repair Marker 2012 Dig #19 Recoat,,,141.55,,,,,,,,,,,,,,,,2015,1536,10083.756312000001,,180.0,,,10083.756312000001
9200.0,,0.344,-39.11,0.94,33161.16,metal loss,External,10.0,0.034,,,,,1.0,141.7,,MFL-A/XT,,1160.0,65000.0,,1342.0,,,,,,,,,2015,1538,10107.521568000002,-11.920728,96.0,13.97,29.971999999999998,10107.521568000002
9220.0,,0.344,-38.77,1.27,33240.91,metal loss,External,11.0,0.038,,,,,0.7,139.67,,MFL-A/XT,,1160.0,65000.0,,1342.0,,,,,,,,,2015,1542,10131.829368000002,-11.817096000000001,247.5,36.068,27.94,10131.829368000002
9220.0,,0.344,-39.19,0.85,33241.33,metal loss,External,17.0,0.058,,,,,0.7,139.66,,MFL-A/XT,,1160.0,65000.0,,1342.0,1470.73,2042.08,,,,,,,2015,1543,10131.957384000001,-11.945112,134.5,20.066,24.892,10131.957384000001
9220.0,,0.344,-39.38,0.65,33241.53,metal loss,External,18.0,0.062,,,,,0.7,139.66,,MFL-A/XT,,1160.0,65000.0,,1342.0,1468.59,2039.1,,,,,,,2015,1544,10132.018344,-12.003024000000002,215.5,23.114,49.022,10132.018344
9220.0,,0.344,-39.44,0.6,33241.58,metal loss,External,18.0,0.062,,,,,0.7,139.66,,MFL-A/XT,,1160.0,65000.0,,1342.0,1466.62,2036.36,,,,,,,2015,1545,10132.033584,-12.021312,251.5,25.907999999999998,35.05199999999999,10132.033584
9230.0,,0.344,-0.02,39.97,33242.21,metal loss,External,17.0,0.058,,,affecting girth weld,,0.7,139.66,,MFL-A/XT,,1160.0,65000.0,,1342.0,1473.48,2045.89,,,,,,,2015,1547,10132.225608,-0.006096000000000001,212.5,13.97,43.942,10132.225608
9250.0,,0.344,-0.78,39.27,33322.96,metal loss,External,16.0,0.055,,,,,0.7,139.46,,MFL-A/XT,,1160.0,65000.0,,1342.0,1470.02,2041.08,,,,,,,2015,1550,10156.838208000001,-0.237744,234.5,22.098,77.978,10156.838208000001
9250.0,,0.344,-32.41,7.63,33354.59,metal loss,External,41.0,0.141,,,,,0.7,139.55,,MFL-A/XT,,1160.0,65000.0,,1342.0,1380.39,1916.64,1431.4,1987.46,1447.37,2009.64,0.81,1.71,2015,1551,10166.479032,-9.878568,1.5,57.91199999999999,55.117999999999995,10166.479032
9250.0,,0.344,-32.96,7.08,33355.15,metal loss,External,33.0,0.114,,,,,0.7,139.54,,MFL-A/XT,,1160.0,65000.0,,1342.0,1464.54,2033.47,1535.15,2131.51,1536.76,2133.75,0.76,1.84,2015,1552,10166.649720000001,-10.046208,347.0,20.066,35.05199999999999,10166.649720000001
9250.0,,0.344,-34.61,5.44,33356.79,metal loss,External,15.0,0.052,,,,,0.7,139.54,,MFL-A/XT,,1160.0,65000.0,,1342.0,1450.85,2014.47,,,,,,,2015,1553,10167.149592000002,-10.549128,20.5,52.06999999999999,53.08599999999999,10167.149592000002
9250.0,,0.344,-34.62,5.43,33356.8,metal loss,External,12.0,0.041,,,,,0.7,139.54,,MFL-A/XT,,1160.0,65000.0,,1342.0,,,,,,,,,2015,1554,10167.152640000002,-10.552176,38.0,48.00599999999999,17.018,10167.152640000002
9250.0,,0.344,-37.24,2.8,33359.42,metal loss,External,23.0,0.079,,,,,0.7,139.53,,MFL-A/XT,,1160.0,65000.0,,1342.0,1438.93,1997.91,1505.65,2090.56,1508.82,2094.96,0.77,1.8,2015,1555,10167.951216,-11.350752000000002,34.5,49.022,40.132,10167.951216
9250.0,,0.344,-38.29,1.76,33360.47,metal loss,External,10.0,0.034,,,,,0.7,139.53,,MFL-A/XT,,1160.0,65000.0,,1342.0,,,,,,,,,2015,1556,10168.271256,-11.670792,23.5,13.97,40.132,10168.271256
9250.0,,0.344,-38.63,1.41,33360.82,cluster,External,18.0,0.062,,,,,0.7,139.53,,,,1160.0,65000.0,,1342.0,1434.5,1991.77,,,,,,,2015,1557,10168.377936,-11.774424000000002,20.0,64.26199999999999,193.802,10168.377936
9250.0,,0.344,-38.81,1.23,33361.0,metal loss,External,14.0,0.048,,,,,0.7,139.53,,MFL-A/XT,,1160.0,65000.0,,1342.0,1475.32,2048.44,,,,,,,2015,1558,10168.4328,-11.829288000000002,42.5,8.889999999999999,14.985999999999999,10168.4328
9260.0,,0.344,-9.45,29.98,33371.68,metal loss,External,12.0,0.041,,,,,0.7,139.36,,MFL-A/XT,,1160.0,65000.0,,1342.0,,,,,,,,,2015,1560,10171.688064,-2.88036,203.0,9.906,22.098,10171.688064
9260.0,,0.344,-9.57,29.87,33371.79,metal loss,External,28.0,0.096,,,,,0.7,139.36,,MFL-A/XT,,1160.0,65000.0,,1342.0,1467.52,2037.61,1538.72,2136.47,1539.72,2137.86,0.75,1.84,2015,1561,10171.721592,-2.916936,206.0,19.049999999999997,35.05199999999999,10171.721592
9260.0,,0.344,-9.6,29.83,33371.83,metal loss,External,10.0,0.034,,,,,0.7,139.36,,MFL-A/XT,,1160.0,65000.0,,1342.0,,,,,,,,,2015,1562,10171.733784000002,-2.9260800000000002,189.0,24.892,22.098,10171.733784000002
9260.0,,0.344,-9.91,29.52,33372.14,metal loss,External,12.0,0.041,,,,,0.7,139.34,,MFL-A/XT,,1160.0,65000.0,,1342.0,,,,,,,,,2015,1563,10171.828272,-3.0205680000000004,193.0,21.081999999999997,40.132,10171.828272
9260.0,,0.344,-38.48,0.95,33400.71,metal loss,External,14.0,0.048,,,,,0.7,137.95,,MFL-A/XT,,1160.0,65000.0,,1342.0,1460.89,2028.42,,,,,,,2015,1564,10180.536408,-11.728704,227.0,40.132,36.068,10180.536408
9270.0,,0.344,-1.03,38.98,33402.69,metal loss,External,31.0,0.107,,,,,0.7,137.85,,MFL-A/XT,,1160.0,65000.0,,1342.0,1469.94,2040.98,1541.41,2140.21,1542.22,2141.34,0.75,1.85,2015,1566,10181.139912,-0.313944,200.0,14.985999999999999,23.875999999999998,10181.139912
9270.0,,0.344,-23.56,16.45,33425.22,metal loss,External,23.0,0.079,,,,,0.7,136.93,,MFL-A/XT,,1160.0,65000.0,,1342.0,1471.13,2042.62,1542.88,2142.25,1543.31,2142.85,0.75,1.85,2015,1567,10188.007056,-7.181088,166.0,16.002,27.94,10188.007056
9270.0,,0.344,-29.87,10.14,33431.52,metal loss,External,46.0,0.158,,,,,0.7,136.75,,MFL-A/XT,,1160.0,65000.0,,1342.0,1462.96,2031.29,1532.62,2128.01,1535.14,2131.5,0.76,1.83,2015,1568,10189.927296,-9.104376,167.0,17.018,22.098,10189.927296
9270.0,,0.344,-34.59,5.42,33436.25,cluster,External,21.0,0.072,,,,,0.7,136.62,,,,1160.0,65000.0,,1342.0,1436.27,1994.22,1502.48,2086.15,1512.53,2100.11,0.77,1.8,2015,1569,10191.369,-10.543032000000002,178.0,55.372,33.019999999999996,10191.369
9270.0,,0.344,-38.73,1.27,33440.39,metal loss,External,37.0,0.127,,,,,0.7,136.53,,MFL-A/XT,,1160.0,65000.0,,1342.0,1463.84,2032.51,1534.17,2130.15,1536.08,2132.81,0.76,1.84,2015,1570,10192.630872,-11.804904,167.5,19.049999999999997,28.955999999999996,10192.630872
9270.0,,0.344,-38.96,1.05,33440.62,cluster,External,62.0,0.213,,,,,0.7,136.52,,,,1160.0,65000.0,,1342.0,1216.34,1688.86,1200.87,1667.37,1361.58,1890.52,0.97,1.44,2015,1571,10192.700976000002,-11.875008000000001,164.5,83.566,100.58399999999999,10192.700976000002
9270.0,,0.344,-39.45,0.55,33441.11,metal loss,External,22.0,0.076,,,,,0.7,136.51,,MFL-A/XT,,1160.0,65000.0,,1342.0,1461.73,2029.58,1532.31,2127.58,1533.42,2129.12,0.76,1.83,2015,1572,10192.850328,-12.024360000000001,166.0,28.955999999999996,40.894,10192.850328
9270.0,,0.344,-39.59,0.42,33441.24,metal loss,External,11.0,0.038,,,,,0.7,136.51,,MFL-A/XT,,1160.0,65000.0,,1342.0,,,,,,,,,2015,1573,10192.889952,-12.067032000000001,166.0,20.066,36.068,10192.889952
9270.0,,0.344,-39.94,0.07,33441.59,metal loss,External,23.0,0.079,,,affecting girth weld,,0.7,136.5,,MFL-A/XT,,1160.0,65000.0,,1342.0,1468.69,2039.24,1540.15,2138.47,1540.79,2139.34,0.75,1.84,2015,1574,10192.996632,-12.173712,172.0,20.066,16.002,10192.996632
9270.0,,0.344,-39.94,0.07,33441.6,metal loss,External,33.0,0.114,,,affecting girth weld,,0.7,136.5,,MFL-A/XT,,1160.0,65000.0,,1342.0,1464.19,2033.0,1534.75,2130.96,1536.41,2133.27,0.76,1.84,2015,1575,10192.99968,-12.173712,186.5,20.066,14.985999999999999,10192.99968
9270.0,,0.344,-40.0,0.01,33441.66,metal loss,External,35.0,0.12,,,affecting girth weld,,0.7,136.5,,MFL-A/XT,,1160.0,65000.0,,1342.0,1450.29,2013.7,1518.37,2108.22,1522.17,2113.5,0.76,1.82,2015,1576,10193.017968000002,-12.192,177.5,29.209999999999997,56.13399999999999,10193.017968000002
9280.0,,0.344,-2.29,37.78,33443.96,metal loss,External,17.0,0.058,,,,,1.0,136.45,,MFL-A/XT,,1160.0,65000.0,,1342.0,1467.97,2038.24,,,,,,,2015,1578,10193.719008,-0.6979920000000001,192.5,24.892,38.099999999999994,10193.719008
9280.0,,0.344,-10.83,29.24,33452.49,metal loss,External,14.0,0.048,,,,,1.0,136.25,,MFL-A/XT,,1160.0,65000.0,,1342.0,1474.61,2047.47,,,,,,,2015,1579,10196.318952,-3.300984,150.5,11.937999999999999,23.875999999999998,10196.318952
9280.0,,0.344,-11.71,28.35,33453.38,metal loss,External,17.0,0.058,,,,,1.0,136.23,,MFL-A/XT,,1160.0,65000.0,,1342.0,1461.04,2028.61,,,,,,,2015,1580,10196.590224,-3.5692080000000006,140.5,35.05199999999999,48.00599999999999,10196.590224
9280.0,,0.344,-12.38,27.69,33454.04,metal loss,External,15.0,0.052,,,,,1.0,136.21,,MFL-A/XT,,1160.0,65000.0,,1342.0,1470.14,2041.26,,,,,,,2015,1581,10196.791392000001,-3.7734240000000003,133.0,23.114,35.05199999999999,10196.791392000001
9280.0,,0.344,-12.62,27.45,33454.28,metal loss,External,15.0,0.052,,,,,1.0,136.21,,MFL-A/XT,,1160.0,65000.0,,1342.0,1473.83,2046.38,,,,,,,2015,1582,10196.864544,-3.8465759999999998,136.0,13.97,27.94,10196.864544
9280.0,,0.344,-14.11,25.96,33455.77,metal loss,External,13.0,0.045,,,,,1.0,136.17,,MFL-A/XT,,1160.0,65000.0,,1342.0,1473.24,2045.55,,,,,,,2015,1583,10197.318696,-4.300728,133.5,17.018,43.942,10197.318696
9280.0,,0.344,-14.33,25.73,33456.0,metal loss,External,24.0,0.083,,,,,1.0,136.17,,MFL-A/XT,,1160.0,65000.0,,1342.0,1462.85,2031.13,1533.52,2129.26,1534.75,2130.96,0.76,1.84,2015,1584,10197.3888,-4.367784,129.5,25.907999999999998,42.925999999999995,10197.3888
9280.0,,0.344,-14.59,25.48,33456.25,metal loss,External,12.0,0.041,,,,,1.0,136.16,,MFL-A/XT,,1160.0,65000.0,,1342.0,,,,,,,,,2015,1585,10197.465,-4.447032,136.5,18.034,27.94,10197.465
9280.0,,0.344,-16.11,23.95,33457.78,metal loss,External,10.0,0.034,,,,,1.0,136.12,,MFL-A/XT,,1160.0,65000.0,,1342.0,,,,,,,,,2015,1586,10197.931344,-4.910328,227.5,10.921999999999999,22.098,10197.931344
9280.0,,0.344,-17.02,23.05,33458.68,metal loss,External,13.0,0.045,,,,,1.0,136.09,,MFL-A/XT,,1160.0,65000.0,,1342.0,1471.02,2042.48,,,,,,,2015,1587,10198.205664000001,-5.187696,227.0,23.114,38.099999999999994,10198.205664000001
9280.0,,0.344,-17.04,23.03,33458.7,metal loss,External,26.0,0.089,,,,,1.0,136.09,,MFL-A/XT,,1160.0,65000.0,,1342.0,1462.75,2030.99,1533.35,2129.02,1534.75,2130.96,0.76,1.84,2015,1588,10198.21176,-5.193792,125.5,24.892,44.958,10198.21176
9280.0,,0.344,-17.61,22.46,33459.28,metal loss,External,17.0,0.058,,,,,1.0,136.07,,MFL-A/XT,,1160.0,65000.0,,1342.0,1474.23,2046.93,,,,,,,2015,1589,10198.388544,-5.367528,227.0,11.937999999999999,27.94,10198.388544
9280.0,,0.344,-18.41,21.66,33460.07,metal loss,External,17.0,0.058,,,,,1.0,136.05,,MFL-A/XT,,1160.0,65000.0,,1342.0,1462.4,2030.51,,,,,,,2015,1590,10198.629336,-5.611368000000001,231.0,33.019999999999996,40.894,10198.629336
9280.0,,0.344,-19.08,20.99,33460.75,metal loss,External,10.0,0.034,,,,,1.0,136.02,,MFL-A/XT,,1160.0,65000.0,,1342.0,,,,,,,,,2015,1591,10198.8366,-5.815583999999999,121.0,16.002,34.036,10198.8366
9280.0,,0.344,-27.86,12.21,33469.53,metal loss,External,14.0,0.048,,,,,1.0,135.88,,MFL-A/XT,,1160.0,65000.0,,1342.0,1473.42,2045.8,,,,,,,2015,1592,10201.512744,-8.491728,136.0,16.002,25.907999999999998,10201.512744
9280.0,,0.344,-28.01,12.06,33469.68,metal loss,External,14.0,0.048,,,,,1.0,135.88,,MFL-A/XT,,1160.0,65000.0,,1342.0,1473.62,2046.09,,,,,,,2015,1593,10201.558464,-8.537448000000001,132.0,14.985999999999999,42.925999999999995,10201.558464
9280.0,,0.344,-28.2,11.87,33469.86,metal loss,External,16.0,0.055,,,,,1.0,135.88,,MFL-A/XT,,1160.0,65000.0,,1342.0,1471.09,2042.58,,,,,,,2015,1594,10201.613328000001,-8.59536,149.5,20.066,16.002,10201.613328000001
9280.0,,0.344,-28.76,11.3,33470.43,metal loss,External,12.0,0.041,,,,,1.0,135.89,,MFL-A/XT,,1160.0,65000.0,,1342.0,,,,,,,,,2015,1595,10201.787064,-8.766048000000001,131.5,29.971999999999998,36.068,10201.787064
9280.0,,0.344,-28.95,11.12,33470.61,metal loss,External,10.0,0.034,,,,,1.0,135.89,,MFL-A/XT,,1160.0,65000.0,,1342.0,,,,,,,,,2015,1596,10201.841928,-8.82396,132.5,11.937999999999999,19.049999999999997,10201.841928
9280.0,,0.344,-30.63,9.44,33472.3,metal loss,External,10.0,0.034,,,,,1.0,135.94,,MFL-A/XT,,1160.0,65000.0,,1342.0,,,,,,,,,2015,1597,10202.35704,-9.336024,117.5,24.892,56.13399999999999,10202.35704
9280.0,,0.344,-30.74,9.33,33472.4,metal loss,External,12.0,0.041,,,,,1.0,135.95,,MFL-A/XT,,1160.0,65000.0,,1342.0,,,,,,,,,2015,1598,10202.38752,-9.369552,130.0,22.098,28.955999999999996,10202.38752
9280.0,,0.344,-31.8,8.26,33473.47,metal loss,External,23.0,0.079,,,,,1.0,135.99,,MFL-A/XT,,1160.0,65000.0,,1342.0,1457.97,2024.35,1527.98,2121.56,1529.52,2123.7,0.76,1.83,2015,1599,10202.713656000002,-9.69264,114.0,32.004,55.117999999999995,10202.713656000002
9280.0,,0.344,-32.27,7.79,33473.94,metal loss,External,18.0,0.062,,,,,1.0,136.02,,MFL-A/XT,,1160.0,65000.0,,1342.0,1472.38,2044.36,,,,,,,2015,1600,10202.856912000001,-9.835896000000002,122.0,16.002,50.038,10202.856912000001
9280.0,,0.344,-32.41,7.66,33474.08,metal loss,External,18.0,0.062,,,,,1.0,136.02,,MFL-A/XT,,1160.0,65000.0,,1342.0,1473.42,2045.81,,,,,,,2015,1601,10202.899584,-9.878568,118.0,13.97,35.05199999999999,10202.899584
9280.0,,0.344,-32.73,7.33,33474.4,metal loss,External,14.0,0.048,,,,,1.0,136.04,,MFL-A/XT,,1160.0,65000.0,,1342.0,1458.08,2024.51,,,,,,,2015,1602,10202.997120000002,-9.976104,130.0,43.942,41.91,10202.997120000002
9280.0,,0.344,-32.73,7.33,33474.4,metal loss,External,13.0,0.045,,,,,1.0,136.04,,MFL-A/XT,,1160.0,65000.0,,1342.0,1472.14,2044.03,,,,,,,2015,1603,10202.997120000002,-9.976104,115.0,20.066,27.94,10202.997120000002
9280.0,,0.344,-32.79,7.27,33474.46,metal loss,External,12.0,0.041,,,,,1.0,136.04,,MFL-A/XT,,1160.0,65000.0,,1342.0,,,,,,,,,2015,1604,10203.015408000001,-9.994392,216.5,46.99,19.049999999999997,10203.015408000001
9280.0,,0.344,-32.82,7.25,33474.48,metal loss,External,31.0,0.107,,,,,1.0,136.04,,MFL-A/XT,,1160.0,65000.0,,1342.0,1430.2,1985.8,1494.75,2075.43,1500.72,2083.72,0.78,1.79,2015,1605,10203.021504000002,-10.003536,238.0,44.958,44.958,10203.021504000002
9280.0,,0.344,-32.82,7.25,33474.49,metal loss,External,14.0,0.048,,,,,1.0,136.04,,MFL-A/XT,,1160.0,65000.0,,1342.0,1464.7,2033.7,,,,,,,2015,1606,10203.024552,-10.003536,223.5,34.036,23.875999999999998,10203.024552
9280.0,,0.344,-32.89,7.18,33474.55,metal loss,External,10.0,0.034,,,,,1.0,136.04,,MFL-A/XT,,1160.0,65000.0,,1342.0,,,,,,,,,2015,1607,10203.042840000002,-10.024872,152.0,55.117999999999995,33.019999999999996,10203.042840000002
9280.0,,0.344,-32.95,7.12,33474.61,metal loss,External,22.0,0.076,,,,,1.0,136.05,,MFL-A/XT,,1160.0,65000.0,,1342.0,1468.86,2039.48,1540.36,2138.76,1540.92,2139.53,0.75,1.84,2015,1608,10203.061128000001,-10.043160000000002,133.0,20.066,34.036,10203.061128000001
9280.0,,0.344,-33.18,6.89,33474.85,metal loss,External,23.0,0.079,,,,,1.0,136.06,,MFL-A/XT,,1160.0,65000.0,,1342.0,1470.75,2042.1,1542.46,2141.67,1542.92,2142.31,0.75,1.85,2015,1609,10203.13428,-10.113264000000001,122.5,17.018,28.955999999999996,10203.13428
9280.0,,0.344,-33.27,6.8,33474.94,metal loss,External,10.0,0.034,,,,,1.0,136.06,,MFL-A/XT,,1160.0,65000.0,,1342.0,,,,,,,,,2015,1610,10203.161712000001,-10.140696000000002,147.5,8.889999999999999,14.985999999999999,10203.161712000001
9280.0,,0.344,-33.3,6.77,33474.96,metal loss,External,15.0,0.052,,,,,1.0,136.07,,MFL-A/XT,,1160.0,65000.0,,1342.0,1471.98,2043.81,,,,,,,2015,1611,10203.167808,-10.14984,239.5,19.049999999999997,40.894,10203.167808
9280.0,,0.344,-33.52,6.55,33475.18,metal loss,External,12.0,0.041,,,,,1.0,136.08,,MFL-A/XT,,1160.0,65000.0,,1342.0,,,,,,,,,2015,1612,10203.234864,-10.216896000000002,239.0,10.921999999999999,20.066,10203.234864
9280.0,,0.344,-33.74,6.32,33475.41,metal loss,External,19.0,0.065,,,,,1.0,136.09,,MFL-A/XT,,1160.0,65000.0,,1342.0,1471.2,2042.72,,,,,,,2015,1613,10203.304968000002,-10.283952000000001,154.5,18.034,40.894,10203.304968000002
9280.0,,0.344,-33.77,6.3,33475.43,metal loss,External,10.0,0.034,,,,,1.0,136.09,,MFL-A/XT,,1160.0,65000.0,,1342.0,,,,,,,,,2015,1614,10203.311064000001,-10.293096000000002,172.0,17.018,25.907999999999998,10203.311064000001
9280.0,,0.344,-33.94,6.13,33475.6,metal loss,External,28.0,0.096,,,,,1.0,136.1,,MFL-A/XT,,1160.0,65000.0,,1342.0,1466.42,2036.08,1537.47,2134.73,1538.59,2136.3,0.75,1.84,2015,1615,10203.36288,-10.344911999999999,238.5,20.066,29.971999999999998,10203.36288
9280.0,,0.344,-34.35,5.71,33476.02,metal loss,External,12.0,0.041,,,,,1.0,136.12,,MFL-A/XT,,1160.0,65000.0,,1342.0,,,,,,,,,2015,1616,10203.490896,-10.469880000000002,114.0,14.985999999999999,27.94,10203.490896
9280.0,,0.344,-34.41,5.66,33476.08,metal loss,External,21.0,0.072,,,,,1.0,136.12,,MFL-A/XT,,1160.0,65000.0,,1342.0,1470.59,2041.88,1542.31,2141.46,1542.69,2141.99,0.75,1.85,2015,1617,10203.509184,-10.488168,237.0,18.034,29.971999999999998,10203.509184
9280.0,,0.344,-34.59,5.48,33476.26,cluster,External,23.0,0.079,,,,,1.0,136.13,,,,1160.0,65000.0,,1342.0,1414.46,1963.94,1475.71,2048.98,1489.62,2068.3,0.79,1.77,2015,1618,10203.564048000002,-10.543032000000002,153.0,69.85,45.211999999999996,10203.564048000002
9280.0,,0.344,-34.66,5.41,33476.32,metal loss,External,48.0,0.165,,,,,1.0,136.14,,MFL-A/XT,,1160.0,65000.0,,1342.0,1457.96,2024.34,1526.39,2119.36,1530.0,2124.37,0.76,1.83,2015,1619,10203.582336000001,-10.564368,125.5,19.049999999999997,37.083999999999996,10203.582336000001
9280.0,,0.344,-34.9,5.17,33476.57,metal loss,External,17.0,0.058,,,,,1.0,136.15,,MFL-A/XT,,1160.0,65000.0,,1342.0,1473.82,2046.36,,,,,,,2015,1620,10203.658536,-10.63752,130.0,12.953999999999999,30.987999999999996,10203.658536
9280.0,,0.344,-35.08,4.99,33476.75,cluster,External,26.0,0.089,,,,,1.0,136.16,,,,1160.0,65000.0,,1342.0,1446.55,2008.5,1514.57,2102.94,1523.02,2114.67,0.77,1.81,2015,1621,10203.7134,-10.692384,224.0,39.116,112.77600000000001,10203.7134
9280.0,,0.344,-35.24,4.83,33476.9,metal loss,External,15.0,0.052,,,,,1.0,136.17,,MFL-A/XT,,1160.0,65000.0,,1342.0,1473.52,2045.95,,,,,,,2015,1622,10203.75912,-10.741152000000001,112.5,14.985999999999999,28.955999999999996,10203.75912
9280.0,,0.344,-35.49,4.58,33477.16,metal loss,External,12.0,0.041,,,,,1.0,136.18,,MFL-A/XT,,1160.0,65000.0,,1342.0,,,,,,,,,2015,1623,10203.838368000002,-10.817352000000001,241.5,12.953999999999999,26.924,10203.838368000002
9280.0,,0.344,-35.7,4.37,33477.36,metal loss,External,11.0,0.038,,,,,1.0,136.19,,MFL-A/XT,,1160.0,65000.0,,1342.0,,,,,,,,,2015,1624,10203.899328000001,-10.88136,126.5,22.098,16.002,10203.899328000001
9280.0,,0.344,-35.71,4.36,33477.37,metal loss,External,12.0,0.041,,,,,1.0,136.19,,MFL-A/XT,,1160.0,65000.0,,1342.0,,,,,,,,,2015,1625,10203.902376000002,-10.884408,129.0,50.038,76.96199999999999,10203.902376000002
9280.0,,0.344,-35.83,4.24,33477.5,metal loss,External,14.0,0.048,,,,,1.0,136.2,,MFL-A/XT,,1160.0,65000.0,,1342.0,1471.41,2043.01,,,,,,,2015,1626,10203.942000000001,-10.920984,215.0,21.081999999999997,32.004,10203.942000000001
9280.0,,0.344,-35.83,4.24,33477.5,metal loss,External,11.0,0.038,,,,,1.0,136.2,,MFL-A/XT,,1160.0,65000.0,,1342.0,,,,,,,,,2015,1627,10203.942000000001,-10.920984,236.0,13.97,28.955999999999996,10203.942000000001
9280.0,,0.344,-35.89,4.18,33477.56,metal loss,External,12.0,0.041,,,,,1.0,136.2,,MFL-A/XT,,1160.0,65000.0,,1342.0,,,,,,,,,2015,1628,10203.960288,-10.939272,129.5,10.921999999999999,24.892,10203.960288
9280.0,,0.344,-36.0,4.07,33477.66,metal loss,External,14.0,0.048,,,,,1.0,136.2,,MFL-A/XT,,1160.0,65000.0,,1342.0,1474.85,2047.79,,,,,,,2015,1629,10203.990768000001,-10.972800000000001,234.5,10.921999999999999,24.892,10203.990768000001
9280.0,,0.344,-36.08,3.98,33477.75,metal loss,External,18.0,0.062,,,,,1.0,136.21,,MFL-A/XT,,1160.0,65000.0,,1342.0,1474.41,2047.18,,,,,,,2015,1630,10204.0182,-10.997184,119.0,10.921999999999999,22.098,10204.0182
9280.0,,0.344,-36.36,3.71,33478.02,metal loss,External,11.0,0.038,,,,,1.0,136.22,,MFL-A/XT,,1160.0,65000.0,,1342.0,,,,,,,,,2015,1631,10204.100496,-11.082528,130.0,16.002,36.068,10204.100496
9280.0,,0.344,-36.7,3.36,33478.37,metal loss,External,12.0,0.041,,,,,1.0,136.24,,MFL-A/XT,,1160.0,65000.0,,1342.0,,,,,,,,,2015,1632,10204.207176000002,-11.186160000000001,238.5,11.937999999999999,25.907999999999998,10204.207176000002
9280.0,,0.344,-38.19,1.88,33479.85,metal loss,External,11.0,0.038,,,,,1.0,136.32,,MFL-A/XT,,1160.0,65000.0,,1342.0,,,,,,,,,2015,1633,10204.65828,-11.640312,132.5,8.889999999999999,14.985999999999999,10204.65828
9280.0,,,,,33480.07,Area Start Sleeve,,,,,,2012 Dig #2,,,136.33,,,,,,,,,,,,,,,,2015,1634,10204.725336000001,,,,,10204.725336000001
9280.0,,,,,33481.14,Area End Sleeve,,,,,,2012 Dig #2,,,136.39,,,,,,,,,,,,,,,,2015,1635,10205.051472000001,,,,,10205.051472000001
9290.0,,0.344,-0.64,39.38,33482.37,metal loss,External,12.0,0.041,,,,,0.7,136.45,,MFL-A/XT,,1160.0,65000.0,,1342.0,,,,,,,,,2015,1637,10205.426376000001,-0.19507200000000002,359.0,53.08599999999999,43.942,10205.426376000001
9290.0,,0.344,-0.65,39.37,33482.38,metal loss,External,14.0,0.048,,,,,0.7,136.46,,MFL-A/XT,,1160.0,65000.0,,1342.0,1458.9,2025.64,,,,,,,2015,1638,10205.429424,-0.19812000000000002,345.0,42.925999999999995,35.05199999999999,10205.429424
9290.0,,0.344,-0.69,39.33,33482.42,metal loss,External,13.0,0.045,,,,,0.7,136.46,,MFL-A/XT,,1160.0,65000.0,,1342.0,1471.78,2043.53,,,,,,,2015,1639,10205.441616,-0.210312,248.0,21.081999999999997,110.99799999999999,10205.441616
9300.0,,0.344,-5.94,34.15,33527.69,metal loss,External,19.0,0.065,,,,,1.0,139.49,,MFL-A/XT,,1160.0,65000.0,,1342.0,1472.71,2044.82,,,,,,,2015,1641,10219.239912000001,-1.8105120000000001,20.0,14.985999999999999,27.94,10219.239912000001
9300.0,,0.344,-6.23,33.85,33527.99,metal loss,External,17.0,0.058,,,,,1.0,139.51,,MFL-A/XT,,1160.0,65000.0,,1342.0,1472.21,2044.13,,,,,,,2015,1642,10219.331352,-1.8989040000000001,18.5,17.018,29.971999999999998,10219.331352
9300.0,,0.344,-7.0,33.08,33528.75,metal loss,External,12.0,0.041,,,,,1.0,139.57,,MFL-A/XT,,1160.0,65000.0,,1342.0,,,,,,,,,2015,1643,10219.563,-2.1336,345.5,40.132,26.924,10219.563
9300.0,,0.344,-7.08,33.01,33528.83,metal loss,External,14.0,0.048,,,,,1.0,139.58,,MFL-A/XT,,1160.0,65000.0,,1342.0,1471.0,2042.45,,,,,,,2015,1644,10219.587384,-2.1579840000000003,0.5,22.098,30.987999999999996,10219.587384
9300.0,,0.344,-7.43,32.66,33529.18,metal loss,External,10.0,0.034,,,,,1.0,139.61,,MFL-A/XT,,1160.0,65000.0,,1342.0,,,,,,,,,2015,1645,10219.694064000001,-2.2646640000000002,352.5,18.034,42.925999999999995,10219.694064000001
9300.0,,0.344,-7.75,32.34,33529.5,metal loss,External,11.0,0.038,,,,,1.0,139.63,,MFL-A/XT,,1160.0,65000.0,,1342.0,,,,,,,,,2015,1646,10219.7916,-2.3622,16.0,52.06999999999999,30.987999999999996,10219.7916
9300.0,,0.344,-7.76,32.33,33529.51,metal loss,External,14.0,0.048,,,,,1.0,139.63,,MFL-A/XT,,1160.0,65000.0,,1342.0,1469.11,2039.82,,,,,,,2015,1647,10219.794648000001,-2.3652480000000002,31.5,25.907999999999998,49.022,10219.794648000001
9300.0,,0.344,-8.21,31.88,33529.96,metal loss,External,15.0,0.052,,,,,1.0,139.67,,MFL-A/XT,,1160.0,65000.0,,1342.0,1474.74,2047.64,,,,,,,2015,1648,10219.931808,-2.5024080000000004,345.0,10.921999999999999,18.034,10219.931808
9300.0,,0.344,-8.64,31.44,33530.39,cluster,External,35.0,0.12,,,,,1.0,139.7,,,,1160.0,65000.0,,1342.0,1378.92,1914.6,1430.53,1986.26,1477.06,2050.86,0.81,1.71,2015,1649,10220.062872,-2.6334720000000003,12.5,68.326,90.42399999999999,10220.062872
9300.0,,0.344,-8.72,31.37,33530.47,metal loss,External,10.0,0.034,,,,,1.0,139.71,,MFL-A/XT,,1160.0,65000.0,,1342.0,,,,,,,,,2015,1650,10220.087256,-2.657856,339.0,8.889999999999999,14.985999999999999,10220.087256
9300.0,,0.344,-8.81,31.27,33530.56,cluster,External,23.0,0.079,,,,,1.0,139.72,,,,1160.0,65000.0,,1342.0,1437.83,1996.39,1504.34,2088.74,1515.19,2103.8,0.77,1.8,2015,1651,10220.114688,-2.6852880000000003,340.5,49.784,33.019999999999996,10220.114688
9300.0,,0.344,-9.24,30.85,33530.99,metal loss,External,12.0,0.041,,,,,1.0,139.75,,MFL-A/XT,,1160.0,65000.0,,1342.0,,,,,,,,,2015,1652,10220.245752,-2.816352,0.0,20.066,43.942,10220.245752
9300.0,,0.344,-9.27,30.81,33531.02,cluster,External,19.0,0.065,,,,,1.0,139.75,,,,1160.0,65000.0,,1342.0,1453.75,2018.5,,,,,,,2015,1653,10220.254896,-2.8254960000000002,21.5,40.894,26.162,10220.254896
9300.0,,0.344,-9.29,30.79,33531.04,metal loss,External,14.0,0.048,,,,,1.0,139.76,,MFL-A/XT,,1160.0,65000.0,,1342.0,1471.41,2043.01,,,,,,,2015,1654,10220.260992000001,-2.8315919999999997,344.5,21.081999999999997,25.907999999999998,10220.260992000001
9300.0,,0.344,-9.44,30.65,33531.19,metal loss,External,22.0,0.076,,,,,1.0,139.77,,MFL-A/XT,,1160.0,65000.0,,1342.0,1472.54,2044.59,1544.47,2144.46,1544.75,2144.85,0.75,1.85,2015,1655,10220.306712000001,-2.877312,347.0,13.97,27.94,10220.306712000001
9310.0,,0.344,-0.72,39.37,33562.56,cluster,External,35.0,0.12,,,,,0.7,141.45,,,,1160.0,65000.0,,1342.0,1331.79,1849.16,1369.02,1900.86,1417.99,1968.85,0.85,1.64,2015,1657,10229.868288,-0.219456,155.0,97.02799999999999,241.046,10229.868288
9310.0,,0.344,-0.78,39.31,33562.61,metal loss,External,17.0,0.058,,,,,0.7,141.45,,MFL-A/XT,,1160.0,65000.0,,1342.0,1465.41,2034.69,,,,,,,2015,1658,10229.883528,-0.237744,217.0,28.955999999999996,221.99599999999998,10229.883528
9310.0,,0.344,-0.96,39.13,33562.8,metal loss,External,12.0,0.041,,,,,0.7,141.46,,MFL-A/XT,,1160.0,65000.0,,1342.0,,,,,,,,,2015,1659,10229.94144,-0.292608,136.0,18.034,34.036,10229.94144
9360.0,,0.344,-2.6,37.47,33764.38,metal loss,External,16.0,0.055,,,,,1.0,132.65,,MFL-A/XT,,1160.0,65000.0,,1342.0,1467.25,2037.24,,,,,,,2015,1665,10291.383023999999,-0.7924800000000001,223.5,26.924,40.894,10291.383023999999
9360.0,,0.344,-2.88,37.19,33764.65,metal loss,External,30.0,0.103,,,,,1.0,132.62,,MFL-A/XT,,1160.0,65000.0,,1342.0,1466.45,2036.13,1537.45,2134.71,1538.67,2136.4,0.75,1.84,2015,1666,10291.465320000001,-0.877824,221.5,19.049999999999997,37.083999999999996,10291.465320000001
9360.0,,0.344,-3.12,36.95,33764.89,metal loss,External,15.0,0.052,,,,,1.0,132.59,,MFL-A/XT,,1160.0,65000.0,,1342.0,1461.78,2029.65,,,,,,,2015,1667,10291.538472,-0.950976,215.0,37.083999999999996,53.08599999999999,10291.538472
