Repository: bforce541/tidal-backend-work

# ILI Alignment & Growth (MVP)

Two-run weld-anchored alignment + anomaly matching + growth rates. Deterministic, explainable, engineer-aligned.

## MVP: What It Does

Given two ILI runs (e.g. 2007 & 2015 OR 2015 & 2022):

1. **Ingest** – Excel/CSV
2. **Normalize** – Schema + units (distances → m, clock → degrees, depth → %, length/width → mm)
3. **Align** – Weld-anchored, segment-wise linear mapping
4. **Match** – Distance + clock + type + geometry (hard filters, weighted score)
5. **Growth** – Depth/length/width rates for matched pairs only
6. **Flag** – New, Missing, Ambiguous
7. **Output** – Excel + CSV + summary.json

Prediction is **not** part of MVP.

File: output 2/tables/New_2022_vs_2015.csv (part 3 of 23)
[in.]",Pdesign [PSI],"Mod B31G Psafe 
[PSI]",Mod B31G Pburst [PSI],"Mod B31G Psafe Pressure with Tolerance
[PSI]","Mod B31G Pburst Pressure with Tolerance
[PSI]",Effective Area Psafe [PSI],Effective Area Pburst [PSI],ERF,RPR,Length Tolerance [in],Width Tolerance [in],run_year,row_index,distance_raw_m,dist_to_us_weld_m,clock_position_deg,length_mm,width_mm,distance_corrected_m
1370,0.344,36.827,3.386,4622.789,Metal Loss,External,36.0,0.124,51.0,GENE,20.0,,,,4.2,EXT ML,3,N,N,5.97,659.815,07:56,15.08,CMFL,1025,65000,E.R. WELD,24,1341.6,1341.6,1863.3,1224.4,1700.6,1293.8,1797.0,0.764,1.001,1.0,1.2,2022,436,1409.0260872,11.2248696,170.0,12256.922400000001,137.16,1567.7317794586959
1370,0.344,39.147,1.066,4625.108,Metal Loss,External,12.0,0.041,27.0,GENE,20.0,,,,3.9,EXT ML,3,N,N,5.97,658.974,07:56,17.383,CMFL,1025,65000,E.R. WELD,24,1341.6,1494.2,2075.3,1413.1,1962.6,1485.8,2063.6,0.686,1.113,1.0,1.2,2022,437,1409.7329184,11.9320056,163.0,12256.922400000001,132.07999999999998,1568.4359038400557
1370,0.344,39.183,1.03,4625.144,Metal Loss,External,20.0,0.069,35.0,GENE,20.0,,,,2.8,EXT ML,3,N,N,5.97,658.96,07:56,9.215,CMFL,1025,65000,E.R. WELD,24,1341.6,1486.7,2064.9,1423.1,1976.6,1474.0,2047.2,0.69,1.107,1.0,1.2,2022,438,1409.7438912000002,11.942978400000001,194.0,12256.922400000001,60.959999999999994,1568.4468346195856
1380,0.344,,,4626.175,End Recoat,,,,,,,,,,,2021 DIG 2 RECOAT END,0,,,5.97,658.587,12:20,,CMFL,1025,65000,E.R. WELD,24,1341.6,,,,,,,,,,,2022,440,1410.05814,,,12185.903999999999,,1568.7598800000003
1400,0.344,29.216,10.807,4735.531,Seam Weld Manufacturing Anomaly,,,,,,,,,,12.3,SWA,1,N,N,5.97,622.211,08:40,,CMFL,1025,65000,E.R. WELD,24,1341.6,,,,,,,,,,,2022,443,1443.3898488,8.905036800000001,264.0,12199.9248,,1605.040224
1430,0.344,,,4853.652,Field Bend,,,,,,,,,,,BEND-COLD OVER,0,,,5.97,583.511,11:08,,CMFL,1025,65000,E.R. WELD,24,1341.6,,,,,,,,,,,2022,447,1479.3931296,,,12256.922400000001,,1649.9322480274561
1450,0.344,10.518,17.618,4917.359,Metal Loss,External,16.0,0.055,31.0,GENE,20.0,,,,9.1,EXT ML ( NEAR SW ),4,N,N,5.97,564.639,08:12,1.885,CMFL,1025,65000,E.R. WELD,24,1341.6,1411.7,1960.7,1266.7,1759.4,1386.1,1925.1,0.726,1.051,1.0,1.2,2022,450,1498.8110232000001,3.2058864000000002,237.0,8577.072000000002,50.8,1665.4867135539446
1450,0.344,13.156,14.984,4919.993,Metal Loss,External,14.0,0.048,29.0,GENE,20.0,,,,9.1,EXT ML ( NEAR SW ),4,N,N,5.97,563.906,08:12,1.466,CMFL,1025,65000,E.R. WELD,24,1341.6,1429.6,1985.5,1287.2,1787.8,1407.5,1954.9,0.717,1.065,1.0,1.2,2022,451,1499.6138664000002,4.0099488,238.5,8577.072000000002,68.58,1666.6316352886995
1450,0.344,14.678,13.458,4921.519,Metal Loss,External,14.0,0.048,29.0,GENE,20.0,,,,11.1,EXT ML,4,N,N,5.97,563.483,08:12,2.723,CMFL,1025,65000,E.R. WELD,24,1341.6,1414.6,1964.7,1267.5,1760.4,1389.9,1930.5,0.725,1.057,1.0,1.2,2022,452,1500.0789912000002,4.4738544000000005,233.0,8577.072000000002,76.19999999999999,1667.2949422618337
1450,0.344,26.617,1.519,4933.458,Metal Loss,External,13.0,0.044,28.0,GENE,20.0,,,,13.7,EXT ML ( ON SW ),4,N,N,5.97,560.166,08:12,0.838,CMFL,1025,65000,E.R. WELD,24,1341.6,1422.5,1975.6,1261.0,1751.4,1411.8,1960.9,0.721,1.058,1.0,1.2,2022,453,1503.7179984,8.1128616,247.0,8577.072000000002,78.74,1672.4844717194026
1470,0.344,11.02,28.842,4985.935,Metal Loss,External,16.0,0.055,31.0,GENE,20.0,,,,6.3,EXT ML ( ON SW ),3,N,N,5.97,547.341,10:44,0.209,CMFL,1025,65000,E.R. WELD,24,1341.6,1435.7,1994.0,1314.7,1825.9,1414.1,1964.0,0.714,1.07,1.0,1.2,2022,456,1519.7129880000002,3.358896,320.5,12150.852,35.559999999999995,1687.2927529532892
1470,0.344,14.77,25.092,4989.685,Metal Loss,External,14.0,0.048,29.0,GENE,20.0,,,,6.6,EXT ML ( ON SW ),3,N,N,5.97,546.581,10:44,0.628,CMFL,1025,65000,E.R. WELD,24,1341.6,1451.3,2015.6,1326.0,1841.7,1433.0,1990.3,0.706,1.079,1.0,1.2,2022,457,1520.8559880000003,4.501896,319.0,12150.852,43.18,1687.9511062722395
1470,0.344,24.419,15.446,4999.331,Metal Loss,External,12.0,0.041,27.0,GENE,20.0,,,,6.5,EXT ML ( NEAR SW ),3,N,N,5.97,544.625,10:44,0.838,CMFL,1025,65000,E.R. WELD,24,1341.6,1463.2,2032.2,1344.0,1866.7,1447.3,2010.1,0.701,1.091,1.0,1.2,2022,458,1523.7960888,7.4429112,326.0,12150.852,33.019999999999996,1689.6445665694648
1480,0.344,35.692,0.981,5050.472,Metal Loss,External,19.0,0.065,34.0,GENE,20.0,,,,1.3,EXT ML,2,N,N,5.97,534.499,09:12,26.599,CMFL,1025,65000,E.R. WELD,24,1341.6,1532.1,2128.0,1514.0,2102.7,1528.8,2123.3,0.669,1.142,1.0,1.2,2022,460,1539.3838656,10.8789216,149.0,11179.1496,45.72,1704.2488698473114
1480,0.344,36.339,0.335,5051.119,Metal Loss,External,12.0,0.041,27.0,GENE,20.0,,,,2.2,EXT ML,2,N,N,5.97,534.373,09:12,26.808,CMFL,1025,65000,E.R. WELD,24,1341.6,1522.6,2114.7,1482.1,2058.5,1517.6,2107.7,0.673,1.135,1.0,1.2,2022,461,1539.5810712,11.0761272,147.5,11179.1496,60.959999999999994,1704.4644324087685
1530,0.344,,,5217.3,AGM,,,,,,,,,,,AGM 3 - AT LINE MARKER ON RIGHT OF WAY,0,,,5.97,502.787,07:12,,CMFL,1025,65000,E.R. WELD,24,1341.6,,,,,,,,,,,2022,467,1590.23304,,,11793.016800000001,,1748.9703210538887
1550,0.344,29.114,10.899,5310.472,Metal Loss,External,33.0,0.113,48.0,GENE,20.0,,,,2.9,EXT ML,6,N,N,5.97,495.503,07:08,4.817,CMFL,1025,65000,E.R. WELD,24,1341.6,1424.6,1978.6,1344.6,1867.5,1425.7,1980.2,0.72,1.063,1.0,1.2,2022,470,1618.6318656,8.8739472,188.0,12195.9624,58.419999999999995,1775.0061289342964
1550,0.344,29.777,10.236,5311.135,Metal Loss,External,20.0,0.069,35.0,GENE,20.0,,,,3.3,EXT ML,6,N,N,5.97,495.464,07:08,3.142,CMFL,1025,65000,E.R. WELD,24,1341.6,1469.2,2040.5,1394.5,1936.9,1452.8,2017.8,0.698,1.096,1.0,1.2,2022,471,1618.8339480000002,9.0760296,199.0,12195.9624,55.88,1775.208398199785
1550,0.344,30.663,9.354,5312.018,Metal Loss,External,21.0,0.072,36.0,GENE,15.0,,,,4.4,*EXT ML,6,Y,Y,5.97,495.412,07:08,9.425,CMFL,1025,65000,E.R. WELD,24,1341.6,1432.7,1989.9,1333.1,1851.5,1473.6,2046.7,0.716,1.069,0.8,1.0,2022,472,1619.1030864000002,9.3460824,169.5,12195.9624,35.559999999999995,1775.4777854719216
1550,0.344,33.957,6.056,5315.315,Metal Loss,External,13.0,0.044,28.0,PITT,20.0,,,,1.5,EXT ML,6,N,N,5.97,495.216,07:08,10.053,CMFL,1025,65000,E.R. WELD,24,1341.6,1533.3,2129.6,1512.4,2100.5,1530.4,2125.5,0.669,1.143,0.6,1.2,2022,473,1620.108012,10.350093600000001,165.5,12195.9624,22.86,1776.4836403260938
1550,0.344,34.508,5.505,5315.866,Metal Loss,External,16.0,0.055,31.0,GENE,20.0,,,,1.3,EXT ML,6,N,N,5.97,495.184,07:08,10.472,CMFL,1025,65000,E.R. WELD,24,1341.6,1534.1,2130.7,1516.3,2105.9,1531.2,2126.6,0.668,1.143,1.0,1.2,2022,474,1620.2759568000001,10.518038400000002,164.0,12195.9624,30.479999999999997,1776.651740424562
1550,0.344,34.839,5.177,5316.194,Metal Loss,External,13.0,0.044,28.0,PITT,20.0,,,,2.1,EXT ML,6,N,N,5.97,495.164,07:08,10.681,CMFL,1025,65000,E.R. WELD,24,1341.6,1523.9,2116.6,1486.3,2064.3,1519.2,2109.9,0.673,1.135,0.6,1.2,2022,475,1620.3759312000002,10.6189272,162.5,12195.9624,27.94,1776.751807270837
1560,0.344,0.938,39.331,5322.31,Metal Loss,External,11.0,0.038,26.0,GENE,20.0,,,,8.3,EXT ML,30,N,N,5.97,494.802,08:52,21.572,CMFL,1025,65000,E.R. WELD,24,1341.6,1455.5,2021.6,1325.4,1840.8,1440.7,2001.0,0.704,1.087,1.0,1.2,2022,477,1622.2400880000002,0.2859024,162.5,12273.991199999999,76.19999999999999,1778.6157245354989
1560,0.344,3.176,37.093,5324.547,Metal Loss,External,25.0,0.086,40.0,GENE,15.0,,,,3.2,*EXT ML,30,Y,Y,5.97,494.689,08:52,20.735,CMFL,1025,65000,E.R. WELD,24,1341.6,1449.5,2013.2,1372.7,1906.5,1428.0,1983.4,0.707,1.082,0.8,1.0,2022,478,1622.9219256,0.9680448000000001,167.0,12273.991199999999,38.099999999999994,1779.2935153703343
1560,0.344,3.78,36.49,5325.151,Metal Loss,External,17.0,0.058,32.0,CIGR,25.0,,,,1.0,EXT ML,30,N,N,5.97,494.671,08:52,21.363,CMFL,1025,65000,E.R. WELD,24,1341.6,1538.5,2136.8,1526.6,2120.2,1536.5,2134.0,0.666,1.147,1.0,1.2,2022,479,1623.1060248000001,1.152144,164.0,12273.991199999999,78.74,1779.4765219256499
1560,0.344,4.098,36.171,5325.469,Metal Loss,External,37.0,0.127,52.0,GENE,20.0,,,,6.9,EXT ML,30,N,N,5.97,494.662,08:52,21.363,CMFL,1025,65000,E.R. WELD,24,1341.6,1241.9,1724.9,1091.3,1515.6,1314.8,1826.1,0.825,0.929,1.0,1.2,2022,480,1623.2029512000001,1.2490704,167.0,12273.991199999999,71.11999999999999,1779.5728730590777
1560,0.344,4.974,35.295,5326.345,Metal Loss,External,43.0,0.148,58.0,GENE,20.0,,,,2.3,EXT ML,30,N,N,5.97,494.635,08:52,21.363,CMFL,1025,65000,E.R. WELD,24,1341.6,1424.1,1977.9,1347.2,1871.1,1389.8,1930.3,0.72,1.06,1.0,1.2,2022,481,1623.4699560000001,1.5160752000000002,164.0,12273.991199999999,58.419999999999995,1779.8382931624822
1560,0.344,5.436,34.833,5326.808,Metal Loss,External,34.0,0.117,49.0,GENE,20.0,,,,14.4,EXT ML,30,N,N,5.97,494.621,08:52,22.41,CMFL,1025,65000,E.R. WELD,24,1341.6,1190.7,1653.8,1013.8,1408.1,1242.5,1725.7,0.861,0.888,1.0,1.2,2022,482,1623.6110784,1.6568928,163.5,12273.991199999999,99.05999999999999,1779.978577988825
1560,0.344,5.82,34.449,5327.192,Metal Loss,External,23.0,0.079,38.0,GENE,20.0,,,,2.2,EXT ML,30,N,N,5.97,494.61,08:52,14.87,CMFL,1025,65000,E.R. WELD,24,1341.6,1494.5,2075.6,1447.8,2010.8,1482.7,2059.3,0.686,1.115,1.0,1.2,2022,483,1623.7281216000001,1.7739360000000002,194.5,12273.991199999999,50.8,1780.0949265273039
1560,0.344,6.365,33.904,5327.736,Metal Loss,External,22.0,0.076,37.0,GENE,20.0,,,,5.6,EXT ML,30,N,N,5.97,494.594,08:52,15.499,CMFL,1025,65000,E.R. WELD,24,1341.6,1402.4,1947.7,1282.2,1780.9,1421.2,1973.9,0.731,1.045,1.0,1.2,2022,484,1623.8939328000001,1.940052,193.0,12273.991199999999,50.8,1780.259753623482
1560,0.344,7.129,33.136,5328.504,Metal Loss,External,10.0,0.034,25.0,GENE,20.0,,,,6.2,EXT ML,30,N,N,5.97,494.571,08:52,13.195,CMFL,1025,65000,E.R. WELD,24,1341.6,1478.3,2053.2,1367.5,1899.3,1465.3,2035.2,0.693,1.104,1.0,1.2,2022,485,1624.1280192000002,2.1729192,203.0,12273.991199999999,58.419999999999995,1780.4924507004396
1560,0.344,7.897,32.372,5329.268,Metal Loss,External,16.0,0.055,31.0,GENE,20.0,,,,6.8,EXT ML,30,N,N,5.97,494.548,08:52,22.829,CMFL,1025,65000,E.R. WELD,24,1341.6,1433.3,1990.7,1303.5,1810.4,1449.3,2012.9,0.715,1.066,1.0,1.2,2022,486,1624.3608864,2.4070056,155.0,12273.991199999999,88.89999999999999,1780.7239358134543
1560,0.344,9.209,31.06,5330.581,Metal Loss,External,27.0,0.093,42.0,GENE,20.0,,,,22.0,EXT ML,30,N,N,5.97,494.508,08:52,15.289,CMFL,1025,65000,E.R. WELD,24,1341.6,1251.7,1738.5,1069.2,1485.0,1341.3,1863.0,0.819,0.93,1.0,1.2,2022,487,1624.7610888000002,2.8069032,187.5,12273.991199999999,99.05999999999999,1781.1217629775758
1560,0.344,9.885,30.384,5331.257,Metal Loss,External,20.0,0.069,35.0,GENE,20.0,,,,2.5,EXT ML,30,N,N,5.97,494.488,08:52,21.153,CMFL,1025,65000,E.R. WELD,24,1341.6,1492.1,2072.3,1439.4,1999.2,1480.2,2055.8,0.687,1.113,1.0,1.2,2022,488,1624.9671336,3.012948,164.5,12273.991199999999,45.72,1781.3265848838557
1560,0.344,10.285,29.984,5331.657,Metal Loss,External,27.0,0.093,42.0,GENE,20.0,,,,3.5,EXT ML,30,N,N,5.97,494.476,08:52,21.572,CMFL,1025,65000,E.R. WELD,24,1341.6,1431.8,1988.6,1342.6,1864.8,1406.3,1953.2,0.716,1.066,1.0,1.2,2022,489,1625.0890536000002,3.134868,163.0,12273.991199999999,55.88,1781.4477812781047
1560,0.344,11.302,28.967,5332.674,Metal Loss,External,17.0,0.058,32.0,GENE,20.0,,,,2.4,EXT ML,30,N,N,5.97,494.445,08:52,15.499,CMFL,1025,65000,E.R. WELD,24,1341.6,1508.2,2094.7,1459.9,2027.6,1500.0,2083.4,0.68,1.123,1.0,1.2,2022,490,1625.3990352,3.4448496,192.0,12273.991199999999,48.26,1781.755923110482
1560,0.344,11.647,28.622,5333.018,Metal Loss,External,23.0,0.079,38.0,PITT,20.0,,,,0.9,EXT ML,30,N,N,5.97,494.435,08:52,21.782,CMFL,1025,65000,E.R. WELD,24,1341.6,1535.7,2132.9,1524.5,2117.4,1532.9,2129.0,0.668,1.145,0.6,1.2,2022,491,1625.5038864,3.5500056000000004,162.0,12273.991199999999,27.94,1781.8601520095358
1560,0.344,11.978,28.291,5333.35,Metal Loss,External,35.0,0.12,50.0,GENE,20.0,,,,13.9,EXT ML,30,N,N,5.97,494.425,08:52,13.823,CMFL,1025,65000,E.R. WELD,24,1341.6,1180.1,1639.0,1004.9,1395.7,1258.4,1747.7,0.869,0.881,1.0,1.2,2022,492,1625.6050800000003,3.6508944000000003,197.0,12273.991199999999,111.76,1781.9607450167623
1560,0.344,12.382,27.884,5333.757,Metal Loss,External,19.0,0.065,34.0,AXGR,20.0,,,,2.2,EXT ML,30,N,N,5.97,494.413,08:52,22.41,CMFL,1025,65000,E.R. WELD,24,1341.6,1506.5,2092.3,1464.1,2033.4,1497.7,2080.1,0.681,1.123,1.0,1.2,2022,493,1625.7291336,3.7740336,159.0,12273.991199999999,25.4,1782.08406234791
1560,0.344,12.762,27.507,5334.134,Metal Loss,External,35.0,0.12,50.0,GENE,20.0,,,,11.3,EXT ML,30,N,N,5.97,494.401,08:52,22.829,CMFL,1025,65000,E.R. WELD,24,1341.6,1201.5,1668.7,1029.1,1429.4,1319.7,1832.9,0.853,0.895,1.0,1.2,2022,494,1625.8440432,3.8898576000000005,160.0,12273.991199999999,68.58,1782.1982899494894
1560,0.344,13.622,26.647,5334.993,Metal Loss,External,28.0,0.096,43.0,GENE,20.0,,,,1.9,EXT ML,30,N,N,5.97,494.376,08:52,13.195,CMFL,1025,65000,E.R. WELD,24,1341.6,1497.7,2080.1,1456.5,2023.0,1485.9,2063.8,0.684,1.116,1.0,1.2,2022,495,1626.1058664000002,4.151985600000001,202.5,12273.991199999999,40.64,1782.4585592061387
1560,0.344,13.947,26.319,5335.322,Metal Loss,External,34.0,0.117,49.0,GENE,20.0,,,,2.9,EXT ML,30,N,N,5.97,494.366,08:52,13.404,CMFL,1025,65000,E.R. WELD,24,1341.6,1422.9,1976.3,1338.3,1858.8,1393.0,1934.8,0.72,1.059,1.0,1.2,2022,496,1626.2061456000001,4.2510456,201.5,12273.991199999999,53.339999999999996,1782.558243240408
1560,0.344,15.735,24.534,5337.106,Metal Loss,External,18.0,0.062,33.0,GENE,20.0,,,,2.3,EXT ML,30,N,N,5.97,494.312,08:52,11.519,CMFL,1025,65000,E.R. WELD,24,1341.6,1506.6,2092.5,1460.7,2028.7,1498.0,2080.5,0.68,1.123,1.0,1.2,2022,497,1626.7499088,4.796028,210.5,12273.991199999999,50.8,1783.098779158757
1560,0.344,19.413,20.856,5340.784,Metal Loss,External,16.0,0.055,31.0,GENE,20.0,,,,2.2,EXT ML,30,N,N,5.97,494.202,08:52,23.876,CMFL,1025,65000,E.R. WELD,24,1341.6,1514.3,2103.2,1471.6,2043.9,1507.4,2093.6,0.677,1.128,1.0,1.2,2022,498,1627.8709632,5.9170824,152.0,12273.991199999999,40.64,1784.2131800038737
1560,0.344,19.862,20.407,5341.234,Metal Loss,External,24.0,0.082,39.0,GENE,20.0,,,,2.5,EXT ML,30,N,N,5.97,494.188,08:52,23.248,CMFL,1025,65000,E.R. WELD,24,1341.6,1481.0,2056.9,1425.0,1979.2,1466.2,2036.3,0.692,1.105,1.0,1.2,2022,499,1628.0081232000002,6.053937599999999,154.5,12273.991199999999,50.8,1784.3495259474037
1560,0.344,20.361,19.905,5341.736,Metal Loss,External,26.0,0.089,41.0,GENE,20.0,,,,3.1,EXT ML,30,N,N,5.97,494.173,08:52,22.829,CMFL,1025,65000,E.R. WELD,24,1341.6,1450.8,2015.1,1374.6,1909.2,1429.4,1985.3,0.707,1.081,1.0,1.2,2022,500,1628.1611328000001,6.206032800000001,156.5,12273.991199999999,76.19999999999999,1784.5016274221857
1560,0.344,20.978,19.291,5342.349,Metal Loss,External,20.0,0.069,35.0,GENE,20.0,,,,4.3,EXT ML,30,N,N,5.97,494.155,08:52,20.316,CMFL,1025,65000,E.R. WELD,24,1341.6,1441.9,2002.6,1345.4,1868.6,1420.4,1972.8,0.711,1.076,1.0,1.2,2022,501,1628.3479752,6.394094400000001,168.5,12273.991199999999,60.959999999999994,1784.6873608963717
1560,0.344,21.191,19.078,5342.562,Metal Loss,External,18.0,0.062,33.0,GENE,20.0,,,,1.8,EXT ML,30,N,N,5.97,494.148,08:52,13.614,CMFL,1025,65000,E.R. WELD,24,1341.6,1519.5,2110.4,1489.2,2068.3,1513.5,2102.0,0.675,1.133,1.0,1.2,2022,502,1628.4128976,6.4590168,201.0,12273.991199999999,48.26,1784.751897976309
1560,0.344,23.848,16.421,5345.22,Dent,,,,,,,,,N,,DENT,30,N,N,5.97,494.068,08:52,22.619,CMFL,1025,65000,E.R. WELD,24,1341.6,,,,,,,,,,,2022,503,1629.2230560000003,7.2688704,157.5,12273.991199999999,,1785.5572480160918
1560,0.344,38.196,2.073,5359.567,Metal Loss,External,25.0,0.086,40.0,PITT,20.0,,,,1.1,EXT ML,30,N,N,5.97,493.637,08:52,21.782,CMFL,1025,65000,E.R. WELD,24,1341.6,1531.5,2127.0,1516.5,2106.2,1527.6,2121.7,0.669,1.141,0.6,1.2,2022,504,1633.5960216,11.6421408,162.0,12273.991199999999,33.019999999999996,1789.904259686806
1560,0.344,38.547,1.722,5359.918,Metal Loss,External,15.0,0.052,30.0,GENE,20.0,,,,6.8,EXT ML,30,N,N,5.97,493.627,08:52,20.735,CMFL,1025,65000,E.R. WELD,24,1341.6,1437.4,1996.4,1313.3,1824.0,1416.3,1967.1,0.713,1.072,1.0,1.2,2022,505,1633.7030064,11.7491256,167.0,12273.991199999999,96.52,1790.0106095227593
1560,0.344,39.101,1.168,5360.472,Metal Loss,External,11.0,0.038,26.0,AXGR,20.0,,,,4.2,EXT ML,30,N,N,5.97,493.61,08:52,27.855,CMFL,1025,65000,E.R. WELD,24,1341.6,1492.4,2072.7,1409.9,1958.2,1481.8,2058.0,0.687,1.114,1.0,1.2,2022,506,1633.8718656,11.917984800000001,133.0,12273.991199999999,22.86,1790.1784665287937
1560,0.344,39.173,1.093,5360.548,Metal Loss,External,25.0,0.086,40.0,GENE,20.0,,,,2.2,EXT ML,30,N,N,5.97,493.608,08:52,26.18,CMFL,1025,65000,E.R. WELD,24,1341.6,1488.7,2067.6,1440.3,2000.5,1475.3,2049.1,0.689,1.11,1.0,1.2,2022,507,1633.8950304,11.939930400000001,31.0,12273.991199999999,53.339999999999996,1790.2014938437007
1570,0.344,0.935,39.134,5362.575,Metal Loss,External,18.0,0.062,33.0,GENE,20.0,,,,1.6,EXT ML,16,N,N,5.97,493.547,02:52,12.985,CMFL,1025,65000,E.R. WELD,24,1341.6,1525.6,2119.0,1499.7,2082.9,1520.9,2112.4,0.672,1.137,1.0,1.2,2022,509,1634.51286,0.284988,23.5,12213.031200000001,43.18,1790.817497361052
1570,0.344,0.958,39.111,5362.598,Metal Loss,External,13.0,0.044,28.0,PITT,20.0,,,,1.3,EXT ML,16,N,N,5.97,493.546,02:52,8.168,CMFL,1025,65000,E.R. WELD,24,1341.6,1537.1,2134.8,1520.2,2111.4,1534.9,2131.8,0.667,1.146,0.6,1.2,2022,510,1634.5198704000002,0.2919984,124.5,12213.031200000001,25.4,1790.8245114351741
1570,0.344,1.076,38.993,5362.717,Metal Loss,External,21.0,0.072,36.0,GENE,20.0,,,,1.6,EXT ML,16,N,N,5.97,493.543,02:52,2.723,CMFL,1025,65000,E.R. WELD,24,1341.6,1519.6,2110.6,1491.3,2071.2,1513.4,2102.0,0.675,1.133,1.0,1.2,2022,511,1634.5561416,0.32796480000000006,72.5,12213.031200000001,30.479999999999997,1790.8608016447627
1570,0.344,2.927,37.142,5364.567,Metal Loss,External,25.0,0.086,40.0,GENE,20.0,,,,25.0,EXT ML,16,N,N,5.97,493.489,02:52,16.336,CMFL,1025,65000,E.R. WELD,24,1341.6,1262.6,1753.6,1086.1,1508.5,1310.0,1819.4,0.812,0.944,1.0,1.2,2022,512,1635.1200216,0.8921496000000001,166.5,12213.031200000001,213.35999999999999,1791.424977171978
1570,0.344,2.989,37.08,5364.629,Metal Loss,External,16.0,0.055,31.0,GENE,20.0,,,,2.6,EXT ML,16,N,N,5.97,493.488,02:52,25.97,CMFL,1025,65000,E.R. WELD,24,1341.6,1502.5,2086.8,1449.2,2012.7,1493.3,2074.0,0.682,1.12,1.0,1.2,2022,513,1635.1389192000001,0.9110472000000001,210.0,12213.031200000001,101.6,1791.4438846761336
1570,0.344,6.325,33.743,5367.966,Metal Loss,External,18.0,0.062,33.0,GENE,20.0,,,,1.6,EXT ML,16,N,N,5.97,493.405,02:52,24.923,CMFL,1025,65000,E.R. WELD,24,1341.6,1525.5,2118.8,1499.7,2082.9,1520.8,2112.2,0.672,1.137,1.0,1.2,2022,514,1636.1560368000003,1.9278600000000001,204.5,12213.031200000001,40.64,1792.4615353433328
1570,0.344,,,5375.436,Field Bend,,,,,,,,,,,BEND-COLD UNDER,16,,,5.97,493.221,02:52,,CMFL,1025,65000,E.R. WELD,24,1341.6,,,,,,,,,,,2022,515,1638.4328928,,,12213.031200000001,,1794.7395846343056
1570,0.344,17.096,22.972,5378.737,Metal Loss,External,24.0,0.082,39.0,GENE,20.0,,,,1.9,EXT ML,16,N,N,5.97,493.139,02:52,17.174,CMFL,1025,65000,E.R. WELD,24,1341.6,1506.5,2092.4,1468.6,2039.7,1497.3,2079.5,0.68,1.122,1.0,1.2,2022,516,1639.4390376000001,5.2108608,168.0,12213.031200000001,55.88,1795.746256750705
1570,0.344,17.621,22.448,5379.262,Metal Loss,External,19.0,0.065,34.0,GENE,20.0,,,,2.4,EXT ML,16,N,N,5.97,493.126,02:52,25.552,CMFL,1025,65000,E.R. WELD,24,1341.6,1498.2,2080.9,1448.0,2011.1,1487.8,2066.4,0.684,1.117,1.0,1.2,2022,517,1639.5990576,5.3708808,207.5,12213.031200000001,53.339999999999996,1795.9063606165362
1570,0.344,18.11,21.959,5379.751,Metal Loss,External,47.0,0.161,62.0,GENE,15.0,,,,20.2,*EXT ML,16,Y,Y,5.97,493.114,02:52,26.389,CMFL,1025,65000,E.R. WELD,24,1341.6,1008.8,1401.1,821.0,1140.2,1232.3,1711.5,1.016,0.755,1.0,1.2,2022,518,1639.7481048000002,5.519928,217.0,12213.031200000001,254.0,1796.055485931568
1570,0.344,18.789,21.28,5380.43,Metal Loss,External,49.0,0.169,64.0,GENE,15.0,,,,29.8,*EXT ML,16,Y,Y,5.97,493.098,02:52,8.796,CMFL,1025,65000,E.R. WELD,24,1341.6,960.6,1334.2,767.7,1066.3,1159.8,1610.8,1.067,0.718,1.0,1.2,2022,519,1639.9550640000002,5.726887200000001,132.5,12213.031200000001,162.56,1796.2625535980435
1570,0.344,19.482,20.587,5381.122,Metal Loss,External,25.0,0.086,40.0,GENE,20.0,,,,24.2,EXT ML,16,N,N,5.97,493.08,02:52,19.268,CMFL,1025,65000,E.R. WELD,24,1341.6,1271.5,1766.0,1088.2,1511.3,1285.3,1785.1,0.806,0.945,1.0,1.2,2022,520,1640.1659856,5.9381136,176.0,12213.031200000001,187.96,1796.4735857411963
1570,0.344,21.253,18.816,5382.894,Metal Loss,External,15.0,0.052,35.0,AXSL,20.0,,,,0.8,EXT ML,16,N,N,5.97,493.037,02:52,28.693,CMFL,1025,65000,E.R. WELD,24,1341.6,1542.9,2142.9,1536.0,2133.4,1541.8,2141.4,0.664,1.15,1.0,1.2,2022,521,1640.7060912000002,6.4779144,223.0,12213.031200000001,7.619999999999999,1797.0139744083456
1570,0.344,21.437,18.632,5383.077,Metal Loss,External,17.0,0.058,32.0,GENE,20.0,,,,12.1,*EXT ML,16,Y,Y,5.97,493.032,02:52,25.97,CMFL,1025,65000,E.R. WELD,24,1341.6,1386.3,1925.4,1227.4,1704.7,1401.2,1946.2,0.739,1.032,1.0,1.2,2022,522,1640.7618696000002,6.533997600000001,203.0,12213.031200000001,170.18,1797.0697820415783
1570,0.344,21.499,18.57,5383.14,Metal Loss,External,28.0,0.096,43.0,GENE,20.0,,,,4.0,EXT ML,16,N,N,5.97,493.031,02:52,9.215,CMFL,1025,65000,E.R. WELD,24,1341.6,1402.6,1948.1,1302.2,1808.5,1398.2,1941.9,0.731,1.047,1.0,1.2,2022,523,1640.7810720000002,6.5528952,126.5,12213.031200000001,71.11999999999999,1797.088994505478
1570,0.344,22.123,17.946,5383.763,Metal Loss,External,49.0,0.169,64.0,GENE,15.0,,,,30.2,*EXT ML,16,Y,Y,5.97,493.015,02:52,27.018,CMFL,1025,65000,E.R. WELD,24,1341.6,964.1,1339.1,767.0,1065.3,1190.3,1653.2,1.063,0.717,1.0,1.2,2022,524,1640.9709624,6.743090400000001,196.0,12213.031200000001,426.71999999999997,1797.2789844262645
1570,0.344,22.339,17.73,5383.98,Metal Loss,External,19.0,0.065,34.0,GENE,20.0,,,,2.0,EXT ML,16,N,N,5.97,493.01,02:52,10.053,CMFL,1025,65000,E.R. WELD,24,1341.6,1511.0,2098.6,1471.0,2043.0,1503.2,2087.7,0.678,1.126,1.0,1.2,2022,525,1641.037104,6.8089272,133.5,12213.031200000001,40.64,1797.3451606908081
1570,0.344,,,5396.946,Start Sleeve,,,,,,,,,,,2021 DIG 3 SLEEVE START,16,,,5.97,492.689,02:52,,CMFL,1025,65000,E.R. WELD,24,1341.6,,,,,,,,,,,2022,526,1644.9891408,,,12213.031200000001,,1801.2992687372282
1570,0.344,,,5400.62,End Sleeve,,,,,,,,,,,2021 DIG 3 SLEEVE END,16,,,5.97,492.599,02:52,,CMFL,1025,65000,E.R. WELD,24,1341.6,,,,,,,,,,,2022,527,1646.108976,,,12213.031200000001,,1802.4196908383037
1580,0.344,39.049,1.184,5440.758,Metal Loss,External,41.0,0.141,56.0,GENE,20.0,,,,1.5,EXT ML,2,N,N,5.97,491.665,01:48,28.484,CMFL,1025,65000,E.R. WELD,24,1341.6,1485.0,2062.5,1444.3,2006.0,1467.1,2037.6,0.69,1.107,1.0,1.2,2022,529,1658.3430384,11.9021352,190.0,12263.0184,33.019999999999996,1814.6086651841026
1580,0.344,39.409,0.82,5441.122,Metal Loss,External,14.0,0.048,29.0,GENE,20.0,,,,1.3,EXT ML,2,N,N,5.97,491.657,01:48,26.808,CMFL,1025,65000,E.R. WELD,24,1341.6,1536.3,2133.8,1520.5,2111.8,1534.0,2130.5,0.667,1.145,1.0,1.2,2022,530,1658.4539856000001,12.0118632,181.5,12263.0184,66.03999999999999,1814.7191904687197
1590,0.344,0.617,22.316,5442.562,Metal Loss,External,16.0,0.055,31.0,GENE,20.0,,,,2.1,EXT ML,2,N,N,5.97,491.623,09:12,30.578,CMFL,1025,65000,E.R. WELD,24,1341.6,1516.3,2105.9,1475.7,2049.6,1509.8,2096.9,0.676,1.129,1.0,1.2,2022,532,1658.8928976,0.1880616,129.5,6989.9784,63.5,1815.297979779047
1590,0.344,0.781,22.156,5442.723,Metal Loss,External,21.0,0.072,36.0,GENE,20.0,,,,2.7,EXT ML,2,N,N,5.97,491.62,09:12,36.024,CMFL,1025,65000,E.R. WELD,24,1341.6,1485.5,2063.2,1425.6,1980.0,1472.2,2044.8,0.69,1.107,1.0,1.2,2022,533,1658.9419704000002,0.23804880000000003,87.5,6989.9784,43.18,1815.383622373284
1600,0.344,0.509,39.56,5465.387,Metal Loss,External,21.0,0.072,36.0,GENE,20.0,,,,5.9,EXT ML,5,N,N,5.97,491.114,12:12,27.855,CMFL,1025,65000,E.R. WELD,24,1341.6,1401.7,1946.7,1280.1,1777.9,1421.0,1973.7,0.731,1.046,1.0,1.2,2022,535,1665.8499576,0.1551432,231.0,12213.031200000001,96.52,1827.3635102919038
1600,0.344,5.564,34.505,5470.443,Metal Loss,External,12.0,0.041,27.0,GENE,20.0,,,,7.2,EXT ML,5,N,N,5.97,491.002,12:12,3.77,CMFL,1025,65000,E.R. WELD,24,1341.6,1460.2,2028.1,1331.5,1849.2,1443.8,2005.3,0.702,1.086,1.0,1.2,2022,536,1667.3910264,1.6959072000000002,23.5,12213.031200000001,63.5,1829.2962388664455
1600,0.344,10.636,29.436,5475.512,Metal Loss,External,13.0,0.044,28.0,GENE,20.0,,,,5.0,EXT ML ( ON SW ),5,N,N,5.97,490.889,12:12,0.209,CMFL,1025,65000,E.R. WELD,24,1341.6,1475.5,2049.3,1373.5,1907.7,1461.7,2030.1,0.695,1.098,1.0,1.2,2022,537,1668.9360576,3.2418527999999998,6.5,12213.031200000001,55.88,1831.2339368775906
1600,0.344,31.942,8.127,5496.821,Seam Weld Manufacturing Anomaly,,,,,,,,,,28.0,SWA,5,N,N,5.97,490.416,12:12,,CMFL,1025,65000,E.R. WELD,24,1341.6,,,,,,,,,,,2022,538,1675.4310408000001,9.735921600000001,10.5,12213.031200000001,,1839.3796080000002
1600,0.344,33.064,7.008,5497.94,Seam Weld Manufacturing Anomaly,,,,,,,,,,17.9,*SWA,5,Y,Y,5.97,490.391,12:12,,CMFL,1025,65000,E.R. WELD,24,1341.6,,,,,,,,,,,2022,539,1675.7721119999999,10.0779072,8.0,12213.031200000001,,1850.6358720000062
1650,0.344,0.86,39.157,5624.626,Metal Loss,External,20.0,0.069,35.0,GENE,20.0,,,,1.6,EXT ML,1,N,N,5.97,487.527,09:24,12.357,CMFL,1025,65000,E.R. WELD,24,1341.6,1522.2,2114.1,1495.7,2077.3,1516.6,2106.4,0.673,1.135,1.0,1.2,2022,545,1714.3860048000001,0.262128,223.0,12195.9624,50.8,1911.9201823841252
1680,0.344,4.505,22.08,5748.593,Metal Loss,External,13.0,0.044,28.0,GENE,20.0,,,,7.8,EXT ML ( ON SW ),2,N,N,5.97,484.404,08:44,0.628,CMFL,1025,65000,E.R. WELD,24,1341.6,1448.9,2012.4,1313.1,1823.7,1442.6,2003.6,0.708,1.077,1.0,1.2,2022,549,1752.1711464,1.373124,259.0,8103.108000000001,60.959999999999994,1949.2876463720147
1680,0.344,7.579,19.006,5751.667,Metal Loss,External,12.0,0.041,27.0,GENE,20.0,,,,3.3,EXT ML ( NEAR SW ),2,N,N,5.97,484.304,08:44,1.047,CMFL,1025,65000,E.R. WELD,24,1341.6,1503.1,2087.7,1438.4,1997.7,1494.4,2075.6,0.682,1.121,1.0,1.2,2022,550,1753.1081016000003,2.3100792,256.5,8103.108000000001,50.8,1949.9699654493893
1690,0.344,,,5784.295,Field Bend,,,,,,,,,,,BEND-COLD OVER,0,,,5.97,483.155,07:48,,CMFL,1025,65000,E.R. WELD,24,1341.6,,,,,,,,,,,2022,552,1763.053116,,,12195.9624,,1958.3327239816074
1700,0.344,39.16,1.076,5849.846,Metal Loss,External,19.0,0.065,34.0,GENE,20.0,,,,7.5,EXT ML,2,N,N,5.97,480.442,09:24,11.1,CMFL,1025,65000,E.R. WELD,24,1341.6,1397.4,1940.8,1262.2,1753.0,1392.7,1934.3,0.734,1.042,1.0,1.2,2022,554,1783.0330608,11.935967999999999,223.5,12263.0184,198.11999999999998,1978.2312370149878
1700,0.344,39.304,0.928,5849.993,Metal Loss,External,40.0,0.137,55.0,GENE,20.0,,,,2.2,EXT ML,2,N,N,5.97,480.436,09:24,29.74,CMFL,1025,65000,E.R. WELD,24,1341.6,1436.3,1994.8,1368.7,1901.0,1406.3,1953.1,0.714,1.071,1.0,1.2,2022,555,1783.0778664000002,11.979859200000002,139.5,12263.0184,50.8,1978.2757942703754
1720,0.344,,,5900.554,Field Bend,,,,,,,,,,,BEND-COLD OVER,0,,,5.97,478.37,01:40,,CMFL,1025,65000,E.R. WELD,24,1341.6,,,,,,,,,,,2022,558,1798.4888592000002,,,12290.1456,,1993.6424454866326
1730,0.344,,,5959.042,Field Bend,,,,,,,,,,,BEND-COLD LEFT,0,,,5.97,476.348,10:44,,CMFL,1025,65000,E.R. WELD,24,1341.6,,,,,,,,,,,2022,560,1816.3160016000002,,,12237.110400000003,,2011.3640424994148
1750,0.344,30.951,9.088,6042.654,Seam Weld Manufacturing Anomaly,,,,,,,,,,15.6,SWA,3,N,N,5.97,476.474,12:16,,CMFL,1025,65000,E.R. WELD,24,1341.6,,,,,,,,,,,2022,563,1841.8009392000001,9.4338648,8.5,12202.972800000001,,2039.4808080000003
1750,0.344,33.392,6.644,6045.098,Seam Weld Manufacturing Anomaly,,,,,,,,,,11.3,SWA,3,N,N,5.97,476.499,12:16,,CMFL,1025,65000,E.R. WELD,24,1341.6,,,,,,,,,,,2022,564,1842.5458704,10.177881600000001,9.5,12202.972800000001,,2051.6514720000014
1750,0.344,36.66,3.376,6048.366,Seam Weld Manufacturing Anomaly,,,,,,,,,,6.1,SWA,3,N,N,5.97,476.531,12:16,,CMFL,1025,65000,E.R. WELD,24,1341.6,,,,,,,,,,,2022,565,1843.5419568,11.173968,11.5,12202.972800000001,,2063.840424000002
1800,0.344,,,6237.89,Field Bend,,,,,,,,,,,BEND-COLD OVER,0,,,5.97,477.027,02:04,,CMFL,1025,65000,E.R. WELD,24,1341.6,,,,,,,,,,,2022,571,1901.3088720000003,,,12277.039200000001,,2125.182158095882
1810,0.344,,,6280.443,Field Bend,,,,,,,,,,,BEND-COLD UNDER,0,,,5.97,477.053,01:20,,CMFL,1025,65000,E.R. WELD,24,1341.6,,,,,,,,,,,2022,573,1914.2790264000002,,,12235.8912,,2136.4047458676896
1820,0.344,,,6297.208,Field Bend,,,,,,,,,,,BEND-COLD UNDER,0,,,5.97,477.097,02:20,,CMFL,1025,65000,E.R. WELD,24,1341.6,,,,,,,,,,,2022,575,1919.3889984,,,12306.9096,,2140.9916314650022
1840,0.344,33.196,7.06,6403.212,Seam Weld Manufacturing Anomaly,,,,,,,,,,10.5,SWA,1,N,N,5.97,477.953,02:24,,CMFL,1025,65000,E.R. WELD,24,1341.6,,,,,,,,,,,2022,578,1951.6990176000002,10.118140799999999,72.0,12270.0288,,2175.2478720000004
1860,0.344,19.452,20.728,6449.026,Seam Weld Manufacturing Anomaly,,,,,,,,,,8.6,SWA,4,N,N,5.97,478.599,09:28,,CMFL,1025,65000,E.R. WELD,24,1341.6,,,,,,,,,,,2022,581,1965.6631248,5.928969600000001,277.5,12246.864,,2211.869592
1860,0.344,20.974,19.203,6450.551,Seam Weld Manufacturing Anomaly,,,,,,,,,,9.1,*SWA,4,Y,Y,5.97,478.624,09:28,,CMFL,1025,65000,E.R. WELD,24,1341.6,,,,,,,,,,,2022,582,1966.1279448000003,6.392875200000001,287.5,12246.864,,2224.076831999999
1860,0.344,22.628,17.549,6452.205,Seam Weld Manufacturing Anomaly,,,,,,,,,,13.7,*SWA,4,Y,Y,5.97,478.651,09:28,,CMFL,1025,65000,E.R. WELD,24,1341.6,,,,,,,,,,,2022,583,1966.632084,6.897014400000001,285.5,12246.864,,2236.2810239999963
1860,0.344,24.216,15.965,6453.789,Seam Weld Manufacturing Anomaly,,,,,,,,,,5.9,*SWA,4,Y,Y,5.97,478.677,09:28,,CMFL,1025,65000,E.R. WELD,24,1341.6,,,,,,,,,,,2022,584,1967.1148872,7.3810368,288.0,12246.864,,2248.5035040000075
1870,0.344,25.741,14.252,6495.495,Metal Loss,External,10.0,0.034,25.0,GENE,20.0,,,,5.4,EXT ML ( NEAR SW ),3,N,N,5.97,479.34,11:16,2.304,CMFL,1025,65000,E.R. WELD,24,1341.6,1486.7,2064.8,1384.3,1922.6,1475.2,2048.9,0.69,1.109,1.0,1.2,2022,588,1979.826876,7.8458568,349.0,12189.8664,86.36,2268.564280642712
1880,0.344,19.37,20.82,6529.117,Seam Weld Manufacturing Anomaly,,,,,,,,,,6.1,SWA,2,N,N,5.97,479.822,10:32,,CMFL,1025,65000,E.R. WELD,24,1341.6,,,,,,,,,,,2022,590,1990.0748616,5.903976000000001,314.5,12249.912,,2285.1160800000002
1880,0.344,20.007,20.18,6529.757,Seam Weld Manufacturing Anomaly,,,,,,,,,,7.1,SWA,2,N,N,5.97,479.831,10:32,,CMFL,1025,65000,E.R. WELD,24,1341.6,,,,,,,,,,,2022,591,1990.2699336,6.098133600000001,316.5,12249.912,,2297.347704
1890,0.344,0.046,39.957,6549.984,Metal Loss,External,13.0,0.044,28.0,GENE,20.0,,,,5.9,EXT ML ( NEAR GW ),12,N,N,5.97,480.098,12:08,35.814,CMFL,1025,65000,E.R. WELD,24,1341.6,1463.9,2033.2,1349.9,1874.9,1448.0,2011.1,0.7,1.09,1.0,1.2,2022,593,1996.4351232000001,0.0140208,192.5,12192.914400000001,58.419999999999995,2309.5811907978905
1890,0.344,0.725,39.278,6550.663,Metal Loss,External,13.0,0.044,28.0,GENE,20.0,,,,8.5,EXT ML,12,N,N,5.97,480.107,12:08,35.814,CMFL,1025,65000,E.R. WELD,24,1341.6,1442.5,2003.4,1304.3,1811.6,1422.9,1976.2,0.711,1.074,1.0,1.2,2022,594,1996.6420824,0.22098,192.5,12192.914400000001,73.66,2309.788651836312
1890,0.344,2.093,37.91,6552.031,Metal Loss,External,16.0,0.055,31.0,GENE,20.0,,,,2.9,EXT ML,12,N,N,5.97,480.125,12:08,37.071,CMFL,1025,65000,E.R. WELD,24,1341.6,1496.6,2078.6,1437.2,1996.2,1486.2,2064.1,0.685,1.116,1.0,1.2,2022,595,1997.0590488,0.6379464,187.0,12192.914400000001,38.099999999999994,2310.2066293040025
1890,0.344,17.884,22.116,6567.825,Metal Loss,External,26.0,0.089,41.0,GENE,20.0,,,,6.3,EXT ML ( ON SW ),12,N,N,5.97,480.284,12:08,0.628,CMFL,1025,65000,E.R. WELD,24,1341.6,1353.8,1880.3,1223.4,1699.1,1314.3,1825.4,0.757,1.011,1.0,1.2,2022,596,2001.8730600000001,5.4510432,6.5,12192.914400000001,50.8,2315.0323136056795
1890,0.344,17.897,22.103,6567.838,Metal Loss,External,24.0,0.082,39.0,GENE,15.0,,,,5.5,*EXT ML,12,Y,Y,5.97,480.284,12:08,36.442,CMFL,1025,65000,E.R. WELD,24,1341.6,1387.0,1926.3,1268.8,1762.2,1354.1,1880.7,0.739,1.036,0.8,1.0,2022,597,2001.8770224,5.4550056,178.0,12192.914400000001,48.26,2315.036285613779
1890,0.344,18.924,21.079,6568.862,Metal Loss,External,17.0,0.058,32.0,GENE,15.0,,,,2.9,*EXT ML ( ON SW ),12,Y,Y,5.97,480.294,12:08,0.628,CMFL,1025,65000,E.R. WELD,24,1341.6,1492.2,2072.5,1430.7,1987.0,1480.9,2056.8,0.687,1.113,0.8,1.0,2022,598,2002.1891376,5.7680352,6.5,12192.914400000001,35.559999999999995,2315.3491576363776
1890,0.344,19.925,20.079,6569.862,Metal Loss,External,13.0,0.044,28.0,GENE,20.0,,,,4.4,EXT ML ( ON SW ),12,N,N,5.97,480.304,12:08,0.628,CMFL,1025,65000,E.R. WELD,24,1341.6,1479.7,2055.2,1391.9,1933.3,1466.5,2036.9,0.693,1.105,1.0,1.2,2022,599,2002.4939376000002,6.07314,6.5,12192.914400000001,38.099999999999994,2315.654696720946
1890,0.344,21.263,18.74,6571.201,Metal Loss,External,13.0,0.044,28.0,GENE,20.0,,,,4.5,EXT ML ( ON SW ),12,N,N,5.97,480.318,12:08,1.047,CMFL,1025,65000,E.R. WELD,24,1341.6,1482.3,2058.7,1386.8,1926.1,1469.7,2041.3,0.692,1.103,1.0,1.2,2022,600,2002.9020648,6.480962400000001,9.0,12192.914400000001,66.03999999999999,2316.0638135551835
1890,0.344,23.533,16.467,6573.474,Metal Loss,External,14.0,0.048,29.0,GENE,20.0,,,,5.9,EXT ML ( ON SW ),12,N,N,5.97,480.34,12:08,0.419,CMFL,1025,65000,E.R. WELD,24,1341.6,1451.9,2016.5,1340.8,1862.3,1433.6,1991.0,0.706,1.085,1.0,1.2,2022,601,2003.5948752000002,7.172858400000001,6.0,12192.914400000001,38.099999999999994,2316.758303894408
1890,0.344,26.161,13.842,6576.099,Metal Loss,External,12.0,0.041,27.0,GENE,20.0,,,,4.5,EXT ML,12,N,N,5.97,480.367,12:08,37.28,CMFL,1025,65000,E.R. WELD,24,1341.6,1483.6,2060.5,1393.5,1935.4,1471.3,2043.4,0.691,1.107,1.0,1.2,2022,602,2004.3949752,7.9738728000000005,181.5,12192.914400000001,35.559999999999995,2317.5603439914007
1890,0.344,27.904,12.1,6577.841,Metal Loss,External,16.0,0.055,31.0,GENE,20.0,,,,4.2,EXT ML ( ON SW ),12,N,N,5.97,480.384,12:08,0.628,CMFL,1025,65000,E.R. WELD,24,1341.6,1469.0,2040.3,1379.3,1915.7,1453.4,2018.7,0.698,1.095,1.0,1.2,2022,603,2004.9259368000003,8.5051392,6.5,12192.914400000001,33.019999999999996,2318.09259307672
1890,0.344,38.327,1.677,6588.264,Metal Loss,External,10.0,0.034,25.0,GENE,20.0,,,,5.5,EXT ML,12,N,N,5.97,480.488,12:08,36.442,CMFL,1025,65000,E.R. WELD,24,1341.6,1486.0,2063.8,1381.6,1918.8,1474.4,2047.7,0.69,1.108,1.0,1.2,2022,604,2008.1028672000002,11.6820696,177.5,12192.914400000001,38.099999999999994,2321.277226955179
1920,0.344,19.843,20.394,6689.99,Metal Loss,External,10.0,0.034,25.0,GENE,20.0,,,,5.5,EXT ML ( ON SW ),3,N,N,5.97,481.211,10:12,1.047,CMFL,1025,65000,E.R. WELD,24,1341.6,1484.4,2061.7,1381.6,1918.8,1472.5,2045.2,0.691,1.108,1.0,1.2,2022,608,2039.108952,6.0481464,301.0,12263.0184,71.11999999999999,2352.2650235466745
1920,0.344,22.356,17.881,6692.503,Metal Loss,External,12.0,0.041,27.0,GENE,20.0,,,,5.6,EXT ML ( ON SW ),3,N,N,5.97,481.233,10:12,0.209,CMFL,1025,65000,E.R. WELD,24,1341.6,1475.2,2048.9,1365.4,1896.3,1461.5,2029.8,0.695,1.098,1.0,1.2,2022,609,2039.8749144,6.8141088000000005,307.0,12263.0184,71.11999999999999,2353.028396949597
1920,0.344,29.997,10.24,6700.144,Metal Loss,External,20.0,0.069,35.0,GENE,20.0,,,,2.0,EXT ML ( ON SW ),3,N,N,5.97,481.299,10:12,0.419,CMFL,1025,65000,E.R. WELD,24,1341.6,1510.8,2098.3,1472.6,2045.3,1502.8,2087.2,0.679,1.126,1.0,1.2,2022,610,2042.2038912000003,9.143085600000001,304.0,12263.0184,38.099999999999994,2355.349501673725
1950,0.344,16.129,15.82,6806.657,Metal Loss,External,16.0,0.055,31.0,GENE,20.0,,,,1.3,EXT ML ( ON SW ),2,N,N,5.97,482.922,03:04,0.209,CMFL,1025,65000,E.R. WELD,24,1341.6,1533.3,2129.6,1514.5,2103.5,1530.3,2125.4,0.669,1.143,1.0,1.2,2022,614,2074.6690536,4.916119200000001,93.0,9738.0552,43.18,2380.1600098612166
1950,0.344,16.969,14.98,6807.497,Metal Loss,External,12.0,0.041,27.0,GENE,20.0,,,,5.3,EXT ML ( ON SW ),2,N,N,5.97,482.939,03:04,0.419,CMFL,1025,65000,E.R. WELD,24,1341.6,1472.8,2045.5,1371.3,1904.5,1458.5,2025.7,0.696,1.1,1.0,1.2,2022,615,2074.9250856000003,5.172151200000001,93.5,9738.0552,58.419999999999995,2380.481362116374
1970,0.344,13.944,6.65,6876.673,Seam Weld Manufacturing Anomaly,,,,,,,,,,9.9,SWA,1,N,N,5.97,484.44,06:16,,CMFL,1025,65000,E.R. WELD,24,1341.6,,,,,,,,,,,2022,618,2096.0099304,4.2501312,185.0,6277.051200000001,,2410.6479600000002
1980,0.344,18.045,22.201,6901.368,Metal Loss,External,10.0,0.034,25.0,GENE,20.0,,,,22.4,EXT ML ( ON SW ),4,N,N,5.97,484.961,08:36,0.209,CMFL,1025,65000,E.R. WELD,24,1341.6,1436.3,1994.9,1270.5,1764.6,1421.3,1974.1,0.714,1.073,1.0,1.2,2022,620,2103.5369664000004,5.500116000000001,263.0,12266.980800000001,96.52,2428.274267122519
1980,0.344,21.263,18.983,6904.587,Metal Loss,External,13.0,0.044,28.0,GENE,20.0,,,,2.4,EXT ML ( NEAR SW ),4,N,N,5.97,485.027,08:36,1.676,CMFL,1025,65000,E.R. WELD,24,1341.6,1516.3,2105.9,1470.0,2041.7,1510.0,2097.2,0.676,1.13,1.0,1.2,2022,621,2104.5181176,6.480962400000001,266.0,12266.980800000001,78.74,2429.2518347206005
1980,0.344,23.196,17.051,6906.519,Metal Loss,External,12.0,0.041,27.0,GENE,20.0,,,,5.7,EXT ML ( ON SW ),4,N,N,5.97,485.067,08:36,0.0,CMFL,1025,65000,E.R. WELD,24,1341.6,1471.6,2043.9,1362.5,1892.4,1457.2,2023.9,0.697,1.097,1.0,1.2,2022,622,2105.1069912000003,7.070140800000001,258.0,12266.980800000001,60.959999999999994,2429.8385574914905
1980,0.344,37.1,3.146,6920.423,Metal Loss,External,11.0,0.038,26.0,GENE,20.0,,,,7.9,EXT ML ( NEAR SW ),4,N,N,5.97,485.354,08:36,1.047,CMFL,1025,65000,E.R. WELD,24,1341.6,1462.0,2030.6,1330.5,1848.0,1446.1,2008.5,0.701,1.089,1.0,1.2,2022,623,2109.3449304,11.30808,263.0,12266.980800000001,43.18,2434.0610178467964
1990,0.344,23.74,16.339,6947.31,Metal Loss Manufacturing Anomaly,Internal,28.0,0.096,,CISL,,,,,0.2,*INT MFG,2,Y,Y,5.97,485.825,03:20,19.897,CMFL,1025,65000,E.R. WELD,24,1341.6,1547.3,2149.0,1546.7,2148.2,1547.1,2148.8,0.663,1.153,,,2022,625,2117.540088,7.235952,5.0,12216.079200000002,27.94,2442.267476832177
1990,0.344,25.016,15.062,6948.586,Metal Loss Manufacturing Anomaly,Internal,24.0,0.082,,PITT,,,,,0.6,*INT MFG,2,Y,Y,5.97,485.847,03:20,37.28,CMFL,1025,65000,E.R. WELD,24,1341.6,1543.6,2143.8,1539.3,2138.0,1542.5,2142.4,0.664,1.151,,,2022,626,2117.9290128000002,7.6248768,282.0,12216.079200000002,22.86,2442.657197376316
2000,0.344,38.566,1.565,7002.218,Metal Loss,External,22.0,0.076,37.0,GENE,20.0,,,,1.9,EXT ML,3,N,N,5.97,485.61,01:36,26.18,CMFL,1025,65000,E.R. WELD,24,1341.6,1510.4,2097.8,1474.3,2047.6,1502.2,2086.3,0.679,1.126,1.0,1.2,2022,628,2134.2760464000003,11.754916800000002,172.5,12233.148,40.64,2459.0121594259376
2000,0.344,39.216,0.915,7002.867,Metal Loss,External,12.0,0.041,27.0,GENE,20.0,,,,3.9,EXT ML,3,N,N,5.97,485.6,01:36,33.091,CMFL,1025,65000,E.R. WELD,24,1341.6,1496.9,2079.0,1415.9,1966.5,1487.1,2065.4,0.685,1.114,1.0,1.2,2022,629,2134.4738616,11.953036800000001,206.0,12233.148,86.36,2459.20994998221
2000,0.344,39.327,0.807,7002.976,Metal Loss,External,24.0,0.082,39.0,GENE,20.0,,,,3.3,EXT ML,3,N,N,5.97,485.598,01:36,22.829,CMFL,1025,65000,E.R. WELD,24,1341.6,1452.2,2016.9,1368.9,1901.3,1431.7,1988.5,0.706,1.081,1.0,1.2,2022,630,2134.5070848,11.9868696,157.0,12233.148,45.72,2459.243169043279
2010,0.344,0.892,31.998,7004.675,Metal Loss,External,21.0,0.072,36.0,GENE,20.0,,,,1.6,EXT ML,1,N,N,5.97,485.574,08:04,14.032,CMFL,1025,65000,E.R. WELD,24,1341.6,1518.7,2109.3,1491.3,2071.2,1512.3,2100.4,0.675,1.133,1.0,1.2,2022,632,2135.0249400000002,0.2718816,175.0,10023.957600000002,38.099999999999994,2459.8200156317425
2040,0.344,11.87,28.353,7128.802,Seam Weld Manufacturing Anomaly,,,,,,,,,,5.8,SWA,5,N,N,5.97,483.212,12:16,,CMFL,1025,65000,E.R. WELD,24,1341.6,,,,,,,,,,,2022,637,2172.8588496,3.617976,9.5,12259.9704,,2520.552744000008
2040,0.344,14.068,26.155,7131.001,Seam Weld Manufacturing Anomaly,,,,,,,,,,7.4,SWA,5,N,N,5.97,483.182,12:16,,CMFL,1025,65000,E.R. WELD,24,1341.6,,,,,,,,,,,2022,638,2173.5291048000004,4.2879264,10.0,12259.9704,,2532.7630320000026
2040,0.344,29.961,10.262,7146.893,Seam Weld Manufacturing Anomaly,,,,,,,,,,5.0,SWA,5,N,N,5.97,482.965,12:16,,CMFL,1025,65000,E.R. WELD,24,1341.6,,,,,,,,,,,2022,639,2178.3729864,9.1321128,14.0,12259.9704,,2544.9885600000002
2040,0.344,34.062,6.158,7150.997,Seam Weld Manufacturing Anomaly,,,,,,,,,,6.8,SWA,5,N,N,5.97,482.908,12:16,,CMFL,1025,65000,E.R. WELD,24,1341.6,,,,,,,,,,,2022,640,2179.6238856,10.3820976,12.5,12259.9704,,2557.1897040000003
2090,0.344,,,7321.903,Tap,,,,,,,,,,,1.5 IN OFFTAKE-WELDOLET,0,,,5.97,480.828,09:40,,CMFL,1025,65000,E.R. WELD,24,1341.6,,,,,,,,,,,2022,646,2231.7160344000004,,0.0,12223.0896,,2615.031758548901
