Repository: bforce541/tidal-backend-work

# ILI Alignment & Growth (MVP)

Two-run weld-anchored alignment + anomaly matching + growth rates. Deterministic, explainable, engineer-aligned.

## MVP: What It Does

Given two ILI runs (e.g. 2007 & 2015 OR 2015 & 2022):

1. **Ingest** – Excel/CSV
2. **Normalize** – Schema + units (distances → m, clock → degrees, depth → %, length/width → mm)
3. **Align** – Weld-anchored, segment-wise linear mapping
4. **Match** – Distance + clock + type + geometry (hard filters, weighted score)
5. **Growth** – Depth/length/width rates for matched pairs only
6. **Flag** – New, Missing, Ambiguous
7. **Output** – Excel + CSV + summary.json

Prediction is **not** part of MVP.

File: output 2/tables/Missing_2015_vs_2022.csv (part 4 of 9)
joint_number,J. len [ft],Wt [in],dist_to_us_weld,dist_to_ds_weld,distance_along_line,feature_type,ID/OD,depth_percent,Depth [in],OD Reduction [%],OD Reduction [in],Comments,Anomalies per Joint,Tool Velocity [ft/s],Elevation [ft],Seam Position (TFI),Tool   (TFI),Seam Anomaly  (TFI),MOP [PSI],SMYS [PSI],Seam Type,Pdesign [PSI],B31G Psafe [PSI],B31G Pburst [PSI],Mod B31G Psafe [PSI],Mod B31G Pburst [PSI],Effective Area Psafe [PSI],Effective Area Pburst [PSI],ERF,RPR,run_year,row_index,distance_raw_m,dist_to_us_weld_m,clock_position_deg,length_mm,width_mm,distance_corrected_m
9360.0,,0.344,-3.42,36.64,33765.2,metal loss,External,12.0,0.041,,,,,1.0,132.55,,MFL-A/XT,,1160.0,65000.0,,1342.0,,,,,,,,,2015,1668,10291.632959999999,-1.042416,208.0,23.114,51.053999999999995,10291.632959999999
9360.0,,0.344,-4.56,35.51,33766.34,metal loss,External,18.0,0.062,,,,,1.0,132.4,,MFL-A/XT,,1160.0,65000.0,,1342.0,1472.09,2043.96,,,,,,,2015,1669,10291.980432,-1.389888,217.0,17.018,30.987999999999996,10291.980432
9360.0,,0.344,-4.84,35.22,33766.62,metal loss,External,15.0,0.052,,,,,1.0,132.36,,MFL-A/XT,,1160.0,65000.0,,1342.0,1469.04,2039.73,,,,,,,2015,1670,10292.065776000001,-1.475232,216.0,24.892,45.974,10292.065776000001
9360.0,,0.344,-5.11,34.96,33766.89,metal loss,External,10.0,0.034,,,,,1.0,132.33,,MFL-A/XT,,1160.0,65000.0,,1342.0,,,,,,,,,2015,1671,10292.148072,-1.5575280000000002,220.0,30.987999999999996,43.942,10292.148072
9360.0,,0.344,-26.87,13.2,33788.65,metal loss,External,11.0,0.038,,,,,1.0,130.81,,MFL-A/XT,,1160.0,65000.0,,1342.0,,,,,,,,,2015,1672,10298.78052,-8.189976000000001,235.5,20.066,36.068,10298.78052
9360.0,,0.344,-27.7,12.37,33789.47,metal loss,External,11.0,0.038,,,,,1.0,130.82,,MFL-A/XT,,1160.0,65000.0,,1342.0,,,,,,,,,2015,1673,10299.030456,-8.44296,233.5,13.97,14.985999999999999,10299.030456
9360.0,,0.344,-27.77,12.3,33789.54,metal loss,External,11.0,0.038,,,,,1.0,130.82,,MFL-A/XT,,1160.0,65000.0,,1342.0,,,,,,,,,2015,1674,10299.051792,-8.464296000000001,234.5,11.937999999999999,20.066,10299.051792
9360.0,,0.344,-27.93,12.14,33789.71,metal loss,External,17.0,0.058,,,,,1.0,130.82,,MFL-A/XT,,1160.0,65000.0,,1342.0,1467.97,2038.24,,,,,,,2015,1675,10299.103608,-8.513064,236.0,24.892,43.942,10299.103608
9360.0,,,,,33800.23,Attachment,,,,,,Repair Marker,,,131.32,,,,,,,,,,,,,,,,2015,1676,10302.310104000002,,195.0,,,10302.310104000002
9360.0,,,,,33800.29,Area Start Composite Wrap,,,,,,Repair Marker @12:00 2012 Dig #20,,,131.32,,,,,,,,,,,,,,,,2015,1677,10302.328392000001,,,,,10302.328392000001
9360.0,,0.344,-39.19,0.87,33800.97,metal loss,External,25.0,0.086,,,Repaired?,,1.0,131.36,,MFL-A/XT,,1160.0,65000.0,,1342.0,1472.64,2044.72,1544.55,2144.57,1544.9,2145.05,0.75,1.85,2015,1678,10302.535656,-11.945112,243.5,12.953999999999999,66.03999999999999,10302.535656
9360.0,,0.344,-39.2,0.86,33800.98,metal loss,External,10.0,0.034,,,Repaired?,,1.0,131.36,,MFL-A/XT,,1160.0,65000.0,,1342.0,,,,,,,,,2015,1679,10302.538704000002,-11.948160000000001,65.5,16.002,36.068,10302.538704000002
9360.0,,,,,33801.74,Area End Composite Wrap,,,,,,Repair Marker @12:00 2012 Dig #20,,,131.41,,,,,,,,,,,,,,,,2015,1680,10302.770352,,,,,10302.770352
9370.0,,0.344,-1.89,22.91,33803.74,metal loss,External,23.0,0.079,,,Recoat,,0.7,131.54,,MFL-A/XT,,1160.0,65000.0,,1342.0,1470.56,2041.83,1542.25,2141.37,1542.72,2142.03,0.75,1.85,2015,1682,10303.379952,-0.576072,325.5,17.018,45.974,10303.379952
9370.0,,0.344,-1.94,22.86,33803.79,metal loss,External,11.0,0.038,,,Recoat,,0.7,131.54,,MFL-A/XT,,1160.0,65000.0,,1342.0,,,,,,,,,2015,1683,10303.395192,-0.5913120000000001,35.0,11.937999999999999,28.955999999999996,10303.395192
9370.0,,0.344,-1.98,22.83,33803.82,metal loss,External,15.0,0.052,,,Recoat,,0.7,131.54,,MFL-A/XT,,1160.0,65000.0,,1342.0,1473.2,2045.5,,,,,,,2015,1684,10303.404336,-0.603504,11.5,16.002,26.924,10303.404336
9370.0,,0.344,-1.99,22.81,33803.84,metal loss,External,15.0,0.052,,,Recoat,,0.7,131.54,,MFL-A/XT,,1160.0,65000.0,,1342.0,1472.73,2044.85,,,,,,,2015,1685,10303.410431999999,-0.606552,129.0,17.018,33.019999999999996,10303.410431999999
9370.0,,0.344,-1.99,22.81,33803.84,metal loss,External,11.0,0.038,,,Recoat,,0.7,131.54,,MFL-A/XT,,1160.0,65000.0,,1342.0,,,,,,,,,2015,1686,10303.410431999999,-0.606552,117.0,55.117999999999995,30.987999999999996,10303.410431999999
9370.0,,,,,33804.26,Attachment,,,,,,Repair Marker,,,131.57,,,,,,,,,,,,,,,,2015,1687,10303.538448000001,,180.0,,,10303.538448000001
9370.0,,,,,33818.34,Attachment,,,,,,Repair Marker,,,132.49,,,,,,,,,,,,,,,,2015,1688,10307.830032,,180.0,,,10307.830032
9370.0,,,,,33822.18,Attachment,,,,,,Repair Marker,,,132.66,,,,,,,,,,,,,,,,2015,1691,10309.000464,,180.0,,,10309.000464
9390.0,,0.344,-0.8,39.31,33867.52,metal loss,External,34.0,0.117,,,,,0.7,132.06,,MFL-A/XT,,1160.0,65000.0,,1342.0,1468.88,2039.51,1540.12,2138.42,1541.17,2139.87,0.75,1.84,2015,1694,10322.820096,-0.24384000000000003,13.5,14.985999999999999,148.082,10322.820096
9390.0,,0.344,-36.37,3.74,33903.09,metal loss,External,10.0,0.034,,,,,0.7,131.45,,MFL-A/XT,,1160.0,65000.0,,1342.0,,,,,,,,,2015,1695,10333.661832,-11.085576,358.5,17.018,23.875999999999998,10333.661832
9390.0,,0.344,-36.58,3.53,33903.3,metal loss,External,13.0,0.045,,,,,0.7,131.45,,MFL-A/XT,,1160.0,65000.0,,1342.0,1475.21,2048.29,,,,,,,2015,1696,10333.725840000001,-11.149584,359.5,9.906,27.94,10333.725840000001
9390.0,,0.344,-36.64,3.47,33903.37,metal loss,External,14.0,0.048,,,,,0.7,131.45,,MFL-A/XT,,1160.0,65000.0,,1342.0,1474.61,2047.47,,,,,,,2015,1697,10333.747176,-11.167872000000001,354.5,11.937999999999999,35.05199999999999,10333.747176
9390.0,,0.344,-36.88,3.23,33903.6,metal loss,External,39.0,0.134,,,,,0.7,131.45,,MFL-A/XT,,1160.0,65000.0,,1342.0,1468.75,2039.32,1539.83,2138.01,1541.04,2139.69,0.75,1.84,2015,1698,10333.81728,-11.241024000000001,357.5,13.97,27.94,10333.81728
9390.0,,0.344,-37.18,2.93,33903.9,metal loss,External,10.0,0.034,,,,,0.7,131.44,,MFL-A/XT,,1160.0,65000.0,,1342.0,,,,,,,,,2015,1699,10333.908720000001,-11.332464,359.5,11.937999999999999,25.907999999999998,10333.908720000001
9390.0,,0.344,-37.36,2.75,33904.08,metal loss,External,10.0,0.034,,,,,0.7,131.44,,MFL-A/XT,,1160.0,65000.0,,1342.0,,,,,,,,,2015,1700,10333.963584000001,-11.387328,25.0,53.08599999999999,25.907999999999998,10333.963584000001
9400.0,,,,,33945.79,Attachment,,,,,,Repair Marker 2012 Dig #21 Recoat,,,129.93,,,,,,,,,,,,,,,,2015,1702,10346.676792,,180.0,,,10346.676792
9400.0,,0.344,-39.22,0.88,33946.06,metal loss,External,19.0,0.065,,,,,0.7,129.92,,MFL-A/XT,,1160.0,65000.0,,1342.0,1473.5,2045.91,,,,,,,2015,1703,10346.759088,-11.954256,328.0,12.953999999999999,38.099999999999994,10346.759088
9400.0,,0.344,-39.25,0.85,33946.08,metal loss,External,36.0,0.124,,,,,0.7,129.92,,MFL-A/XT,,1160.0,65000.0,,1342.0,1471.35,2042.93,1542.92,2142.31,1543.66,2143.33,0.75,1.85,2015,1704,10346.765184000002,-11.9634,32.0,11.937999999999999,48.00599999999999,10346.765184000002
9410.0,,,,,33947.89,Attachment,,,,,,Repair Marker 2012 Dig #21 Recoat,,,129.84,,,,,,,,,,,,,,,,2015,1706,10347.316872000001,,180.0,,,10347.316872000001
9420.0,,,,,33991.86,Attachment,,,,,,Repair Marker,,,127.61,,,,,,,,,,,,,,,,2015,1708,10360.718928,,180.0,,,10360.718928
9420.0,,,,,33995.36,Attachment,,,,,,Repair Marker,,,127.51,,,,,,,,,,,,,,,,2015,1711,10361.785728,,180.0,,,10361.785728
9420.0,,0.344,-11.95,28.19,33999.0,metal loss,External,14.0,0.048,,,,,0.7,127.48,,MFL-A/XT,,1160.0,65000.0,,1342.0,1455.4,2020.79,,,,,,,2015,1712,10362.8952,-3.64236,118.0,48.00599999999999,17.018,10362.8952
9420.0,,0.344,-12.02,28.12,33999.07,metal loss,External,17.0,0.058,,,,,0.7,127.48,,MFL-A/XT,,1160.0,65000.0,,1342.0,1454.77,2019.92,,,,,,,2015,1713,10362.916536,-3.663696,127.5,42.925999999999995,42.925999999999995,10362.916536
9420.0,,0.344,-12.27,27.87,33999.32,cluster,External,22.0,0.076,,,,,0.7,127.48,,,,1160.0,65000.0,,1342.0,1439.74,1999.04,1506.64,2091.93,1513.42,2101.35,0.77,1.8,2015,1714,10362.992736,-3.739896,126.5,49.784,37.846,10362.992736
9420.0,,0.344,-12.55,27.59,33999.59,metal loss,External,17.0,0.058,,,,,0.7,127.47,,MFL-A/XT,,1160.0,65000.0,,1342.0,1466.63,2036.37,,,,,,,2015,1715,10363.075031999999,-3.8252400000000004,122.0,26.924,55.117999999999995,10363.075031999999
9420.0,,0.344,-12.69,27.46,33999.73,metal loss,External,11.0,0.038,,,,,0.7,127.47,,MFL-A/XT,,1160.0,65000.0,,1342.0,,,,,,,,,2015,1716,10363.117704000002,-3.867912,217.5,20.066,46.99,10363.117704000002
9420.0,,0.344,-12.81,27.33,33999.86,metal loss,External,56.0,0.193,,,,,0.7,127.47,,MFL-A/XT,,1160.0,65000.0,,1342.0,1427.24,1981.69,1486.44,2063.89,1497.74,2079.57,0.78,1.78,2015,1717,10363.157328000001,-3.904488,122.5,28.955999999999996,38.862,10363.157328000001
9420.0,,0.344,-13.13,27.01,34000.18,metal loss,External,23.0,0.079,,,,,0.7,127.47,,MFL-A/XT,,1160.0,65000.0,,1342.0,1471.31,2042.88,1543.09,2142.54,1543.5,2143.11,0.75,1.85,2015,1718,10363.254864,-4.0020240000000005,130.0,16.002,29.971999999999998,10363.254864
9420.0,,0.344,-13.35,26.79,34000.4,metal loss,External,19.0,0.065,,,,,0.7,127.47,,MFL-A/XT,,1160.0,65000.0,,1342.0,1461.56,2029.34,,,,,,,2015,1719,10363.32192,-4.0690800000000005,123.0,32.004,43.942,10363.32192
9420.0,,0.344,-13.54,26.61,34000.58,metal loss,External,11.0,0.038,,,,,0.7,127.47,,MFL-A/XT,,1160.0,65000.0,,1342.0,,,,,,,,,2015,1720,10363.376784000002,-4.1269919999999995,129.0,14.985999999999999,29.971999999999998,10363.376784000002
9420.0,,0.344,-39.17,0.97,34026.21,metal loss,External,13.0,0.045,,,,,0.7,127.03,,MFL-A/XT,,1160.0,65000.0,,1342.0,1461.35,2029.04,,,,,,,2015,1721,10371.188808,-11.939016,253.0,40.894,118.11,10371.188808
9420.0,,0.344,-39.18,0.97,34026.22,metal loss,External,33.0,0.114,,,,,0.7,127.03,,MFL-A/XT,,1160.0,65000.0,,1342.0,1424.37,1977.71,1487.5,2065.35,1494.66,2075.3,0.78,1.78,2015,1722,10371.191856000001,-11.942064,288.5,45.974,38.862,10371.191856000001
9420.0,,0.344,-39.18,0.96,34026.22,metal loss,External,34.0,0.117,,,,,0.7,127.03,,MFL-A/XT,,1160.0,65000.0,,1342.0,1435.05,1992.54,1500.31,2083.14,1506.17,2091.28,0.77,1.8,2015,1723,10371.191856000001,-11.942064,245.0,38.862,14.985999999999999,10371.191856000001
9420.0,,0.344,-39.19,0.95,34026.24,metal loss,External,12.0,0.041,,,,,0.7,127.03,,MFL-A/XT,,1160.0,65000.0,,1342.0,,,,,,,,,2015,1724,10371.197952,-11.945112,223.0,28.955999999999996,73.914,10371.197952
9420.0,,0.344,-39.24,0.9,34026.28,metal loss,External,37.0,0.127,,,,,0.7,127.03,,MFL-A/XT,,1160.0,65000.0,,1342.0,1459.8,2026.89,1529.43,2123.57,1531.96,2127.09,0.76,1.83,2015,1725,10371.210144,-11.960352000000002,309.0,22.098,82.042,10371.210144
9430.0,,0.344,-31.81,8.3,34059.0,metal loss,External,31.0,0.107,,,,,0.7,126.2,,MFL-A/XT,,1160.0,65000.0,,1342.0,1467.24,2037.23,1538.32,2135.93,1539.49,2137.54,0.75,1.84,2015,1727,10381.183200000001,-9.695688,180.0,18.034,30.987999999999996,10381.183200000001
9430.0,,0.344,-36.43,3.68,34063.61,metal loss,External,43.0,0.148,,,,,0.7,126.09,,MFL-A/XT,,1160.0,65000.0,,1342.0,1468.73,2039.29,1539.68,2137.8,1541.01,2139.65,0.75,1.84,2015,1728,10382.588328,-11.103864,192.0,12.953999999999999,27.94,10382.588328
9430.0,,0.344,-36.58,3.54,34063.76,metal loss,External,21.0,0.072,,,,,0.7,126.09,,MFL-A/XT,,1160.0,65000.0,,1342.0,1472.28,2044.23,1544.19,2144.07,1544.46,2144.44,0.75,1.85,2015,1729,10382.634048000002,-11.149584,189.5,14.985999999999999,26.924,10382.634048000002
9430.0,,0.344,-36.74,3.37,34063.93,metal loss,External,15.0,0.052,,,,,0.7,126.08,,MFL-A/XT,,1160.0,65000.0,,1342.0,1473.52,2045.95,,,,,,,2015,1730,10382.685864000001,-11.198352000000002,189.5,14.985999999999999,25.907999999999998,10382.685864000001
9440.0,,,,,34074.4,Attachment,,,,,,Repair Marker,,,125.88,,,,,,,,,,,,,,,,2015,1732,10385.877120000001,,180.0,,,10385.877120000001
9440.0,,0.344,-7.95,32.18,34075.25,metal loss,External,22.0,0.076,,,Recoat,,1.0,125.87,,MFL-A/XT,,1160.0,65000.0,,1342.0,1456.8,2022.73,1526.66,2119.73,1528.15,2121.8,0.76,1.83,2015,1733,10386.1362,-2.42316,203.5,34.036,38.862,10386.1362
9440.0,,0.344,-7.99,32.14,34075.29,metal loss,External,14.0,0.048,,,Recoat,,1.0,125.87,,MFL-A/XT,,1160.0,65000.0,,1342.0,1470.45,2041.68,,,,,,,2015,1734,10386.148392000001,-2.4353520000000004,191.0,23.114,32.004,10386.148392000001
9440.0,,0.344,-8.18,31.95,34075.48,metal loss,External,27.0,0.093,,,Recoat,,1.0,125.86,,MFL-A/XT,,1160.0,65000.0,,1342.0,1463.98,2032.7,1534.72,2130.93,1536.07,2132.79,0.76,1.84,2015,1735,10386.206304000001,-2.493264,198.5,23.114,38.099999999999994,10386.206304000001
9440.0,,0.344,-8.28,31.85,34075.58,metal loss,External,13.0,0.045,,,Recoat,,1.0,125.86,,MFL-A/XT,,1160.0,65000.0,,1342.0,1474.51,2047.32,,,,,,,2015,1736,10386.236784,-2.5237439999999998,178.5,12.953999999999999,25.907999999999998,10386.236784
9440.0,,0.344,-8.44,31.69,34075.74,metal loss,External,12.0,0.041,,,Recoat,,1.0,125.86,,MFL-A/XT,,1160.0,65000.0,,1342.0,,,,,,,,,2015,1737,10386.285552,-2.572512,188.0,11.937999999999999,22.098,10386.285552
9440.0,,0.344,-8.61,31.53,34075.9,metal loss,External,29.0,0.1,,,Recoat,,1.0,125.86,,MFL-A/XT,,1160.0,65000.0,,1342.0,1470.21,2041.35,1541.75,2140.69,1542.47,2141.69,0.75,1.85,2015,1738,10386.334320000002,-2.6243279999999998,190.0,14.985999999999999,23.875999999999998,10386.334320000002
9440.0,,,,,34077.68,Attachment,,,,,,Repair Marker,,,125.83,,,,,,,,,,,,,,,,2015,1739,10386.876864,,180.0,,,10386.876864
9440.0,,,,,34105.76,Attachment,,,,,,Repair Marker,,,125.91,,,,,,,,,,,,,,,,2015,1741,10395.435648,,165.0,,,10395.435648
9440.0,,,,,34105.84,Area Start Composite Wrap,,,,,,Repair Marker @12:00 2012 Dig#22,,,125.91,,,,,,,,,,,,,,,,2015,1742,10395.460031999999,,,,,10395.460031999999
9440.0,,0.344,-39.25,0.89,34106.55,metal loss,External,45.0,0.155,,,Repaired?,,1.0,125.92,,MFL-A/XT,,1160.0,65000.0,,1342.0,1448.97,2011.86,1515.78,2104.63,1520.83,2111.63,0.77,1.81,2015,1743,10395.676440000001,-11.9634,313.5,24.892,114.04599999999999,10395.676440000001
9440.0,,,,,34107.29,Area End Composite Wrap,,,,,,Repair Marker @12:00 2012 Dig#22,,,125.93,,,,,,,,,,,,,,,,2015,1744,10395.901992000001,,,,,10395.901992000001
9440.0,,0.344,-40.02,0.11,34107.32,metal loss,External,14.0,0.048,,,affecting girth weld; Recoat,,1.0,125.93,,MFL-A/XT,,1160.0,65000.0,,1342.0,1470.01,2041.08,,,,,,,2015,1745,10395.911136,-12.198096000000001,352.5,23.875999999999998,40.132,10395.911136
9450.0,,0.344,-0.8,39.28,34108.23,metal loss,External,11.0,0.038,,,Recoat,,0.7,125.93,,MFL-A/XT,,1160.0,65000.0,,1342.0,,,,,,,,,2015,1747,10396.188504000002,-0.24384000000000003,318.5,12.953999999999999,27.94,10396.188504000002
9450.0,,,,,34108.7,Attachment,,,,,,Repair Marker,,,125.93,,,,,,,,,,,,,,,,2015,1748,10396.33176,,180.0,,,10396.33176
9450.0,,0.344,-32.49,7.59,34139.92,metal loss,External,11.0,0.038,,,,,0.7,125.92,,MFL-A/XT,,1160.0,65000.0,,1342.0,,,,,,,,,2015,1749,10405.847616,-9.902952,149.0,20.066,41.91,10405.847616
9450.0,,0.344,-33.31,6.78,34140.74,metal loss,External,41.0,0.141,,,,,0.7,125.92,,MFL-A/XT,,1160.0,65000.0,,1342.0,1454.36,2019.34,1522.69,2114.22,1526.41,2119.38,0.76,1.82,2015,1750,10406.097552,-10.152888,169.5,23.875999999999998,37.083999999999996,10406.097552
9460.0,,0.344,-9.07,31.07,34156.58,metal loss,External,19.0,0.065,,,,,1.0,125.85,,MFL-A/XT,,1160.0,65000.0,,1342.0,1445.32,2006.8,,,,,,,2015,1752,10410.925584,-2.764536,123.5,50.038,43.942,10410.925584
9460.0,,0.344,-9.98,30.16,34157.5,metal loss,External,31.0,0.107,,,,,1.0,125.85,,MFL-A/XT,,1160.0,65000.0,,1342.0,1426.2,1980.24,1489.9,2068.69,1496.39,2077.7,0.78,1.78,2015,1753,10411.206,-3.041904,152.0,46.99,58.92799999999999,10411.206
9460.0,,0.344,-10.72,29.42,34158.24,metal loss,External,12.0,0.041,,,,,1.0,125.84,,MFL-A/XT,,1160.0,65000.0,,1342.0,,,,,,,,,2015,1754,10411.431552,-3.267456,169.0,14.985999999999999,45.974,10411.431552
9470.0,,0.344,-0.76,39.34,34188.41,metal loss,External,34.0,0.117,,,Recoat,,0.7,126.3,,MFL-A/XT,,1160.0,65000.0,,1342.0,1430.17,1985.76,1494.42,2074.97,1500.98,2084.07,0.78,1.79,2015,1757,10420.627368000001,-0.23164800000000002,155.0,41.91,129.03199999999998,10420.627368000001
9470.0,,0.344,-0.78,39.31,34188.43,metal loss,External,31.0,0.107,,,Recoat,,0.7,126.3,,MFL-A/XT,,1160.0,65000.0,,1342.0,1428.2,1983.03,1492.34,2072.07,1498.57,2080.72,0.78,1.79,2015,1758,10420.633464,-0.237744,83.5,45.974,52.06999999999999,10420.633464
9470.0,,0.344,-0.78,39.31,34188.44,metal loss,External,21.0,0.072,,,Recoat,,0.7,126.3,,MFL-A/XT,,1160.0,65000.0,,1342.0,1456.94,2022.93,1526.86,2120.0,1528.17,2121.82,0.76,1.83,2015,1759,10420.636512000001,-0.237744,218.5,35.05199999999999,105.91799999999999,10420.636512000001
9470.0,,0.344,-0.79,39.3,34188.44,metal loss,External,29.0,0.1,,,Recoat,,0.7,126.3,,MFL-A/XT,,1160.0,65000.0,,1342.0,1453.37,2017.97,1522.4,2113.81,1525.14,2117.62,0.76,1.82,2015,1760,10420.636512000001,-0.24079200000000003,116.5,30.987999999999996,116.078,10420.636512000001
9470.0,,0.344,-0.79,39.3,34188.45,metal loss,External,29.0,0.1,,,Recoat,,0.7,126.3,,MFL-A/XT,,1160.0,65000.0,,1342.0,1456.11,2021.77,1525.57,2118.22,1527.99,2121.58,0.76,1.83,2015,1761,10420.63956,-0.24079200000000003,197.0,28.955999999999996,45.974,10420.63956
9650.0,,0.344,-22.8,17.23,34913.75,metal loss manufacturing,,18.0,0.062,,,,,0.7,99.22,,MFL-A/XT,,1160.0,65000.0,,1342.0,,,,,,,,,2015,1783,10641.711000000001,-6.949440000000001,325.0,10.921999999999999,17.018,10641.711000000001
9660.0,,0.344,-31.51,8.6,34962.49,metal loss,External,10.0,0.034,,,,,0.7,89.93,,MFL-A/XT,,1160.0,65000.0,,1342.0,,,,,,,,,2015,1785,10656.566952,-9.604248,68.0,20.066,35.05199999999999,10656.566952
9670.0,,0.344,-0.8,39.33,34971.89,metal loss,External,14.0,0.048,,,,,0.7,88.63,,MFL-A/XT,,1160.0,65000.0,,1342.0,1474.85,2047.79,,,,,,,2015,1787,10659.432072,-0.24384000000000003,349.5,10.921999999999999,29.971999999999998,10659.432072
10640.0,,0.344,-34.19,5.88,38444.41,metal loss,External,18.0,0.062,,,,,0.7,245.83,,MFL-A/XT,,1160.0,65000.0,,1342.0,1442.73,2003.19,,,,,,,2015,1911,11717.856168000002,-10.421111999999999,290.0,55.117999999999995,38.099999999999994,11717.856168000002
10640.0,,0.344,-34.21,5.86,38444.42,metal loss,External,11.0,0.038,,,,,0.7,245.83,,MFL-A/XT,,1160.0,65000.0,,1342.0,,,,,,,,,2015,1912,11717.859216,-10.427208,275.5,51.053999999999995,21.081999999999997,11717.859216
10640.0,,0.344,-34.22,5.86,38444.43,metal loss,External,13.0,0.045,,,,,0.7,245.83,,MFL-A/XT,,1160.0,65000.0,,1342.0,1459.67,2026.72,,,,,,,2015,1913,11717.862264000001,-10.430256,303.0,43.942,21.081999999999997,11717.862264000001
10830.0,,0.344,-22.35,17.6,39159.96,metal loss,External,10.0,0.034,,,,,0.7,27.07,,MFL-A/XT,,1160.0,65000.0,,1342.0,,,,,,,,,2015,1934,11935.955808,-6.81228,254.0,23.114,43.942,11935.955808
10830.0,,0.344,-38.96,0.99,39176.57,metal loss,External,10.0,0.034,,,,,0.7,26.74,,MFL-A/XT,,1160.0,65000.0,,1342.0,,,,,,,,,2015,1935,11941.018536000001,-11.875008000000001,141.5,17.018,33.019999999999996,11941.018536000001
10830.0,,0.344,-38.96,0.99,39176.57,metal loss,External,19.0,0.065,,,,,0.7,26.74,,MFL-A/XT,,1160.0,65000.0,,1342.0,1471.68,2043.39,,,,,,,2015,1936,11941.018536000001,-11.875008000000001,170.0,17.018,27.94,11941.018536000001
10830.0,,0.344,-39.05,0.91,39176.66,metal loss,External,13.0,0.045,,,,,0.7,26.74,,MFL-A/XT,,1160.0,65000.0,,1342.0,1471.78,2043.53,,,,,,,2015,1937,11941.045968000002,-11.90244,194.5,21.081999999999997,42.925999999999995,11941.045968000002
10840.0,,0.344,-28.09,0.54,39205.66,metal loss,External,12.0,0.041,,,,,0.7,26.21,,MFL-A/XT,,1160.0,65000.0,,1342.0,,,,,,,,,2015,1939,11949.885168000003,-8.561832,192.5,16.002,30.987999999999996,11949.885168000003
10920.0,,0.344,-1.76,21.64,39375.31,metal loss,External,10.0,0.034,,,,,1.0,25.17,,MFL-A/XT,,1160.0,65000.0,,1342.0,,,,,,,,,2015,1951,12001.594488,-0.536448,178.5,50.038,28.955999999999996,12001.594488
10950.0,,0.344,-0.85,39.2,39466.96,metal loss,External,10.0,0.034,,,,,0.7,23.57,,MFL-A/XT,,1160.0,65000.0,,1342.0,,,,,,,,,2015,1957,12029.529408,-0.25908000000000003,274.5,18.034,17.018,12029.529408
10950.0,,0.344,-0.93,39.12,39467.04,metal loss,External,13.0,0.045,,,,,0.7,23.57,,MFL-A/XT,,1160.0,65000.0,,1342.0,1471.78,2043.53,,,,,,,2015,1958,12029.553792,-0.28346400000000005,268.0,21.081999999999997,187.96,12029.553792
10950.0,,0.344,-0.95,39.1,39467.06,metal loss,External,28.0,0.096,,,,,0.7,23.57,,MFL-A/XT,,1160.0,65000.0,,1342.0,1450.81,2014.41,1519.46,2109.73,1522.39,2113.8,0.76,1.82,2015,1959,12029.559888,-0.28956,123.5,34.036,14.985999999999999,12029.559888
10950.0,,0.344,-0.98,39.08,39467.08,metal loss,External,13.0,0.045,,,,,0.7,23.57,,MFL-A/XT,,1160.0,65000.0,,1342.0,1467.08,2037.0,,,,,,,2015,1960,12029.565984,-0.298704,130.0,30.987999999999996,67.056,12029.565984
10950.0,,0.344,-0.99,39.07,39467.09,metal loss,External,18.0,0.062,,,,,0.7,23.57,,MFL-A/XT,,1160.0,65000.0,,1342.0,1464.7,2033.7,,,,,,,2015,1961,12029.569032,-0.301752,95.0,28.955999999999996,89.916,12029.569032
10950.0,,0.344,-1.12,38.93,39467.23,metal loss,External,15.0,0.052,,,,,0.7,23.57,,MFL-A/XT,,1160.0,65000.0,,1342.0,1469.99,2041.05,,,,,,,2015,1962,12029.611704,-0.34137600000000007,255.0,23.114,33.019999999999996,12029.611704
10950.0,,0.344,-4.82,35.23,39470.93,metal loss,External,34.0,0.117,,,,,0.7,23.53,,MFL-A/XT,,1160.0,65000.0,,1342.0,1463.73,2032.35,1534.17,2130.15,1535.95,2132.62,0.76,1.84,2015,1963,12030.739464,-1.4691360000000002,112.0,20.066,28.955999999999996,12030.739464
10950.0,,0.344,-5.45,34.6,39471.56,metal loss,External,11.0,0.038,,,,,0.7,23.52,,MFL-A/XT,,1160.0,65000.0,,1342.0,,,,,,,,,2015,1964,12030.931488,-1.6611600000000002,122.0,51.053999999999995,30.987999999999996,12030.931488
10950.0,,0.344,-19.41,20.65,39485.51,metal loss,External,24.0,0.083,,,,,0.7,23.37,,MFL-A/XT,,1160.0,65000.0,,1342.0,1462.27,2030.33,1532.87,2128.35,1534.14,2130.12,0.76,1.83,2015,1965,12035.183448000002,-5.916168000000001,90.0,26.924,33.019999999999996,12035.183448000002
10950.0,,0.344,-26.6,13.45,39492.71,metal loss,External,10.0,0.034,,,,,0.7,23.36,,MFL-A/XT,,1160.0,65000.0,,1342.0,,,,,,,,,2015,1966,12037.378008,-8.10768,204.5,25.907999999999998,37.083999999999996,12037.378008
10950.0,,0.344,-26.92,13.13,39493.03,metal loss,External,12.0,0.041,,,,,0.7,23.36,,MFL-A/XT,,1160.0,65000.0,,1342.0,,,,,,,,,2015,1967,12037.475544,-8.205216,199.5,32.004,38.099999999999994,12037.475544
10960.0,,0.344,-0.76,35.36,39506.92,metal loss,External,10.0,0.034,,,,,0.7,23.46,,MFL-A/XT,,1160.0,65000.0,,1342.0,,,,,,,,,2015,1969,12041.709216,-0.23164800000000002,25.0,38.099999999999994,18.034,12041.709216
10960.0,,0.344,-34.76,1.35,39540.92,metal loss,External,15.0,0.052,,,,,0.7,23.37,,MFL-A/XT,,1160.0,65000.0,,1342.0,1465.53,2034.85,,,,,,,2015,1970,12052.072416,-10.594848,287.0,30.987999999999996,33.019999999999996,12052.072416
10960.0,,0.344,-35.18,0.94,39541.34,metal loss,External,21.0,0.072,,,,,0.7,23.35,,MFL-A/XT,,1160.0,65000.0,,1342.0,1470.59,2041.88,1542.31,2141.46,1542.69,2141.99,0.75,1.85,2015,1971,12052.200432,-10.722864000000001,244.5,18.034,24.892,12052.200432
10960.0,,0.344,-35.41,0.7,39541.57,metal loss,External,11.0,0.038,,,,,0.7,23.35,,MFL-A/XT,,1160.0,65000.0,,1342.0,,,,,,,,,2015,1972,12052.270536,-10.792968,330.5,36.068,37.083999999999996,12052.270536
10980.0,,0.344,-0.07,40.65,39551.41,metal loss,External,16.0,0.055,,,affecting girth weld,,0.7,25.31,,MFL-A/XT,,1160.0,65000.0,,1342.0,1474.07,2046.71,,,,,,,2015,1976,12055.269768000002,-0.021336000000000004,14.0,12.953999999999999,183.134,12055.269768000002
10980.0,,0.344,-0.64,40.08,39551.98,metal loss,External,10.0,0.034,,,,,0.7,25.55,,MFL-A/XT,,1160.0,65000.0,,1342.0,,,,,,,,,2015,1977,12055.443504,-0.19507200000000002,286.5,16.002,40.132,12055.443504
10980.0,,0.344,-3.05,37.66,39554.39,metal loss,External,12.0,0.041,,,,,0.7,26.58,,MFL-A/XT,,1160.0,65000.0,,1342.0,,,,,,,,,2015,1978,12056.178072,-0.92964,99.0,40.132,40.132,12056.178072
10990.0,,0.344,-0.11,22.26,39592.17,metal loss,External,10.0,0.034,,,near girth weld,,0.7,46.85,,MFL-A/XT,,1160.0,65000.0,,1342.0,,,,,,,,,2015,1980,12067.693416,-0.033528,165.0,21.081999999999997,106.934,12067.693416
10990.0,,0.344,-0.38,21.99,39592.44,metal loss,External,21.0,0.072,,,,,0.7,47.02,,MFL-A/XT,,1160.0,65000.0,,1342.0,1474.8,2047.73,1546.98,2147.94,1547.07,2148.07,0.75,1.85,2015,1981,12067.775712,-0.11582400000000001,178.0,8.889999999999999,42.925999999999995,12067.775712
11000.0,,0.344,-0.25,39.96,39614.68,metal loss,External,11.0,0.038,,,,,0.7,60.56,,MFL-A/XT,,1160.0,65000.0,,1342.0,,,,,,,,,2015,1983,12074.554464,-0.0762,118.0,28.955999999999996,27.94,12074.554464
11000.0,,0.344,-0.74,39.47,39615.17,metal loss,External,17.0,0.058,,,,,0.7,60.86,,MFL-A/XT,,1160.0,65000.0,,1342.0,1449.69,2012.87,,,,,,,2015,1984,12074.703816,-0.225552,164.0,49.022,35.05199999999999,12074.703816
11000.0,,0.344,-0.8,39.41,39615.22,metal loss,External,15.0,0.052,,,,,0.7,60.89,,MFL-A/XT,,1160.0,65000.0,,1342.0,1461.16,2028.79,,,,,,,2015,1985,12074.719056000002,-0.24384000000000003,140.5,38.099999999999994,70.10399999999998,12074.719056000002
11000.0,,0.344,-0.93,39.28,39615.36,metal loss,External,11.0,0.038,,,,,0.7,60.98,,MFL-A/XT,,1160.0,65000.0,,1342.0,,,,,,,,,2015,1986,12074.761728000001,-0.28346400000000005,205.0,27.94,23.875999999999998,12074.761728000001
11000.0,,0.344,-0.94,39.27,39615.36,metal loss,External,10.0,0.034,,,,,0.7,60.98,,MFL-A/XT,,1160.0,65000.0,,1342.0,,,,,,,,,2015,1987,12074.761728000001,-0.286512,183.0,33.019999999999996,52.06999999999999,12074.761728000001
11000.0,,0.344,-1.04,39.17,39615.47,metal loss,External,14.0,0.048,,,,,0.7,61.04,,MFL-A/XT,,1160.0,65000.0,,1342.0,1474.37,2047.12,,,,,,,2015,1988,12074.795256000001,-0.31699200000000005,197.5,12.953999999999999,26.924,12074.795256000001
11000.0,,,,,39652.68,Attachment,,,,,,Repair Marker,,,78.53,,,,,,,,,,,,,,,,2015,1989,12086.136864,,180.0,,,12086.136864
11000.0,,0.344,-40.07,0.14,39654.5,metal loss,External,19.0,0.065,,,near girth weld Repaired?,,0.7,79.18,,MFL-A/XT,,1160.0,65000.0,,1342.0,1470.0,2041.06,,,,,,,2015,1991,12086.6916,-12.213336,98.0,20.066,45.974,12086.6916
11010.0,,0.344,-0.01,37.25,39654.65,metal loss,External,10.0,0.034,,,affecting girth weld Repaired?,,0.7,79.24,,MFL-A/XT,,1160.0,65000.0,,1342.0,,,,,,,,,2015,1993,12086.73732,-0.0030480000000000004,109.0,8.128,24.892,12086.73732
11010.0,,0.344,-0.01,37.25,39654.65,metal loss,External,16.0,0.055,,,affecting girth weld Repaired?,,0.7,79.24,,MFL-A/XT,,1160.0,65000.0,,1342.0,1475.37,2048.52,,,,,,,2015,1994,12086.73732,-0.0030480000000000004,114.0,8.128,19.049999999999997,12086.73732
11010.0,,0.344,-0.03,37.24,39654.67,metal loss,External,10.0,0.034,,,affecting girth weld Repaired?,,0.7,79.24,,MFL-A/XT,,1160.0,65000.0,,1342.0,,,,,,,,,2015,1995,12086.743416,-0.009144,138.5,8.128,70.866,12086.743416
11010.0,,0.344,-0.08,37.19,39654.72,metal loss,External,10.0,0.034,,,affecting girth weld Repaired?,,0.7,79.26,,MFL-A/XT,,1160.0,65000.0,,1342.0,,,,,,,,,2015,1996,12086.758656000002,-0.024384000000000003,60.5,8.128,44.958,12086.758656000002
11010.0,,0.344,-0.22,37.05,39654.86,metal loss,External,57.0,0.196,,,Repaired?,,0.7,79.31,,MFL-A/XT,,1160.0,65000.0,,1342.0,1440.94,2000.71,1503.71,2087.87,1512.07,2099.48,0.77,1.8,2015,1997,12086.801328000001,-0.067056,226.5,23.875999999999998,78.99399999999999,12086.801328000001
11010.0,,0.344,-0.31,36.96,39654.94,cluster,External,31.0,0.107,,,Repaired?,,0.7,79.34,,,,1160.0,65000.0,,1342.0,1401.79,1946.35,1459.8,2026.9,1488.04,2066.11,0.79,1.75,2015,1998,12086.825712000002,-0.094488,86.0,62.230000000000004,139.95399999999998,12086.825712000002
11010.0,,0.344,-0.7,36.57,39655.34,metal loss,External,12.0,0.041,,,Repaired?,,0.7,79.48,,MFL-A/XT,,1160.0,65000.0,,1342.0,,,,,,,,,2015,1999,12086.947632,-0.21336,250.0,23.875999999999998,36.068,12086.947632
11010.0,,,,,39655.94,Attachment,,,,,,Repair Marker,,,79.7,,,,,,,,,,,,,,,,2015,2001,12087.130512000002,,180.0,,,12087.130512000002
11030.0,,0.344,-1.42,30.92,39703.12,metal loss,External,14.0,0.048,,,,,1.0,93.08,,MFL-A/XT,,1160.0,65000.0,,1342.0,1461.48,2029.23,,,,,,,2015,2005,12101.510976000001,-0.432816,71.0,38.862,85.09,12101.510976000001
11030.0,,0.344,-1.67,30.67,39703.36,metal loss,External,12.0,0.041,,,,,1.0,93.23,,MFL-A/XT,,1160.0,65000.0,,1342.0,,,,,,,,,2015,2006,12101.584128,-0.509016,43.0,16.002,32.004,12101.584128
11030.0,,0.344,-1.75,30.59,39703.44,metal loss,External,10.0,0.034,,,,,1.0,93.28,,MFL-A/XT,,1160.0,65000.0,,1342.0,,,,,,,,,2015,2007,12101.608512,-0.5334,268.5,19.049999999999997,32.004,12101.608512
11330.0,,0.344,-10.51,0.24,40752.13,metal loss,External,18.0,0.062,,,near girth weld,,0.7,111.77,,MFL-A/XT,,1160.0,65000.0,,1342.0,1469.14,2039.87,,,,,,,2015,2048,12421.249224,-3.2034480000000003,320.5,22.098,77.978,12421.249224
11470.0,,0.344,-24.19,15.85,41234.92,metal loss,External,10.0,0.034,,,,,0.7,146.43,,MFL-A/XT,,1160.0,65000.0,,1342.0,,,,,,,,,2015,2077,12568.403616,-7.373112000000001,73.0,45.974,58.92799999999999,12568.403616
11540.0,,0.344,-16.18,23.9,41506.78,metal loss,External,11.0,0.038,,,,,1.0,134.1,,MFL-A/XT,,1160.0,65000.0,,1342.0,,,,,,,,,2015,2085,12651.266544,-4.9316640000000005,194.0,24.892,37.083999999999996,12651.266544
11540.0,,0.344,-17.23,22.86,41507.83,metal loss,External,20.0,0.069,,,,,1.0,133.95,,MFL-A/XT,,1160.0,65000.0,,1342.0,1469.63,2040.54,1541.25,2139.99,1541.63,2140.52,0.75,1.84,2015,2086,12651.586584,-5.251704,195.5,20.066,30.987999999999996,12651.586584
11540.0,,0.344,-17.66,22.42,41508.26,metal loss,External,21.0,0.072,,,,,1.0,133.9,,MFL-A/XT,,1160.0,65000.0,,1342.0,1472.13,2044.01,1544.02,2143.83,1544.29,2144.21,0.75,1.85,2015,2087,12651.717648000002,-5.382768,199.0,14.985999999999999,29.971999999999998,12651.717648000002
11540.0,,0.344,-18.23,21.86,41508.82,metal loss,External,16.0,0.055,,,,,1.0,133.82,,MFL-A/XT,,1160.0,65000.0,,1342.0,1472.08,2043.95,,,,,,,2015,2088,12651.888336,-5.556504,201.0,18.034,36.068,12651.888336
11540.0,,0.344,-18.28,21.81,41508.88,metal loss,External,21.0,0.072,,,,,1.0,133.81,,MFL-A/XT,,1160.0,65000.0,,1342.0,1465.74,2035.14,1536.87,2133.91,1537.58,2134.89,0.75,1.84,2015,2089,12651.906624,-5.571744000000001,159.0,24.892,38.862,12651.906624
11540.0,,0.344,-18.66,21.43,41509.26,metal loss,External,31.0,0.107,,,,,1.0,133.76,,MFL-A/XT,,1160.0,65000.0,,1342.0,1464.13,2032.91,1534.75,2130.96,1536.32,2133.14,0.76,1.84,2015,2091,12652.022448000002,-5.687568000000001,158.0,21.081999999999997,36.068,12652.022448000002
11540.0,,0.344,-19.19,20.9,41509.79,metal loss,External,29.0,0.1,,,,,1.0,133.69,,MFL-A/XT,,1160.0,65000.0,,1342.0,1467.68,2037.84,1538.88,2136.7,1539.91,2138.12,0.75,1.84,2015,2093,12652.183992,-5.849112000000001,154.5,18.034,34.036,12652.183992
11540.0,,0.344,-19.33,20.76,41509.93,metal loss,External,15.0,0.052,,,,,1.0,133.67,,MFL-A/XT,,1160.0,65000.0,,1342.0,1471.85,2043.63,,,,,,,2015,2094,12652.226664000002,-5.8917839999999995,201.0,19.049999999999997,36.068,12652.226664000002
11540.0,,0.344,-19.38,20.71,41509.97,metal loss,External,13.0,0.045,,,,,1.0,133.66,,MFL-A/XT,,1160.0,65000.0,,1342.0,1466.59,2036.32,,,,,,,2015,2095,12652.238856000002,-5.907024,185.5,32.004,24.892,12652.238856000002
11540.0,,0.344,-19.42,20.67,41510.01,metal loss,External,11.0,0.038,,,,,1.0,133.65,,MFL-A/XT,,1160.0,65000.0,,1342.0,,,,,,,,,2015,2096,12652.251048000002,-5.9192160000000005,220.0,14.985999999999999,23.114,12652.251048000002
11540.0,,0.344,-19.45,20.64,41510.05,metal loss,External,11.0,0.038,,,,,1.0,133.65,,MFL-A/XT,,1160.0,65000.0,,1342.0,,,,,,,,,2015,2097,12652.263240000002,-5.9283600000000005,144.5,14.985999999999999,29.971999999999998,12652.263240000002
11540.0,,0.344,-19.58,20.51,41510.17,metal loss,External,21.0,0.072,,,,,1.0,133.63,,MFL-A/XT,,1160.0,65000.0,,1342.0,1471.64,2043.33,1543.48,2143.08,1543.79,2143.51,0.75,1.85,2015,2098,12652.299816,-5.9679839999999995,218.0,16.002,27.94,12652.299816
11540.0,,0.344,-19.73,20.36,41510.32,metal loss,External,15.0,0.052,,,,,1.0,133.61,,MFL-A/XT,,1160.0,65000.0,,1342.0,1471.85,2043.63,,,,,,,2015,2099,12652.345536,-6.013704000000001,146.0,19.049999999999997,29.971999999999998,12652.345536
11540.0,,0.344,-19.87,20.21,41510.47,metal loss,External,16.0,0.055,,,,,1.0,133.59,,MFL-A/XT,,1160.0,65000.0,,1342.0,1473.97,2046.57,,,,,,,2015,2100,12652.391256,-6.056376,146.0,12.953999999999999,24.892,12652.391256
11540.0,,0.344,-20.06,20.03,41510.65,metal loss,External,18.0,0.062,,,,,1.0,133.57,,MFL-A/XT,,1160.0,65000.0,,1342.0,1468.01,2038.3,,,,,,,2015,2101,12652.44612,-6.114288,151.5,23.875999999999998,30.987999999999996,12652.44612
11540.0,,0.344,-20.25,19.83,41510.85,metal loss,External,35.0,0.12,,,,,1.0,133.54,,MFL-A/XT,,1160.0,65000.0,,1342.0,1452.21,2016.35,1520.63,2111.36,1524.15,2116.25,0.76,1.82,2015,2102,12652.50708,-6.1722,151.5,27.94,29.971999999999998,12652.50708
11540.0,,0.344,-20.26,19.83,41510.86,metal loss,External,15.0,0.052,,,,,1.0,133.54,,MFL-A/XT,,1160.0,65000.0,,1342.0,1470.59,2041.88,,,,,,,2015,2103,12652.510128000002,-6.175248000000001,204.0,22.098,34.036,12652.510128000002
11540.0,,0.344,-20.58,19.51,41511.18,metal loss,External,11.0,0.038,,,,,1.0,133.49,,MFL-A/XT,,1160.0,65000.0,,1342.0,,,,,,,,,2015,2104,12652.607664000001,-6.272784,222.0,11.937999999999999,18.034,12652.607664000001
11540.0,,0.344,-20.6,19.49,41511.19,metal loss,External,25.0,0.086,,,,,1.0,133.49,,MFL-A/XT,,1160.0,65000.0,,1342.0,1469.97,2041.02,1541.56,2140.41,1542.17,2141.26,0.75,1.85,2015,2105,12652.610712000002,-6.278880000000001,137.5,17.018,44.958,12652.610712000002
11540.0,,0.344,-20.68,19.4,41511.28,metal loss,External,15.0,0.052,,,,,1.0,133.48,,MFL-A/XT,,1160.0,65000.0,,1342.0,1473.83,2046.38,,,,,,,2015,2106,12652.638144,-6.303264,220.5,13.97,23.875999999999998,12652.638144
11540.0,,0.344,-20.74,19.35,41511.33,metal loss,External,41.0,0.141,,,,,1.0,133.47,,MFL-A/XT,,1160.0,65000.0,,1342.0,1461.58,2029.37,1531.29,2126.16,1533.78,2129.61,0.76,1.83,2015,2107,12652.653384000001,-6.321552,142.5,19.049999999999997,34.036,12652.653384000001
11540.0,,0.344,-20.8,19.28,41511.4,metal loss,External,13.0,0.045,,,,,1.0,133.46,,MFL-A/XT,,1160.0,65000.0,,1342.0,1474.18,2046.86,,,,,,,2015,2108,12652.67472,-6.339840000000001,220.5,13.97,22.098,12652.67472
11540.0,,0.344,-20.97,19.11,41511.57,metal loss,External,19.0,0.065,,,,,1.0,133.44,,MFL-A/XT,,1160.0,65000.0,,1342.0,1471.2,2042.72,,,,,,,2015,2109,12652.726536,-6.391656,218.5,18.034,35.05199999999999,12652.726536
11540.0,,0.344,-21.0,19.09,41511.6,metal loss,External,14.0,0.048,,,,,1.0,133.44,,MFL-A/XT,,1160.0,65000.0,,1342.0,1466.83,2036.65,,,,,,,2015,2110,12652.73568,-6.4008,148.0,29.971999999999998,30.987999999999996,12652.73568
11540.0,,0.344,-21.21,18.88,41511.81,metal loss,External,16.0,0.055,,,,,1.0,133.41,,MFL-A/XT,,1160.0,65000.0,,1342.0,1463.51,2032.05,,,,,,,2015,2111,12652.799688,-6.4648080000000006,209.0,33.019999999999996,59.943999999999996,12652.799688
11540.0,,0.344,-21.56,18.52,41512.16,metal loss,External,14.0,0.048,,,,,1.0,133.36,,MFL-A/XT,,1160.0,65000.0,,1342.0,1473.31,2045.66,,,,,,,2015,2113,12652.906368000002,-6.5714879999999996,196.5,16.002,65.024,12652.906368000002
11540.0,,0.344,-21.64,18.44,41512.24,metal loss,External,27.0,0.093,,,,,1.0,133.35,,MFL-A/XT,,1160.0,65000.0,,1342.0,1467.63,2037.77,1538.88,2136.69,1539.82,2138.0,0.75,1.84,2015,2114,12652.930752,-6.595872000000001,217.0,19.049999999999997,18.034,12652.930752
11540.0,,0.344,-21.67,18.42,41512.26,metal loss,External,13.0,0.045,,,,,1.0,133.34,,MFL-A/XT,,1160.0,65000.0,,1342.0,1474.51,2047.32,,,,,,,2015,2115,12652.936848000001,-6.605016000000001,136.5,12.953999999999999,22.098,12652.936848000001
11540.0,,0.344,-21.78,18.31,41512.37,metal loss,External,11.0,0.038,,,,,1.0,133.33,,MFL-A/XT,,1160.0,65000.0,,1342.0,,,,,,,,,2015,2116,12652.970376000001,-6.6385440000000004,161.0,28.955999999999996,32.004,12652.970376000001
11540.0,,0.344,-21.82,18.27,41512.42,metal loss,External,10.0,0.034,,,,,1.0,133.32,,MFL-A/XT,,1160.0,65000.0,,1342.0,,,,,,,,,2015,2117,12652.985616,-6.650736,208.5,8.889999999999999,14.985999999999999,12652.985616
11540.0,,0.344,-21.84,18.24,41512.44,metal loss,External,26.0,0.089,,,,,1.0,133.32,,MFL-A/XT,,1160.0,65000.0,,1342.0,1469.89,2040.91,1541.45,2140.27,1542.11,2141.18,0.75,1.85,2015,2118,12652.991712000001,-6.6568320000000005,148.5,17.018,23.875999999999998,12652.991712000001
11540.0,,0.344,-21.87,18.22,41512.46,metal loss,External,34.0,0.117,,,,,1.0,133.31,,MFL-A/XT,,1160.0,65000.0,,1342.0,1457.47,2023.66,1526.88,2120.03,1529.55,2123.74,0.76,1.83,2015,2119,12652.997808,-6.665976000000001,216.0,24.892,50.038,12652.997808
11540.0,,0.344,-22.14,17.95,41512.74,metal loss,External,30.0,0.103,,,,,1.0,133.28,,MFL-A/XT,,1160.0,65000.0,,1342.0,1445.5,2007.04,1513.1,2100.9,1516.94,2106.24,0.77,1.81,2015,2121,12653.083152,-6.748272000000001,135.5,36.068,61.97599999999999,12653.083152
11540.0,,0.344,-22.42,17.67,41513.01,cluster,External,26.0,0.089,,,,,1.0,133.24,,,,1160.0,65000.0,,1342.0,1464.68,2033.67,1535.55,2132.07,1537.72,2135.09,0.76,1.84,2015,2123,12653.165448000002,-6.833616000000001,194.5,22.86,83.05799999999999,12653.165448000002
11540.0,,0.344,-22.44,17.65,41513.04,metal loss,External,11.0,0.038,,,,,1.0,133.23,,MFL-A/XT,,1160.0,65000.0,,1342.0,,,,,,,,,2015,2124,12653.174592000001,-6.8397120000000005,170.5,17.018,19.049999999999997,12653.174592000001
11540.0,,0.344,-22.44,17.64,41513.04,metal loss,External,25.0,0.086,,,,,1.0,133.23,,MFL-A/XT,,1160.0,65000.0,,1342.0,1460.34,2027.65,1530.63,2125.24,1532.19,2127.41,0.76,1.83,2015,2125,12653.174592000001,-6.8397120000000005,162.5,27.94,14.985999999999999,12653.174592000001
11540.0,,0.344,-22.5,17.59,41513.1,metal loss,External,11.0,0.038,,,,,1.0,133.23,,MFL-A/XT,,1160.0,65000.0,,1342.0,,,,,,,,,2015,2126,12653.19288,-6.8580000000000005,170.5,8.889999999999999,17.018,12653.19288
11540.0,,0.344,-22.5,17.59,41513.1,metal loss,External,12.0,0.041,,,,,1.0,133.23,,MFL-A/XT,,1160.0,65000.0,,1342.0,,,,,,,,,2015,2127,12653.19288,-6.8580000000000005,148.5,10.921999999999999,16.002,12653.19288
11540.0,,0.344,-39.91,0.18,41530.5,metal loss,External,15.0,0.052,,,near girth weld,,1.0,130.91,,MFL-A/XT,,1160.0,65000.0,,1342.0,1475.37,2048.52,,,,,,,2015,2128,12658.4964,-12.164568,75.5,8.128,21.081999999999997,12658.4964
11550.0,,0.344,-0.8,39.28,41531.48,metal loss,External,11.0,0.038,,,,,0.7,130.79,,MFL-A/XT,,1160.0,65000.0,,1342.0,,,,,,,,,2015,2130,12658.795104,-0.24384000000000003,280.5,40.132,37.083999999999996,12658.795104
11550.0,,0.344,-0.83,39.24,41531.52,metal loss,External,11.0,0.038,,,,,0.7,130.79,,MFL-A/XT,,1160.0,65000.0,,1342.0,,,,,,,,,2015,2131,12658.807295999999,-0.252984,270.0,20.066,38.862,12658.807295999999
11550.0,,0.344,-0.84,39.24,41531.52,metal loss,External,12.0,0.041,,,,,0.7,130.79,,MFL-A/XT,,1160.0,65000.0,,1342.0,,,,,,,,,2015,2132,12658.807295999999,-0.256032,40.5,14.985999999999999,72.136,12658.807295999999
11550.0,,0.344,-0.84,39.23,41531.53,metal loss,External,10.0,0.034,,,,,0.7,130.78,,MFL-A/XT,,1160.0,65000.0,,1342.0,,,,,,,,,2015,2133,12658.810344,-0.256032,174.5,24.892,40.132,12658.810344
11550.0,,0.344,-0.85,39.23,41531.53,metal loss,External,11.0,0.038,,,,,0.7,130.78,,MFL-A/XT,,1160.0,65000.0,,1342.0,,,,,,,,,2015,2134,12658.810344,-0.25908000000000003,96.0,14.985999999999999,29.971999999999998,12658.810344
11550.0,,0.344,-0.85,39.22,41531.54,metal loss,External,13.0,0.045,,,,,0.7,130.78,,MFL-A/XT,,1160.0,65000.0,,1342.0,1469.08,2039.78,,,,,,,2015,2136,12658.813392,-0.25908000000000003,148.0,26.924,60.959999999999994,12658.813392
11550.0,,0.344,-1.0,39.07,41531.69,metal loss,External,11.0,0.038,,,,,0.7,130.77,,MFL-A/XT,,1160.0,65000.0,,1342.0,,,,,,,,,2015,2137,12658.859112000002,-0.3048,277.5,18.034,32.004,12658.859112000002
11550.0,,0.344,-1.03,39.05,41531.71,metal loss,External,17.0,0.058,,,,,0.7,130.76,,MFL-A/XT,,1160.0,65000.0,,1342.0,1466.03,2035.54,,,,,,,2015,2138,12658.865208000001,-0.313944,167.0,27.94,16.002,12658.865208000001
11550.0,,0.344,-1.03,39.04,41531.71,metal loss,External,12.0,0.041,,,,,0.7,130.76,,MFL-A/XT,,1160.0,65000.0,,1342.0,,,,,,,,,2015,2139,12658.865208000001,-0.313944,174.5,22.098,56.13399999999999,12658.865208000001
11550.0,,0.344,-7.96,32.11,41538.65,metal loss,External,21.0,0.072,,,,,0.7,129.93,,MFL-A/XT,,1160.0,65000.0,,1342.0,1471.64,2043.33,1543.48,2143.08,1543.79,2143.51,0.75,1.85,2015,2140,12660.980520000001,-2.426208,218.5,16.002,25.907999999999998,12660.980520000001
11550.0,,0.344,-8.47,31.61,41539.15,metal loss,External,11.0,0.038,,,,,0.7,129.87,,MFL-A/XT,,1160.0,65000.0,,1342.0,,,,,,,,,2015,2141,12661.132920000002,-2.581656,209.0,56.13399999999999,41.91,12661.132920000002
