Repository: bforce541/tidal-backend-work

# ILI Alignment & Growth (MVP)

Two-run weld-anchored alignment + anomaly matching + growth rates. Deterministic, explainable, engineer-aligned.

## MVP: What It Does

Given two ILI runs (e.g. 2007 & 2015 OR 2015 & 2022):

1. **Ingest** – Excel/CSV
2. **Normalize** – Schema + units (distances → m, clock → degrees, depth → %, length/width → mm)
3. **Align** – Weld-anchored, segment-wise linear mapping
4. **Match** – Distance + clock + type + geometry (hard filters, weighted score)
5. **Growth** – Depth/length/width rates for matched pairs only
6. **Flag** – New, Missing, Ambiguous
7. **Output** – Excel + CSV + summary.json

Prediction is **not** part of MVP.

File: output 2/tables/New_2022_vs_2015.csv (part 4 of 23)
[in.]",Pdesign [PSI],"Mod B31G Psafe 
[PSI]",Mod B31G Pburst [PSI],"Mod B31G Psafe Pressure with Tolerance
[PSI]","Mod B31G Pburst Pressure with Tolerance
[PSI]",Effective Area Psafe [PSI],Effective Area Pburst [PSI],ERF,RPR,Length Tolerance [in],Width Tolerance [in],run_year,row_index,distance_raw_m,dist_to_us_weld_m,clock_position_deg,length_mm,width_mm,distance_corrected_m
2090,0.344,,,7323.862,Tap,,,,,,,,,,,1.5 IN OFFTAKE-WELDOLET,0,,,5.97,480.657,09:40,,CMFL,1025,65000,E.R. WELD,24,1341.6,,,,,,,,,,,2022,647,2232.3131376,,0.0,12223.0896,,2615.628087489103
2090,0.344,,,7335.354,Field Bend,,,,,,,,,,,BEND-COLD OVER,0,,,5.97,479.648,09:40,,CMFL,1025,65000,E.R. WELD,24,1341.6,,,,,,,,,,,2022,648,2235.8158992000003,,,12223.0896,,2619.1263070811433
2100,0.344,,,7388.054,Field Bend,,,,,,,,,,,BEND-COLD OVER,0,,,5.97,472.926,08:32,,CMFL,1025,65000,E.R. WELD,24,1341.6,,,,,,,,,,,2022,650,2251.8788592,,,12270.943200000002,,2635.1354752261523
2120,0.344,,,7444.915,Field Bend,,,,,,,,,,,BEND-COLD OVER,0,,,5.97,460.458,01:52,,CMFL,1025,65000,E.R. WELD,24,1341.6,,,,,,,,,,,2022,653,2269.2100920000003,,,12246.864,,2652.0849096998086
2130,0.344,36.171,3.868,7514.377,Seam Weld Manufacturing Anomaly,,,,,,,,,,12.1,SWA,1,N,N,5.97,441.025,08:36,,CMFL,1025,65000,E.R. WELD,24,1341.6,,,,,,,,,,,2022,655,2290.3821096,11.0249208,257.0,12202.972800000001,,2674.4005440000005
2150,0.344,15.719,24.285,7574.219,Metal Loss,External,12.0,0.041,27.0,GENE,20.0,,,,16.9,EXT ML,1,N,N,5.97,420.097,09:40,4.189,CMFL,1025,65000,E.R. WELD,24,1341.6,1424.9,1979.1,1259.6,1749.4,1403.5,1949.3,0.719,1.061,1.0,1.2,2022,658,2308.6219512000002,4.7911512,270.0,12192.914400000001,53.339999999999996,2703.5841751134667
2160,0.344,24.557,15.741,7623.064,Seam Weld Manufacturing Anomaly,,,,,,,,,,12.0,SWA,5,N,N,5.97,402.753,10:36,,CMFL,1025,65000,E.R. WELD,24,1341.6,,,,,,,,,,,2022,660,2323.5099072000003,7.4849736,326.0,12283.1352,,2723.1929280000004
2160,0.344,39.157,1.145,7637.661,Metal Loss,External,18.0,0.062,33.0,GENE,20.0,,,,1.6,EXT ML,5,N,N,5.97,397.596,10:36,21.572,CMFL,1025,65000,E.R. WELD,24,1341.6,1525.7,2119.1,1499.7,2082.9,1521.1,2112.6,0.672,1.137,1.0,1.2,2022,661,2327.9590728000003,11.9350536,214.5,12283.1352,35.559999999999995,2733.8904834542
2160,0.344,39.416,0.886,7637.92,Metal Loss,External,16.0,0.055,31.0,AXGR,20.0,,,,3.5,EXT ML,5,N,N,5.97,397.505,10:36,35.395,CMFL,1025,65000,E.R. WELD,24,1341.6,1482.7,2059.4,1407.3,1954.6,1469.7,2041.3,0.691,1.105,1.0,1.2,2022,662,2328.038016,12.0139968,126.5,12283.1352,27.94,2734.0802941593192
2160,0.344,39.521,0.781,7638.025,Metal Loss,External,19.0,0.065,34.0,GENE,20.0,,,,2.6,EXT ML,5,N,N,5.97,397.468,10:36,20.944,CMFL,1025,65000,E.R. WELD,24,1341.6,1495.4,2076.9,1441.2,2001.7,1484.4,2061.7,0.686,1.115,1.0,1.2,2022,663,2328.07002,12.046000800000002,217.5,12283.1352,50.8,2734.1572444451795
2160,0.344,39.925,0.374,7638.432,Metal Loss,External,25.0,0.086,40.0,GENE,20.0,,,,12.9,EXT ML ( ON GW ),5,N,N,5.97,397.325,10:36,33.301,CMFL,1025,65000,E.R. WELD,24,1341.6,1302.7,1809.3,1131.7,1571.8,1342.8,1864.9,0.787,0.967,1.0,1.2,2022,664,2328.1940736,12.16914,120.0,12283.1352,152.39999999999998,2734.4555184103674
2170,0.344,0.781,39.318,7639.587,Metal Loss,External,25.0,0.086,40.0,GENE,20.0,,,,11.6,EXT ML,30,N,N,5.97,396.917,UNKN,,CMFL,1025,65000,E.R. WELD,24,1341.6,1300.9,1806.9,1142.8,1587.2,1327.5,1843.8,0.788,0.973,1.0,1.2,2022,666,2328.5461176000003,0.23804880000000003,189.5,12221.8704,121.91999999999999,2734.9685591746224
2170,0.344,13.537,26.562,7652.343,Metal Loss,External,30.0,0.103,45.0,GENE,20.0,,,,5.9,EXT ML,30,N,N,5.97,392.406,UNKN,,CMFL,1025,65000,E.R. WELD,24,1341.6,1332.9,1851.2,1196.2,1661.4,1390.2,1930.8,0.769,0.993,1.0,1.2,2022,667,2332.4341464,4.1260776,252.5,12221.8704,48.26,2738.8713263749814
2170,0.344,14.849,25.249,7653.655,Metal Loss,External,23.0,0.079,38.0,GENE,20.0,,,,1.8,EXT ML,30,N,N,5.97,391.942,UNKN,,CMFL,1025,65000,E.R. WELD,24,1341.6,1511.4,2099.2,1476.6,2050.9,1503.3,2087.9,0.678,1.126,1.0,1.2,2022,668,2332.834044,4.5259752,254.0,12221.8704,45.72,2739.272739871914
2170,0.344,19.961,20.141,7658.763,Metal Loss,External,21.0,0.072,36.0,GENE,20.0,,,,2.0,EXT ML,30,N,N,5.97,390.134,UNKN,,CMFL,1025,65000,E.R. WELD,24,1341.6,1507.7,2094.0,1469.7,2041.2,1498.9,2081.8,0.68,1.124,1.0,1.2,2022,669,2334.3909624000003,6.0841128,211.5,12221.8704,38.099999999999994,2740.8355601023495
2170,0.344,20.732,19.367,7659.537,Metal Loss,External,25.0,0.086,40.0,PITT,20.0,,,,1.3,EXT ML,30,N,N,5.97,389.861,UNKN,,CMFL,1025,65000,E.R. WELD,24,1341.6,1525.5,2118.7,1505.1,2090.4,1520.3,2111.5,0.672,1.137,0.6,1.2,2022,670,2334.6268776,6.3191136000000006,218.0,12221.8704,25.4,2741.072369589107
2170,0.344,21.22,18.878,7660.026,Metal Loss,External,26.0,0.089,41.0,GENE,20.0,,,,3.0,EXT ML,30,N,N,5.97,389.689,UNKN,,CMFL,1025,65000,E.R. WELD,24,1341.6,1456.6,2023.0,1382.6,1920.3,1436.4,1995.0,0.704,1.085,1.0,1.2,2022,671,2334.7759248,6.467856,211.5,12221.8704,50.8,2741.221981784229
2170,0.344,22.434,17.664,7661.24,Metal Loss,External,28.0,0.096,43.0,GENE,20.0,,,,1.9,EXT ML,30,N,N,5.97,389.259,UNKN,,CMFL,1025,65000,E.R. WELD,24,1341.6,1495.8,2077.6,1453.5,2018.7,1483.6,2060.6,0.685,1.115,1.0,1.2,2022,672,2335.145952,6.8378832,224.5,12221.8704,53.339999999999996,2741.593411651055
2170,0.344,22.979,17.119,7661.785,Metal Loss,External,24.0,0.082,39.0,GENE,20.0,,,,1.4,EXT ML,30,N,N,5.97,389.066,UNKN,,CMFL,1025,65000,E.R. WELD,24,1341.6,1522.7,2114.8,1499.6,2082.8,1516.9,2106.8,0.673,1.135,1.0,1.2,2022,673,2335.312068,7.0039992,222.0,12221.8704,40.64,2741.7601573490947
2170,0.344,23.533,16.565,7662.339,Metal Loss,External,24.0,0.082,39.0,GENE,20.0,,,,1.7,EXT ML,30,N,N,5.97,388.87,UNKN,,CMFL,1025,65000,E.R. WELD,24,1341.6,1510.3,2097.7,1476.6,2050.9,1501.8,2085.9,0.679,1.126,1.0,1.2,2022,674,2335.4809272,7.172858400000001,228.5,12221.8704,43.18,2741.929656645818
2170,0.344,23.871,16.227,7662.677,Metal Loss,External,33.0,0.113,48.0,GENE,20.0,,,,9.1,EXT ML,30,N,N,5.97,388.75,UNKN,,CMFL,1025,65000,E.R. WELD,24,1341.6,1242.5,1725.7,1083.6,1504.9,1264.3,1756.0,0.825,0.929,1.0,1.2,2022,675,2335.5839496,7.2758808,287.5,12221.8704,91.44,2742.033069574143
2170,0.344,23.914,16.184,7662.72,Metal Loss,External,28.0,0.096,43.0,GENE,20.0,,,,2.6,EXT ML,30,N,N,5.97,388.735,UNKN,,CMFL,1025,65000,E.R. WELD,24,1341.6,1460.6,2028.6,1394.8,1937.3,1441.1,2001.5,0.702,1.089,1.0,1.2,2022,676,2335.597056,7.288987200000001,242.5,12221.8704,43.18,2742.046225656741
2170,0.344,24.304,15.794,7663.11,Metal Loss,External,47.0,0.161,62.0,GENE,15.0,,,,5.2,*EXT ML,30,Y,Y,5.97,388.597,UNKN,,CMFL,1025,65000,E.R. WELD,24,1341.6,1211.0,1682.0,1051.2,1459.9,1353.8,1880.3,0.846,0.9,1.0,1.2,2022,677,2335.715928,7.4078592,246.0,12221.8704,66.03999999999999,2742.1655482663473
2170,0.344,24.872,15.226,7663.678,Metal Loss,External,41.0,0.141,56.0,GENE,20.0,,,,6.5,EXT ML,30,N,N,5.97,388.397,UNKN,,CMFL,1025,65000,E.R. WELD,24,1341.6,1220.2,1694.7,1061.1,1473.8,1272.9,1767.9,0.84,0.908,1.0,1.2,2022,678,2335.8890544,7.5809856,284.0,12221.8704,43.18,2742.3393309388
2170,0.344,25.328,14.774,7664.131,Metal Loss,External,50.0,0.172,65.0,PITT,15.0,,,,0.7,*EXT ML,30,Y,Y,5.97,388.236,UNKN,,CMFL,1025,65000,E.R. WELD,24,1341.6,1529.0,2123.6,1516.9,2106.8,1522.3,2114.4,0.67,1.14,0.4,1.0,2022,679,2336.0271288000004,7.7199744,253.5,12221.8704,27.94,2742.4779287391893
2170,0.344,25.81,14.288,7664.616,Metal Loss,External,28.0,0.096,43.0,GENE,20.0,,,,6.3,EXT ML,30,N,N,5.97,388.065,UNKN,,CMFL,1025,65000,E.R. WELD,24,1341.6,1342.4,1864.5,1202.7,1670.5,1345.4,1868.7,0.764,0.998,1.0,1.2,2022,680,2336.1749568,7.866888,274.5,12221.8704,45.72,2742.626317112674
2170,0.344,25.958,14.14,7664.764,Metal Loss,External,55.0,0.189,70.0,PITT,15.0,,,,0.8,*EXT ML,30,Y,Y,5.97,388.013,UNKN,,CMFL,1025,65000,E.R. WELD,24,1341.6,1517.8,2108.1,1497.9,2080.5,1506.3,2092.1,0.675,1.131,0.4,1.0,2022,681,2336.2200672000004,7.9119984,253.5,12221.8704,33.019999999999996,2742.6715985132428
2170,0.344,26.201,13.898,7665.007,Metal Loss,External,47.0,0.161,62.0,PITT,15.0,,,,1.0,*EXT ML,30,Y,Y,5.97,387.927,UNKN,,CMFL,1025,65000,E.R. WELD,24,1341.6,1512.5,2100.8,1490.1,2069.6,1501.0,2084.8,0.678,1.128,0.4,1.0,2022,682,2336.2941336,7.9860648,253.5,12221.8704,33.019999999999996,2742.7459456776896
2170,0.344,26.325,13.773,7665.131,Metal Loss,External,37.0,0.127,52.0,GENE,20.0,,,,10.6,EXT ML,30,N,N,5.97,387.882,UNKN,,CMFL,1025,65000,E.R. WELD,24,1341.6,1186.0,1647.2,1013.5,1407.6,1258.4,1747.8,0.864,0.884,1.0,1.2,2022,683,2336.3319288000002,8.02386,301.0,12221.8704,88.89999999999999,2742.7838841484363
2170,0.344,26.732,13.366,7665.538,Metal Loss,External,42.0,0.144,57.0,GENE,15.0,,,,1.3,*EXT ML,30,Y,Y,5.97,387.739,UNKN,,CMFL,1025,65000,E.R. WELD,24,1341.6,1497.0,2079.2,1463.1,2032.0,1482.2,2058.6,0.685,1.116,0.8,1.0,2022,684,2336.4559824,8.1479136,256.0,12221.8704,33.019999999999996,2742.908408
2170,0.344,26.88,13.219,7665.686,Metal Loss,External,27.0,0.093,42.0,GENE,20.0,,,,2.8,EXT ML,30,N,N,5.97,387.686,UNKN,,CMFL,1025,65000,E.R. WELD,24,1341.6,1457.3,2024.1,1385.5,1924.3,1445.8,2008.0,0.703,1.086,1.0,1.2,2022,685,2336.5010928,8.193024,285.0,12221.8704,63.5,2742.9536894005687
2170,0.344,27.277,12.822,7666.083,Metal Loss,External,41.0,0.141,56.0,PITT,15.0,,,,1.1,*EXT ML,30,Y,Y,5.97,387.546,UNKN,,CMFL,1025,65000,E.R. WELD,24,1341.6,1512.9,2101.3,1489.6,2068.9,1502.8,2087.2,0.678,1.128,0.4,1.0,2022,686,2336.6220984,8.314029600000001,257.5,12221.8704,48.26,2743.0751536980397
2170,0.344,27.697,12.402,7666.503,Metal Loss,External,27.0,0.093,42.0,GENE,20.0,,,,2.3,EXT ML,30,N,N,5.97,387.397,UNKN,,CMFL,1025,65000,E.R. WELD,24,1341.6,1478.2,2053.0,1423.6,1977.2,1462.2,2030.8,0.694,1.102,1.0,1.2,2022,687,2336.7501144,8.4420456,304.5,12221.8704,48.26,2743.2036549699233
2170,0.344,27.815,12.287,7666.617,Metal Loss,External,39.0,0.134,54.0,PITT,15.0,,,,0.9,*EXT ML,30,Y,Y,5.97,387.356,UNKN,,CMFL,1025,65000,E.R. WELD,24,1341.6,1527.2,2121.1,1512.9,2101.3,1521.3,2112.9,0.671,1.138,0.4,1.0,2022,688,2336.7848616,8.478012000000001,254.0,12221.8704,38.099999999999994,2743.238533886578
2170,0.344,28.281,11.818,7667.087,Metal Loss,External,44.0,0.151,59.0,PITT,15.0,,,,1.1,*EXT ML,30,Y,Y,5.97,387.191,UNKN,,CMFL,1025,65000,E.R. WELD,24,1341.6,1506.2,2091.9,1479.4,2054.7,1493.4,2074.2,0.681,1.123,0.4,1.0,2022,689,2336.9281176000004,8.6200488,256.0,12221.8704,35.559999999999995,2743.3823329289244
2170,0.344,29.121,10.978,7667.927,Metal Loss,External,57.0,0.196,72.0,GENE,15.0,,,,1.3,*EXT ML,30,Y,Y,5.97,386.894,UNKN,,CMFL,1025,65000,E.R. WELD,24,1341.6,1470.8,2042.7,1423.8,1977.5,1441.0,2001.4,0.697,1.097,0.8,1.0,2022,690,2337.1841496,8.8760808,254.0,12221.8704,43.18,2743.639335472692
2170,0.344,29.747,10.354,7668.55,Metal Loss,External,37.0,0.127,52.0,GENE,20.0,,,,7.1,EXT ML,30,N,N,5.97,386.673,UNKN,,CMFL,1025,65000,E.R. WELD,24,1341.6,1244.4,1728.3,1085.2,1507.3,1265.2,1757.2,0.824,0.925,1.0,1.2,2022,691,2337.37404,9.0668856,253.5,12221.8704,43.18,2743.829945692653
2170,0.344,,,7668.862,Field Bend,,,,,,,,,,,BEND-COLD RIGHT,30,,,5.97,386.563,UNKN,,CMFL,1025,65000,E.R. WELD,24,1341.6,,,,,,,,,,,2022,692,2337.4691376,,,12221.8704,,2743.925403780338
2170,0.344,30.512,9.59,7669.314,Metal Loss,External,36.0,0.124,51.0,GENE,20.0,,,,6.0,EXT ML,30,N,N,5.97,386.403,UNKN,,CMFL,1025,65000,E.R. WELD,24,1341.6,1275.4,1771.3,1133.9,1574.9,1255.8,1744.2,0.804,0.953,1.0,1.2,2022,693,2337.6069072,9.3000576,253.0,12221.8704,63.5,2744.063695625318
2170,0.344,31.168,8.934,7669.97,Metal Loss,External,24.0,0.082,39.0,GENE,20.0,,,,1.7,EXT ML,30,N,N,5.97,386.17,UNKN,,CMFL,1025,65000,E.R. WELD,24,1341.6,1509.7,2096.8,1476.6,2050.9,1501.0,2084.7,0.679,1.126,1.0,1.2,2022,694,2337.806856,9.5000064,228.5,12221.8704,38.099999999999994,2744.2644023737844
2170,0.344,37.064,3.035,7675.869,Metal Loss,External,31.0,0.106,46.0,GENE,20.0,,,,7.3,EXT ML,30,N,N,5.97,384.084,UNKN,,CMFL,1025,65000,E.R. WELD,24,1341.6,1298.6,1803.6,1145.2,1590.5,1259.4,1749.2,0.789,0.965,1.0,1.2,2022,695,2339.6048712,11.297107200000001,199.5,12221.8704,40.64,2746.0692333329343
2170,0.344,38.894,1.204,7677.7,Metal Loss,External,20.0,0.069,35.0,GENE,20.0,,,,3.9,EXT ML,30,N,N,5.97,383.437,UNKN,,CMFL,1025,65000,E.R. WELD,24,1341.6,1452.8,2017.8,1363.0,1893.0,1433.4,1990.9,0.706,1.083,1.0,1.2,2022,696,2340.16296,11.8548912,202.0,12221.8704,45.72,2746.629437687266
2180,0.344,,,7692.9,Field Bend,,,,,,,,,,,BEND-COLD RIGHT,0,,,5.97,378.115,10:44,,CMFL,1025,65000,E.R. WELD,24,1341.6,,,,,,,,,,,2022,698,2344.79592,,,12323.978400000002,,2751.2370954272005
2200,0.344,,,7772.976,Field Bend,,,,,,,,,,,BEND-COLD RIGHT,0,,,5.97,350.205,10:32,,CMFL,1025,65000,E.R. WELD,24,1341.6,,,,,,,,,,,2022,701,2369.2030848,,,12276.124800000001,,2775.536089495121
2210,0.344,9.029,1.844,7808.832,Metal Loss,External,12.0,0.041,27.0,GENE,20.0,,,,3.5,EXT ML,3,N,N,5.97,337.797,12:20,34.976,CMFL,1025,65000,E.R. WELD,24,1341.6,1499.7,2083.0,1430.6,1986.9,1490.4,2070.0,0.684,1.119,1.0,1.2,2022,703,2380.1319936000004,2.7520392,177.0,3314.0904,93.98,2793.7971462043615
2210,0.344,9.183,1.69,7808.986,Metal Loss,External,19.0,0.065,34.0,GENE,20.0,,,,5.5,EXT ML,3,N,N,5.97,337.743,12:20,22.829,CMFL,1025,65000,E.R. WELD,24,1341.6,1423.5,1977.1,1310.2,1819.8,1398.9,1942.9,0.72,1.062,1.0,1.2,2022,704,2380.1789328,2.7989784,118.5,3314.0904,93.98,2793.9699574042124
2210,0.344,9.281,1.591,7809.085,Metal Loss,External,16.0,0.055,31.0,GENE,20.0,,,,3.2,EXT ML,3,N,N,5.97,337.709,12:20,34.348,CMFL,1025,65000,E.R. WELD,24,1341.6,1490.0,2069.4,1421.9,1974.9,1478.4,2053.3,0.688,1.111,1.0,1.2,2022,705,2380.209108,2.8288488000000003,206.0,3314.0904,40.64,2794.081050318403
2230,0.344,3.077,37.152,7853.806,Metal Loss,External,15.0,0.052,30.0,GENE,15.0,,,,1.3,*EXT ML ( NEAR SW ),6,Y,Y,5.97,322.281,03:52,1.047,CMFL,1025,65000,E.R. WELD,24,1341.6,1535.0,2131.9,1517.6,2107.8,1532.3,2128.2,0.668,1.144,0.8,1.0,2022,708,2393.8400688,0.9378696000000001,121.0,12263.0184,45.72,2809.0037674619343
2230,0.344,3.924,36.309,7854.649,Metal Loss,External,25.0,0.086,40.0,CIGR,20.0,,,,0.7,*EXT ML ( NEAR SW ),6,Y,Y,5.97,321.991,03:52,1.047,CMFL,1025,65000,E.R. WELD,24,1341.6,1540.3,2139.3,1533.3,2129.6,1538.5,2136.8,0.666,1.148,0.8,1.0,2022,709,2394.0970152000004,1.1960352,120.5,12263.0184,43.18,2809.2590980878385
2230,0.344,22.379,17.851,7873.107,Metal Loss,External,18.0,0.062,33.0,GENE,20.0,,,,7.9,EXT ML ( ON SW ),6,N,N,5.97,315.666,03:52,0.419,CMFL,1025,65000,E.R. WELD,24,1341.6,1406.5,1953.5,1264.8,1756.6,1379.5,1916.0,0.729,1.045,1.0,1.2,2022,710,2399.7230136000003,6.821119200000001,117.5,12263.0184,50.8,2814.849718126911
2230,0.344,24.908,15.325,7875.633,Metal Loss,External,10.0,0.034,25.0,GENE,20.0,,,,7.3,EXT ML ( ON SW ),6,N,N,5.97,314.799,03:52,0.419,CMFL,1025,65000,E.R. WELD,24,1341.6,1471.0,2043.0,1348.0,1872.2,1456.7,2023.2,0.697,1.098,1.0,1.2,2022,711,2400.4929384,7.591958400000001,113.5,12263.0184,50.8,2815.614801354709
2230,0.344,25.768,14.465,7876.493,Metal Loss,External,16.0,0.055,31.0,GENE,20.0,,,,25.6,EXT ML ( ON SW ),6,N,N,5.97,314.504,03:52,0.209,CMFL,1025,65000,E.R. WELD,24,1341.6,1366.4,1897.8,1194.0,1658.3,1358.7,1887.1,0.75,1.021,1.0,1.2,2022,712,2400.7550664,7.854086400000001,116.0,12263.0184,58.419999999999995,2815.8752809967937
2230,0.344,30.623,9.61,7881.348,Metal Loss,External,13.0,0.044,28.0,GENE,20.0,,,,8.5,EXT ML ( ON SW ),6,N,N,5.97,312.84,03:52,0.0,CMFL,1025,65000,E.R. WELD,24,1341.6,1443.9,2005.4,1303.3,1810.2,1426.0,1980.6,0.71,1.074,1.0,1.2,2022,713,2402.2348704,9.333890400000001,115.5,12263.0184,66.03999999999999,2817.3457794413544
2340,0.344,,,8318.481,Field Bend,,,,,,,,,,,BEND-COLD OVER,0,,,5.97,187.708,08:44,,CMFL,1025,65000,E.R. WELD,24,1341.6,,,,,,,,,,,2022,728,2535.4730088,,,12206.9352,,2928.542656207162
2430,0.344,39.37,0.896,8678.363,Metal Loss,External,23.0,0.079,38.0,GENE,20.0,,,,1.7,EXT ML,3,N,N,5.97,119.023,10:04,19.059,CMFL,1025,65000,E.R. WELD,24,1341.6,1514.1,2102.9,1481.8,2058.0,1506.5,2092.4,0.677,1.128,1.0,1.2,2022,741,2645.1650424,11.999976,210.5,12273.0768,53.339999999999996,3023.3990247295487
2430,0.344,39.377,0.889,8678.369,Metal Loss,External,16.0,0.055,31.0,GENE,20.0,,,,2.3,EXT ML,3,N,N,5.97,119.022,10:04,32.882,CMFL,1025,65000,E.R. WELD,24,1341.6,1511.0,2098.6,1465.5,2035.3,1503.4,2088.1,0.678,1.126,1.0,1.2,2022,742,2645.1668712000005,12.0021096,144.5,12273.0768,48.26,3023.4008450818064
2440,0.344,0.722,38.015,8679.98,Metal Loss,External,17.0,0.058,32.0,GENE,20.0,,,,2.5,EXT ML,2,N,N,5.97,118.84,03:48,2.094,CMFL,1025,65000,E.R. WELD,24,1341.6,1502.6,2087.0,1453.5,2018.8,1493.3,2074.0,0.682,1.121,1.0,1.2,2022,744,2645.657904,0.2200656,123.5,11807.037600000001,50.8,3023.898079511153
2440,0.344,0.814,37.927,8680.069,Metal Loss,External,26.0,0.089,41.0,GENE,20.0,,,,4.5,EXT ML,2,N,N,5.97,118.83,03:48,19.897,CMFL,1025,65000,E.R. WELD,24,1341.6,1403.5,1949.3,1292.9,1795.6,1439.5,1999.4,0.73,1.045,1.0,1.2,2022,745,2645.6850312,0.2481072,197.0,11807.037600000001,170.18,3023.926126918216
2450,0.344,39.219,1.014,8757.215,Metal Loss,External,18.0,0.062,33.0,GENE,20.0,,,,4.8,EXT ML,2,N,N,5.97,113.805,02:36,16.546,CMFL,1025,65000,E.R. WELD,24,1341.6,1444.8,2006.6,1343.1,1865.4,1424.3,1978.2,0.71,1.078,1.0,1.2,2022,747,2669.199132,11.9539512,156.5,12263.0184,93.98,3047.769072238014
2450,0.344,39.278,0.955,8757.274,Metal Loss,External,22.0,0.076,37.0,GENE,20.0,,,,4.2,EXT ML,2,N,N,5.97,113.802,02:36,27.646,CMFL,1025,65000,E.R. WELD,24,1341.6,1436.0,1994.5,1338.1,1858.5,1414.1,1964.0,0.714,1.07,1.0,1.2,2022,748,2669.2171152,11.9719344,211.5,12263.0184,66.03999999999999,3047.7869602320484
2470,0.344,21.175,19.137,8819.396,Seam Weld Manufacturing Anomaly,,,,,,,,,,7.1,SWA,1,N,N,5.97,114.283,12:36,,CMFL,1025,65000,E.R. WELD,24,1341.6,,,,,,,,,,,2022,751,2688.1519008000005,6.454140000000001,16.0,12287.0976,,3072.58212
2480,0.344,1.293,38.599,8839.826,Seam Weld Manufacturing Anomaly,,,,,,,,,,14.0,SWA,7,N,N,5.97,114.592,11:44,,CMFL,1025,65000,E.R. WELD,24,1341.6,,,,,,,,,,,2022,753,2694.3789647999997,0.3941064,352.5,12159.996000000001,,3089.004743999998
2480,0.344,4.268,35.623,8842.802,Seam Weld Manufacturing Anomaly,,,,,,,,,,14.2,SWA,7,N,N,5.97,114.629,11:44,,CMFL,1025,65000,E.R. WELD,24,1341.6,,,,,,,,,,,2022,754,2695.2860496,1.3008864,352.0,12159.996000000001,,3101.2180799999987
2480,0.344,6.919,32.972,8845.453,Seam Weld Manufacturing Anomaly,,,,,,,,,,15.4,SWA,7,N,N,5.97,114.657,11:44,,CMFL,1025,65000,E.R. WELD,24,1341.6,,,,,,,,,,,2022,755,2696.0940744,2.1089112,352.0,12159.996000000001,,3113.4649439999994
2480,0.344,12.694,27.198,8851.227,Seam Weld Manufacturing Anomaly,,,,,,,,,,15.2,SWA,7,N,N,5.97,114.717,11:44,,CMFL,1025,65000,E.R. WELD,24,1341.6,,,,,,,,,,,2022,756,2697.8539896,3.8691312000000004,354.5,12159.996000000001,,3125.6996160000017
2480,0.344,21.316,18.576,8859.849,Seam Weld Manufacturing Anomaly,,,,,,,,,,16.6,SWA,7,N,N,5.97,114.808,11:44,,CMFL,1025,65000,E.R. WELD,24,1341.6,,,,,,,,,,,2022,757,2700.4819752000003,6.4971168,345.5,12159.996000000001,,3137.9556239999984
2480,0.344,35.325,4.57,8873.855,Seam Weld Manufacturing Anomaly,,,,,,,,,,17.4,SWA,7,N,N,5.97,114.956,11:44,,CMFL,1025,65000,E.R. WELD,24,1341.6,,,,,,,,,,,2022,759,2704.751004,10.76706,345.0,12159.996000000001,,3162.3914399999994
2550,0.344,15.131,25.128,9132.356,Seam Weld Manufacturing Anomaly,,,,,,,,,,12.7,SWA,2,N,N,5.97,93.128,08:00,,CMFL,1025,65000,E.R. WELD,24,1341.6,,,,,,,,,,,2022,770,2783.5421088000003,4.6119288,228.0,12270.943200000002,,3254.1911039999995
2550,0.344,20.135,20.125,9137.359,Seam Weld Manufacturing Anomaly,,,,,,,,,,10.9,SWA,2,N,N,5.97,91.924,08:00,,CMFL,1025,65000,E.R. WELD,24,1341.6,,,,,,,,,,,2022,771,2785.0670232,6.137148000000001,237.0,12270.943200000002,,3266.4135840000017
2570,0.344,16.03,24.203,9213.507,Metal Loss,External,12.0,0.041,27.0,GENE,20.0,,,,5.2,EXT ML ( ON SW ),3,N,N,5.97,71.239,08:00,0.419,CMFL,1025,65000,E.R. WELD,24,1341.6,1478.0,2052.8,1374.3,1908.8,1464.8,2034.4,0.694,1.101,1.0,1.2,2022,774,2808.2769336,4.885944,238.0,12263.932799999999,43.18,3289.161610208933
2570,0.344,18.747,21.486,9216.224,Metal Loss,External,12.0,0.041,27.0,GENE,20.0,,,,5.1,EXT ML ( NEAR SW ),3,N,N,5.97,70.469,08:00,1.885,CMFL,1025,65000,E.R. WELD,24,1341.6,1475.9,2049.9,1377.5,1913.2,1462.2,2030.9,0.695,1.102,1.0,1.2,2022,775,2809.1050752,5.714085600000001,231.0,12263.932799999999,50.8,3289.9919542584444
2570,0.344,20.604,19.629,9218.081,Metal Loss,External,13.0,0.044,28.0,GENE,20.0,,,,7.2,EXT ML ( NEAR SW ),3,N,N,5.97,69.943,08:00,1.466,CMFL,1025,65000,E.R. WELD,24,1341.6,1447.0,2009.8,1323.1,1837.7,1428.1,1983.4,0.708,1.081,1.0,1.2,2022,776,2809.6710888000002,6.2800992,232.5,12263.932799999999,43.18,3290.5594731763476
2600,0.344,,,9343.084,Tap,,,,,,,,,,,4 IN OFFTAKE-WELDOLET,0,,,5.97,35.292,10:16,,CMFL,1025,65000,E.R. WELD,24,1341.6,,,,,,,,,,,2022,783,2847.7720032,,0.0,12246.864,,3328.5740545895824
2630,0.5,,,9444.147,Bend,,,,,,,,,,,BEND-HOT PULLED - 5.8D - 30° UNDER,0,,,4.14,5.768,UNKN,,CMFL,1025,60000,E.R. WELD,24,1800.0,,,,,,,,,,,2022,787,2878.5760056000004,,,3453.0792,,3363.5420395763094
2640,0.344,26.358,13.865,9476.296,Metal Loss,External,20.0,0.069,35.0,GENE,20.0,,,,9.4,EXT ML,21,N,N,5.97,13.193,07:40,36.233,CMFL,1025,65000,E.R. WELD,24,1341.6,1366.7,1898.2,1221.6,1696.7,1363.7,1894.1,0.75,1.022,1.0,1.2,2022,789,2888.3750208,8.033918400000001,43.5,12259.9704,114.3,3377.7717829641747
2640,0.344,26.657,13.566,9476.594,Metal Loss,External,16.0,0.055,31.0,AXGR,20.0,,,,5.2,EXT ML,21,N,N,5.97,13.284,07:40,33.51,CMFL,1025,65000,E.R. WELD,24,1341.6,1447.6,2010.6,1342.8,1865.0,1480.0,2055.6,0.708,1.081,1.0,1.2,2022,790,2888.4658512,8.125053600000001,70.0,12259.9704,27.94,3377.862132373816
2640,0.344,27.425,12.799,9477.362,Metal Loss,External,18.0,0.062,33.0,GENE,20.0,,,,1.5,EXT ML,21,N,N,5.97,13.516,07:40,33.301,CMFL,1025,65000,E.R. WELD,24,1341.6,1527.0,2120.8,1503.8,2088.6,1522.5,2114.6,0.671,1.138,1.0,1.2,2022,791,2888.6999376,8.35914,71.0,12259.9704,33.019999999999996,3378.094979174502
2640,0.344,27.526,12.697,9477.464,Metal Loss,External,23.0,0.079,38.0,GENE,20.0,,,,6.6,EXT ML,21,N,N,5.97,13.546,07:40,35.395,CMFL,1025,65000,E.R. WELD,24,1341.6,1377.3,1912.9,1244.3,1728.1,1346.0,1869.4,0.744,1.026,1.0,1.2,2022,792,2888.7310272,8.389924800000001,38.0,12259.9704,60.959999999999994,3378.125904140218
2640,0.344,28.061,12.162,9477.999,Metal Loss,External,19.0,0.065,34.0,GENE,20.0,,,,3.6,EXT ML,21,N,N,5.97,13.708,07:40,8.796,CMFL,1025,65000,E.R. WELD,24,1341.6,1466.9,2037.3,1386.3,1925.3,1450.3,2014.3,0.699,1.093,1.0,1.2,2022,793,2888.8940952000003,8.5529928,271.5,12259.9704,83.82,3378.2881086172592
2640,0.344,28.117,12.106,9478.054,Metal Loss,External,14.0,0.048,29.0,AXGR,20.0,,,,4.1,EXT ML,21,N,N,5.97,13.725,07:40,33.51,CMFL,1025,65000,E.R. WELD,24,1341.6,1482.4,2058.8,1395.2,1937.7,1469.6,2041.1,0.692,1.104,1.0,1.2,2022,794,2888.9108592000002,8.5700616,70.0,12259.9704,27.94,3378.3047838438706
2640,0.344,28.586,11.637,9478.524,Metal Loss,External,19.0,0.065,34.0,GENE,20.0,,,,4.9,EXT ML,21,N,N,5.97,13.866,07:40,34.976,CMFL,1025,65000,E.R. WELD,24,1341.6,1440.3,2000.4,1331.2,1848.9,1425.4,1979.8,0.712,1.071,1.0,1.2,2022,795,2889.0541152,8.7130128,36.5,12259.9704,53.339999999999996,3378.4472812349154
2640,0.344,28.602,11.621,9478.54,Metal Loss,External,19.0,0.065,34.0,GENE,20.0,,,,6.1,EXT ML ( ON SW ),21,N,N,5.97,13.871,07:40,0.628,CMFL,1025,65000,E.R. WELD,24,1341.6,1418.7,1970.4,1293.3,1796.3,1399.0,1943.0,0.723,1.055,1.0,1.2,2022,796,2889.058992,8.717889600000001,229.0,12259.9704,78.74,3378.45213220993
2640,0.344,28.74,11.483,9478.678,Metal Loss,External,20.0,0.069,35.0,GENE,20.0,,,,4.1,EXT ML,21,N,N,5.97,13.913,07:40,33.51,CMFL,1025,65000,E.R. WELD,24,1341.6,1447.0,2009.7,1355.7,1883.0,1426.4,1981.1,0.708,1.08,1.0,1.2,2022,797,2889.1010544,8.759952,70.0,12259.9704,55.88,3378.493971869428
2640,0.344,29.636,10.587,9479.573,Metal Loss,External,21.0,0.072,36.0,GENE,20.0,,,,5.7,EXT ML ( ON SW ),21,N,N,5.97,14.184,07:40,1.466,CMFL,1025,65000,E.R. WELD,24,1341.6,1405.9,1952.6,1288.4,1789.4,1390.9,1931.8,0.729,1.05,1.0,1.2,2022,798,2889.3738504000003,9.0330528,233.0,12259.9704,76.19999999999999,3378.7653232842904
2640,0.344,30.318,9.905,9480.256,Metal Loss,External,26.0,0.089,41.0,GENE,20.0,,,,4.9,EXT ML ( ON SW ),21,N,N,5.97,14.391,07:40,0.419,CMFL,1025,65000,E.R. WELD,24,1341.6,1386.8,1926.1,1273.1,1768.2,1362.2,1891.9,0.739,1.035,1.0,1.2,2022,799,2889.5820288,9.240926400000001,229.0,12259.9704,104.13999999999999,3378.972399280213
2640,0.344,31.001,9.222,9480.938,Metal Loss,External,21.0,0.072,36.0,GENE,20.0,,,,1.3,EXT ML ( ON SW ),21,N,N,5.97,14.596,07:40,0.628,CMFL,1025,65000,E.R. WELD,24,1341.6,1529.1,2123.7,1509.1,2095.9,1524.9,2117.9,0.67,1.139,1.0,1.2,2022,800,2889.7899024000003,9.4491048,227.0,12259.9704,35.559999999999995,3379.1791720901974
2640,0.344,31.371,8.852,9481.309,Metal Loss,External,23.0,0.079,38.0,GENE,20.0,,,,2.3,EXT ML ( ON SW ),21,N,N,5.97,14.709,07:40,0.628,CMFL,1025,65000,E.R. WELD,24,1341.6,1491.1,2070.9,1439.8,1999.8,1478.6,2053.6,0.688,1.111,1.0,1.2,2022,801,2889.9029832,9.5618808,232.5,12259.9704,35.559999999999995,3379.2916540733413
2640,0.344,,,9481.375,Field Bend,,,,,,,,,,,BEND-COLD OVER,21,,,5.97,14.728,07:40,,CMFL,1025,65000,E.R. WELD,24,1341.6,,,,,,,,,,,2022,802,2889.9231,,,12259.9704,,3379.311664345275
2640,0.344,31.847,8.373,9481.788,Metal Loss,External,18.0,0.062,33.0,GENE,20.0,,,,1.7,EXT ML ( NEAR SW ),21,N,N,5.97,14.853,07:40,1.047,CMFL,1025,65000,E.R. WELD,24,1341.6,1524.0,2116.6,1495.6,2077.2,1518.9,2109.6,0.673,1.135,1.0,1.2,2022,803,2890.0489824,9.7069656,225.0,12259.9704,33.019999999999996,3379.436880137832
2640,0.344,32.323,7.9,9482.26,Metal Loss,External,25.0,0.086,40.0,GENE,20.0,,,,4.8,EXT ML ( ON SW ),21,N,N,5.97,14.996,07:40,0.628,CMFL,1025,65000,E.R. WELD,24,1341.6,1401.0,1945.9,1288.3,1789.3,1380.0,1916.6,0.732,1.044,1.0,1.2,2022,804,2890.192848,9.852050400000001,232.0,12259.9704,45.72,3379.5799839007536
2640,0.344,33.228,6.995,9483.166,Metal Loss,External,25.0,0.086,40.0,GENE,20.0,,,,4.5,EXT ML ( NEAR SW ),21,N,N,5.97,15.27,07:40,1.676,CMFL,1025,65000,E.R. WELD,24,1341.6,1408.8,1956.7,1300.8,1806.6,1379.7,1916.2,0.728,1.049,1.0,1.2,2022,805,2890.4689968,10.1278944,237.5,12259.9704,55.88,3379.8546703609377
2640,0.344,33.901,6.319,9483.842,Metal Loss,External,29.0,0.1,44.0,GENE,20.0,,,,2.8,EXT ML ( ON SW ),21,N,N,5.97,15.474,07:40,0.838,CMFL,1025,65000,E.R. WELD,24,1341.6,1449.8,2013.7,1380.5,1917.4,1427.2,1982.2,0.707,1.082,1.0,1.2,2022,806,2890.6750416000004,10.333024800000002,233.5,12259.9704,50.8,3380.0596240552923
2640,0.344,34.514,5.709,9484.452,Metal Loss,External,28.0,0.096,43.0,GENE,20.0,,,,1.4,EXT ML ( ON SW ),21,N,N,5.97,15.659,07:40,0.628,CMFL,1025,65000,E.R. WELD,24,1341.6,1515.9,2105.4,1489.2,2068.4,1508.3,2094.8,0.676,1.13,1.0,1.2,2022,807,2890.8609696,10.519867200000002,232.5,12259.9704,40.64,3380.244567477712
2640,0.344,35.23,4.993,9485.167,Metal Loss,External,29.0,0.1,44.0,GENE,20.0,,,,2.2,EXT ML ( ON SW ),21,N,N,5.97,15.875,07:40,0.419,CMFL,1025,65000,E.R. WELD,24,1341.6,1480.0,2055.5,1427.7,1982.9,1464.0,2033.4,0.693,1.103,1.0,1.2,2022,808,2891.0789016,10.738104,227.5,12259.9704,48.26,3380.461345423663
2640,0.344,35.623,4.6,9485.561,Metal Loss,External,50.0,0.172,65.0,GENE,15.0,,,,1.4,*EXT ML,21,Y,Y,5.97,15.994,07:40,18.012,CMFL,1025,65000,E.R. WELD,24,1341.6,1476.9,2051.3,1432.8,1990.0,1453.4,2018.6,0.694,1.101,0.8,1.0,2022,809,2891.1989928000003,10.8578904,144.0,12259.9704,40.64,3380.5808006833904
2640,0.344,35.774,4.446,9485.715,Metal Loss,External,36.0,0.124,51.0,GENE,15.0,,,,2.2,*EXT ML,21,Y,Y,5.97,16.04,07:40,13.404,CMFL,1025,65000,E.R. WELD,24,1341.6,1458.8,2026.1,1397.2,1940.6,1436.1,1994.6,0.703,1.086,0.8,1.0,2022,810,2891.2459320000003,10.9039152,166.0,12259.9704,78.74,3380.627491317903
2660,0.344,,,9517.267,Field Bend,,,,,,,,,,,BEND-COLD UNDER,0,,,5.97,21.783,09:36,,CMFL,1025,65000,E.R. WELD,24,1341.6,,,,,,,,,,,2022,813,2900.8629816000002,,,6266.992800000001,,3400.0975925299363
2670,0.344,,,9534.974,Field Bend,,,,,,,,,,,BEND-COLD UNDER,0,,,5.97,25.269,10:40,,CMFL,1025,65000,E.R. WELD,24,1341.6,,,,,,,,,,,2022,815,2906.2600752000003,,,12277.039200000001,,3408.525019628889
2680,0.344,6.709,33.422,9574.826,Seam Weld Manufacturing Anomaly,,,,,,,,,,12.3,SWA,2,N,N,5.97,37.851,07:48,,CMFL,1025,65000,E.R. WELD,24,1341.6,,,,,,,,,,,2022,817,2918.4069648,2.0449032,228.5,12233.148,,3430.776984
2680,0.344,9.222,30.912,9577.336,Seam Weld Manufacturing Anomaly,,,,,,,,,,14.0,SWA,2,N,N,5.97,38.912,07:48,,CMFL,1025,65000,E.R. WELD,24,1341.6,,,,,,,,,,,2022,818,2919.1720127999997,2.8108656,231.0,12233.148,,3442.9903200000044
2690,0.344,,,9616.522,Field Bend,,,,,,,,,,,BEND-COLD UNDER,1,,,5.97,56.181,10:00,,CMFL,1025,65000,E.R. WELD,24,1341.6,,,,,,,,,,,2022,820,2931.1159056000006,,,12284.049600000002,,3459.1857192291445
2690,0.344,25.364,14.938,9633.612,Seam Weld Manufacturing Anomaly,,,,,,,,,,12.2,SWA,1,N,N,5.97,65.491,10:00,,CMFL,1025,65000,E.R. WELD,24,1341.6,,,,,,,,,,,2022,821,2936.3249376,7.730947200000001,299.5,12284.049600000002,,3467.4169920000004
2700,0.344,14.951,25.184,9663.501,Seam Weld Manufacturing Anomaly,,,,,,,,,,5.1,SWA,1,N,N,5.97,82.07,02:24,,CMFL,1025,65000,E.R. WELD,24,1341.6,,,,,,,,,,,2022,823,2945.4351048000003,4.5570648,72.0,12233.148,,3491.861952
2720,0.344,,,9758.376,Field Bend,,,,,,,,,,,BEND-COLD OVER,0,,,5.97,137.684,09:52,,CMFL,1025,65000,E.R. WELD,24,1341.6,,,,,,,,,,,2022,827,2974.3530048000002,,,12213.031200000001,,3526.3859006242233
2740,0.5,,,9809.777,Bend,,,,,,,,,,,BEND-HOT PULLED - 5.2D - 20° OVER,0,,,4.14,166.24,UNKN,,CMFL,1025,60000,E.R. WELD,24,1800.0,,,,,,,,,,,2022,830,2990.0200296000003,,,2596.896,,3546.4795322901427
2760,0.344,,,9867.221,Stopple Tee,,,,,,,,,,,8 IN OFFTAKE-STOPPLE,0,,,5.97,175.301,06:36,,CMFL,1025,65000,E.R. WELD,24,1341.6,,,,,,,,,,,2022,833,3007.5289608,,0.0,12233.148,,3576.436964702646
2770,0.344,0.6,37.359,9869.961,Seam Weld Manufacturing Anomaly,,,,,,,,,,8.8,SWA,3,N,N,5.97,175.649,08:16,,CMFL,1025,65000,E.R. WELD,24,1341.6,,,,,,,,,,,2022,835,3008.3641128,0.18288000000000001,247.0,11569.903200000002,,3589.291272000002
2770,0.344,1.499,36.46,9870.86,Seam Weld Manufacturing Anomaly,,,,,,,,,,5.4,SWA,3,N,N,5.97,175.763,08:16,,CMFL,1025,65000,E.R. WELD,24,1341.6,,,,,,,,,,,2022,836,3008.6381280000005,0.45689520000000006,245.0,11569.903200000002,,3601.4893680000096
2770,0.344,1.982,35.978,9871.342,Seam Weld Manufacturing Anomaly,,,,,,,,,,5.8,SWA,3,N,N,5.97,175.824,08:16,,CMFL,1025,65000,E.R. WELD,24,1341.6,,,,,,,,,,,2022,837,3008.7850416,0.6041136,247.5,11569.903200000002,,3613.6813679999905
2770,0.344,,,9882.743,Field Bend,,,,,,,,,,,BEND-COLD OVER,3,,,5.97,176.644,08:16,,CMFL,1025,65000,E.R. WELD,24,1341.6,,,,,,,,,,,2022,838,3012.2600664,,,11569.903200000002,,3617.5477653190283
2790,0.344,,,9953.409,Field Bend,,,,,,,,,,,BEND-COLD OVER,0,,,5.97,180.348,07:36,,CMFL,1025,65000,E.R. WELD,24,1341.6,,,,,,,,,,,2022,841,3033.7990632,,,12266.980800000001,,3639.9313433607317
2830,0.344,39.308,1.175,10147.329,Metal Loss,External,22.0,0.076,37.0,GENE,20.0,,,,3.5,EXT ML,2,N,N,5.97,180.59,11:32,35.186,CMFL,1025,65000,E.R. WELD,24,1341.6,1453.0,2018.1,1372.1,1905.7,1448.6,2012.0,0.706,1.084,1.0,1.2,2022,847,3092.9058792,11.981078400000001,186.5,12340.1328,127.0,3698.732275265452
2830,0.344,39.436,1.047,10147.457,Metal Loss,External,24.0,0.082,39.0,GENE,20.0,,,,3.9,EXT ML,2,N,N,5.97,180.584,11:32,32.463,CMFL,1025,65000,E.R. WELD,24,1341.6,1428.3,1983.7,1335.7,1855.1,1430.3,1986.6,0.718,1.066,1.0,1.2,2022,848,3092.9448936000003,12.0200928,147.5,12340.1328,127.0,3698.770844414407
2840,0.344,5.013,8.451,10153.517,Metal Loss,External,14.0,0.048,29.0,GENE,20.0,,,,4.3,EXT ML ( ON SW ),2,N,N,5.97,180.177,11:56,0.209,CMFL,1025,65000,E.R. WELD,24,1341.6,1479.9,2055.4,1389.5,1929.8,1466.7,2037.1,0.693,1.102,1.0,1.2,2022,850,3094.7919816000003,1.5279624,358.5,4102.9128,43.18,3703.618583347644
2840,0.344,11.906,1.558,10160.41,Metal Loss,External,13.0,0.044,28.0,GENE,20.0,,,,14.6,EXT ML ( ON SW ),2,N,N,5.97,179.568,11:56,1.466,CMFL,1025,65000,E.R. WELD,24,1341.6,1416.5,1967.4,1256.7,1745.5,1392.5,1934.0,0.724,1.056,1.0,1.2,2022,851,3096.892968,3.6289488000000003,351.0,4102.9128,76.19999999999999,3709.850547463201
2850,0.344,15.587,24.459,10177.556,Metal Loss,External,17.0,0.058,32.0,CIGR,25.0,,,,0.6,EXT ML,4,N,N,5.97,177.955,12:20,2.932,CMFL,1025,65000,E.R. WELD,24,1341.6,1544.6,2145.3,1540.5,2139.6,1543.9,2144.3,0.664,1.151,1.0,1.2,2022,853,3102.1190688,4.7509176,355.5,12206.9352,33.019999999999996,3716.000873245
2850,0.344,16.089,23.96,10178.054,Metal Loss,External,16.0,0.055,31.0,PITT,20.0,,,,0.6,EXT ML,4,N,N,5.97,177.907,12:20,6.283,CMFL,1025,65000,E.R. WELD,24,1341.6,1544.4,2145.0,1539.9,2138.7,1543.6,2143.9,0.664,1.151,0.6,1.2,2022,854,3102.2708592000004,4.9039272,340.0,12206.9352,25.4,3716.1523414528665
2850,0.344,19.147,20.899,10181.115,Metal Loss,External,13.0,0.044,28.0,GENE,20.0,,,,6.0,EXT ML ( ON SW ),4,N,N,5.97,177.613,12:20,0.628,CMFL,1025,65000,E.R. WELD,24,1341.6,1463.5,2032.6,1347.2,1871.1,1447.5,2010.4,0.7,1.089,1.0,1.2,2022,855,3103.203852,5.8360056,12.5,12206.9352,33.019999999999996,3717.0833538710954
2850,0.344,20.554,19.495,10182.52,Metal Loss,External,17.0,0.058,32.0,AXGR,20.0,,,,3.7,EXT ML ( ON SW ),4,N,N,5.97,177.478,12:20,0.419,CMFL,1025,65000,E.R. WELD,24,1341.6,1474.1,2047.3,1392.7,1934.3,1459.2,2026.7,0.695,1.098,1.0,1.2,2022,856,3103.6320960000003,6.2648592,12.0,12206.9352,22.86,3717.510688875216
2850,0.344,,,10194.99,Field Bend,,,,,,,,,,,BEND-COLD RIGHT,4,,,5.97,176.282,12:20,,CMFL,1025,65000,E.R. WELD,24,1341.6,,,,,,,,,,,2022,857,3107.432952,,,12206.9352,,3721.303477132427
2860,0.344,39.472,1.014,10241.49,Metal Loss,External,23.0,0.079,38.0,GENE,20.0,,,,1.6,EXT ML,4,N,N,5.97,173.014,11:00,33.301,CMFL,1025,65000,E.R. WELD,24,1341.6,1515.4,2104.8,1486.8,2065.0,1508.1,2094.6,0.676,1.13,1.0,1.2,2022,859,3121.6061520000003,12.031065600000002,129.0,12340.1328,50.8,3735.338701599546
2860,0.344,39.596,0.892,10241.611,Metal Loss,External,17.0,0.058,32.0,GENE,20.0,,,,3.4,EXT ML,4,N,N,5.97,173.006,11:00,34.976,CMFL,1025,65000,E.R. WELD,24,1341.6,1479.1,2054.3,1407.2,1954.5,1465.1,2034.9,0.693,1.104,1.0,1.2,2022,860,3121.6430328000006,12.0688608,162.5,12340.1328,53.339999999999996,3735.3751734124335
2860,0.344,40.069,0.42,10242.083,Metal Loss,External,18.0,0.062,33.0,GENE,20.0,,,,2.3,EXT ML,4,N,N,5.97,172.976,11:00,34.558,CMFL,1025,65000,E.R. WELD,24,1341.6,1507.1,2093.2,1460.7,2028.7,1498.6,2081.4,0.68,1.123,1.0,1.2,2022,861,3121.7868984,12.213031200000001,164.5,12340.1328,86.36,3735.5174436246884
2860,0.344,40.469,0.016,10242.487,Metal Loss,External,14.0,0.048,29.0,GENE,20.0,,,,5.2,EXT ML ( ON GW ),4,N,N,5.97,172.95,11:00,35.814,CMFL,1025,65000,E.R. WELD,24,1341.6,1461.8,2030.2,1358.2,1886.4,1445.2,2007.2,0.701,1.091,1.0,1.2,2022,862,3121.9100376,12.3349512,159.0,12340.1328,43.18,3735.6392172809406
2920,0.344,3.832,36.381,10427.72,Metal Loss,External,16.0,0.055,31.0,GENE,20.0,,,,2.9,EXT ML,8,N,N,5.97,170.091,08:08,1.676,CMFL,1025,65000,E.R. WELD,24,1341.6,1497.2,2079.5,1435.3,1993.5,1487.0,2065.3,0.685,1.115,1.0,1.2,2022,870,3178.369056,1.1679936,236.0,12256.922400000001,30.479999999999997,3795.77158362261
2920,0.344,4.99,35.22,10428.881,Metal Loss,External,11.0,0.038,26.0,GENE,20.0,,,,7.1,EXT ML,8,N,N,5.97,170.057,08:08,2.723,CMFL,1025,65000,E.R. WELD,24,1341.6,1464.9,2034.5,1342.9,1865.1,1449.4,2013.0,0.7,1.093,1.0,1.2,2022,871,3178.7229288,1.520952,231.0,12256.922400000001,55.88,3796.123318032278
2920,0.344,20.84,19.373,10444.728,Metal Loss,External,13.0,0.044,28.0,GENE,20.0,,,,5.0,EXT ML ( ON SW ),8,N,N,5.97,169.596,08:08,0.419,CMFL,1025,65000,E.R. WELD,24,1341.6,1471.2,2043.4,1372.4,1906.1,1456.6,2023.0,0.697,1.098,1.0,1.2,2022,872,3183.5530943999997,6.352032,242.0,12256.922400000001,43.18,3800.924295801457
2920,0.344,38.57,1.644,10462.457,Metal Loss,External,14.0,0.048,29.0,GENE,20.0,,,,3.3,EXT ML ( NEAR SW ),8,N,N,5.97,169.08,08:08,1.047,CMFL,1025,65000,E.R. WELD,24,1341.6,1495.0,2076.4,1425.0,1979.2,1484.6,2061.9,0.686,1.114,1.0,1.2,2022,874,3188.9568936,11.756136000000001,248.5,12256.922400000001,33.019999999999996,3806.295440804914
2920,0.344,39.265,0.948,10463.153,Metal Loss,External,13.0,0.044,28.0,GENE,20.0,,,,3.7,EXT ML,8,N,N,5.97,169.06,08:08,7.54,CMFL,1025,65000,E.R. WELD,24,1341.6,1493.0,2073.6,1417.5,1968.8,1483.1,2059.9,0.687,1.113,1.0,1.2,2022,875,3189.1690344000003,11.967972000000001,206.5,12256.922400000001,73.66,3806.5062996758265
2920,0.344,39.514,0.699,10463.402,Metal Loss,External,12.0,0.041,27.0,GENE,20.0,,,,5.3,EXT ML,8,N,N,5.97,169.053,08:08,20.944,CMFL,1025,65000,E.R. WELD,24,1341.6,1474.6,2048.0,1371.3,1904.5,1460.7,2028.7,0.695,1.1,1.0,1.2,2022,876,3189.2449296,12.043867200000001,144.0,12256.922400000001,93.98,3806.581736254644
2930,0.344,,,10482.379,AGM,,,,,,,,,,,AGM 5 - AT LINE MARKER 4' SOUTH OF AERIAL MARKER LF2,0,,,5.97,167.978,04:44,,CMFL,1025,65000,E.R. WELD,24,1341.6,,,,,,,,,,,2022,878,3195.0291192000004,,,12195.9624,,3812.365613031765
2940,0.344,,,10516.775,Field Bend,,,,,,,,,,,BEND-COLD OVER,1,,,5.97,165.444,03:16,,CMFL,1025,65000,E.R. WELD,24,1341.6,,,,,,,,,,,2022,880,3205.51302,,,12270.0288,,3822.8248874952683
2940,0.344,39.19,1.066,10543.307,Metal Loss,External,18.0,0.062,33.0,GENE,20.0,,,,6.4,EXT ML,1,N,N,5.97,162.769,03:16,7.749,CMFL,1025,65000,E.R. WELD,24,1341.6,1416.4,1967.2,1295.2,1798.9,1449.4,2013.1,0.724,1.058,1.0,1.2,2022,881,3213.5999736000003,11.945112,131.5,12270.0288,96.52,3830.8578062082024
2950,0.344,0.705,39.321,10545.079,Metal Loss,External,15.0,0.052,30.0,GENE,20.0,,,,2.6,EXT ML,5,N,N,5.97,162.591,09:48,22.41,CMFL,1025,65000,E.R. WELD,24,1341.6,1506.1,2091.8,1455.1,2021.0,1497.6,2080.1,0.681,1.123,1.0,1.2,2022,883,3214.1400792,0.214884,187.0,12199.9248,40.64,3831.5240777784934
2950,0.344,17.411,22.618,10561.781,Seam Weld Manufacturing Anomaly,,,,,,,,,,7.2,SWA,5,N,N,5.97,160.089,09:48,,CMFL,1025,65000,E.R. WELD,24,1341.6,,,,,,,,,,,2022,884,3219.2308488000003,5.306872800000001,303.5,12199.9248,,3839.6509440000004
2950,0.344,19.718,20.308,10564.091,Seam Weld Manufacturing Anomaly,,,,,,,,,,5.6,SWA,5,N,N,5.97,159.73,09:48,,CMFL,1025,65000,E.R. WELD,24,1341.6,,,,,,,,,,,2022,885,3219.9349368000003,6.0100464,302.0,12199.9248,,3851.8978080000015
2950,0.344,22.106,17.92,10566.48,Seam Weld Manufacturing Anomaly,,,,,,,,,,6.3,SWA,5,N,N,5.97,159.358,09:48,,CMFL,1025,65000,E.R. WELD,24,1341.6,,,,,,,,,,,2022,886,3220.663104,6.7379088000000005,301.5,12199.9248,,3855.768768
2950,0.344,31.214,8.812,10575.587,Seam Weld Manufacturing Anomaly,,,,,,,,,,5.8,SWA,5,N,N,5.97,157.94,09:48,,CMFL,1025,65000,E.R. WELD,24,1341.6,,,,,,,,,,,2022,887,3223.4389176,9.5140272,303.0,12199.9248,,3864.5805359999995
2960,0.344,,,10611.558,Start Sleeve,,,,,,,,,,,SLEEVE START,3,,,5.97,154.477,08:28,,CMFL,1025,65000,E.R. WELD,24,1341.6,,,,,,,,,,,2022,889,3234.4028784000006,,,12313.0056,,3884.9944305515764
2960,0.344,,,10618.95,End Sleeve,,,,,,,,,,,SLEEVE END,3,,,5.97,153.966,08:28,,CMFL,1025,65000,E.R. WELD,24,1341.6,,,,,,,,,,,2022,890,3236.6559600000005,,,12313.0056,,3887.228158751195
2960,0.344,,,10621.85,Start Repair Marker,,,,,,,,,,,REPAIR MARKER 2012 DIG 8 RECOAT START,3,,,5.97,153.766,08:28,,CMFL,1025,65000,E.R. WELD,24,1341.6,,,,,,,,,,,2022,891,3237.5398800000003,,,12313.0056,,3888.1044861022356
2960,0.344,37.956,2.441,10622.356,Metal Loss,External,24.0,0.082,39.0,PITT,20.0,,,,1.5,EXT ML,3,N,N,5.97,153.731,08:28,13.195,CMFL,1025,65000,E.R. WELD,24,1341.6,1518.5,2109.0,1492.2,2072.5,1511.8,2099.7,0.675,1.132,0.6,1.2,2022,892,3237.6941088,11.568988800000001,191.0,12313.0056,27.94,3888.2573901159
2960,0.344,39.396,1.001,10623.796,Metal Loss,External,23.0,0.079,38.0,GENE,20.0,,,,5.0,EXT ML,3,N,N,5.97,153.632,08:28,11.31,CMFL,1025,65000,E.R. WELD,24,1341.6,1407.9,1955.4,1296.5,1800.7,1379.2,1915.6,0.728,1.05,1.0,1.2,2022,893,3238.1330208000004,12.007900800000002,199.5,12313.0056,111.76,3888.692531972969
2960,0.344,39.567,0.833,10623.963,Metal Loss,External,27.0,0.093,42.0,GENE,20.0,,,,2.2,EXT ML,3,N,N,5.97,153.62,08:28,28.693,CMFL,1025,65000,E.R. WELD,24,1341.6,1482.6,2059.2,1429.6,1985.5,1467.7,2038.5,0.691,1.105,1.0,1.2,2022,894,3238.1839224,12.0600216,119.5,12313.0056,73.66,3888.7429963411146
2970,0.344,,,10625.755,End Repair Marker,,,,,,,,,,,REPAIR MARKER 2012 DIG 8 RECOAT END,1,,,5.97,153.496,11:04,,CMFL,1025,65000,E.R. WELD,24,1341.6,,,,,,,,,,,2022,896,3238.7301239999997,,,12173.102400000002,,3889.3822117042387
