Repository: bforce541/tidal-backend-work

# ILI Alignment & Growth (MVP)

Two-run weld-anchored alignment + anomaly matching + growth rates. Deterministic, explainable, engineer-aligned.

## MVP: What It Does

Given two ILI runs (e.g. 2007 & 2015 OR 2015 & 2022):

1. **Ingest** – Excel/CSV
2. **Normalize** – Schema + units (distances → m, clock → degrees, depth → %, length/width → mm)
3. **Align** – Weld-anchored, segment-wise linear mapping
4. **Match** – Distance + clock + type + geometry (hard filters, weighted score)
5. **Growth** – Depth/length/width rates for matched pairs only
6. **Flag** – New, Missing, Ambiguous
7. **Output** – Excel + CSV + summary.json

Prediction is **not** part of MVP.

File: output 2/tables/Missing_2015_vs_2022.csv (part 6 of 9)
joint_number,J. len [ft],Wt [in],dist_to_us_weld,dist_to_ds_weld,distance_along_line,feature_type,ID/OD,depth_percent,Depth [in],OD Reduction [%],OD Reduction [in],Comments,Anomalies per Joint,Tool Velocity [ft/s],Elevation [ft],Seam Position (TFI),Tool   (TFI),Seam Anomaly  (TFI),MOP [PSI],SMYS [PSI],Seam Type,Pdesign [PSI],B31G Psafe [PSI],B31G Pburst [PSI],Mod B31G Psafe [PSI],Mod B31G Pburst [PSI],Effective Area Psafe [PSI],Effective Area Pburst [PSI],ERF,RPR,run_year,row_index,distance_raw_m,dist_to_us_weld_m,clock_position_deg,length_mm,width_mm,distance_corrected_m
11590.0,,0.344,-21.2,18.78,41712.12,metal loss,External,10.0,0.034,,,,,0.7,128.52,,MFL-A/XT,,1160.0,65000.0,,1342.0,,,,,,,,,2015,2328,12713.854176,-6.46176,312.5,24.892,34.036,12713.854176
11590.0,,0.344,-21.27,18.71,41712.2,metal loss,External,17.0,0.058,,,,,0.7,128.52,,MFL-A/XT,,1160.0,65000.0,,1342.0,1459.4,2026.35,,,,,,,2015,2329,12713.87856,-6.483096000000001,277.0,37.083999999999996,42.925999999999995,12713.87856
11590.0,,0.344,-21.29,18.69,41712.21,metal loss,External,11.0,0.038,,,,,0.7,128.52,,MFL-A/XT,,1160.0,65000.0,,1342.0,,,,,,,,,2015,2330,12713.881608,-6.489192,293.5,26.924,19.049999999999997,12713.881608
11590.0,,0.344,-21.62,18.36,41712.54,metal loss,External,12.0,0.041,,,,,0.7,128.54,,MFL-A/XT,,1160.0,65000.0,,1342.0,,,,,,,,,2015,2331,12713.982192000001,-6.5897760000000005,237.0,41.91,19.049999999999997,12713.982192000001
11590.0,,0.344,-21.79,18.19,41712.71,metal loss,External,10.0,0.034,,,,,0.7,128.55,,MFL-A/XT,,1160.0,65000.0,,1342.0,,,,,,,,,2015,2332,12714.034008,-6.641592,293.5,13.97,28.955999999999996,12714.034008
11590.0,,0.344,-21.88,18.1,41712.8,metal loss,External,11.0,0.038,,,,,0.7,128.56,,MFL-A/XT,,1160.0,65000.0,,1342.0,,,,,,,,,2015,2333,12714.061440000001,-6.669024,306.5,11.937999999999999,22.098,12714.061440000001
11590.0,,0.344,-21.99,17.99,41712.91,metal loss,External,37.0,0.127,,,,,0.7,128.56,,MFL-A/XT,,1160.0,65000.0,,1342.0,1416.37,1966.6,1477.2,2051.06,1486.4,2063.83,0.79,1.77,2015,2334,12714.094968000001,-6.702552,238.5,45.974,38.862,12714.094968000001
11590.0,,0.344,-22.17,17.81,41713.09,metal loss,External,11.0,0.038,,,,,0.7,128.57,,MFL-A/XT,,1160.0,65000.0,,1342.0,,,,,,,,,2015,2335,12714.149832,-6.757416000000001,292.5,16.002,25.907999999999998,12714.149832
11590.0,,0.344,-22.46,17.52,41713.38,metal loss,External,31.0,0.107,,,,,0.7,128.59,,MFL-A/XT,,1160.0,65000.0,,1342.0,1465.1,2034.26,1535.87,2132.52,1537.31,2134.52,0.76,1.84,2015,2336,12714.238224,-6.845808000000001,307.5,20.066,57.91199999999999,12714.238224
11590.0,,0.344,-22.73,17.25,41713.65,metal loss,External,15.0,0.052,,,,,0.7,128.61,,MFL-A/XT,,1160.0,65000.0,,1342.0,1469.68,2040.61,,,,,,,2015,2337,12714.320520000001,-6.928104,303.5,23.875999999999998,52.06999999999999,12714.320520000001
11590.0,,0.344,-22.75,17.23,41713.67,metal loss,External,10.0,0.034,,,,,0.7,128.61,,MFL-A/XT,,1160.0,65000.0,,1342.0,,,,,,,,,2015,2338,12714.326616,-6.934200000000001,323.5,11.937999999999999,23.114,12714.326616
11590.0,,0.344,-22.77,17.21,41713.69,metal loss,External,33.0,0.114,,,,,0.7,128.61,,MFL-A/XT,,1160.0,65000.0,,1342.0,1466.51,2036.21,1537.42,2134.67,1538.76,2136.53,0.75,1.84,2015,2339,12714.332712000001,-6.940296,287.5,18.034,25.907999999999998,12714.332712000001
11590.0,,0.344,-23.64,16.34,41714.57,metal loss,External,10.0,0.034,,,,,0.7,128.67,,MFL-A/XT,,1160.0,65000.0,,1342.0,,,,,,,,,2015,2340,12714.600936,-7.205472,290.5,18.034,23.875999999999998,12714.600936
11590.0,,0.344,-23.79,16.19,41714.71,metal loss,External,18.0,0.062,,,,,0.7,128.68,,MFL-A/XT,,1160.0,65000.0,,1342.0,1469.86,2040.86,,,,,,,2015,2341,12714.643608,-7.2511920000000005,231.5,21.081999999999997,30.987999999999996,12714.643608
11590.0,,0.344,-23.82,16.16,41714.75,metal loss,External,13.0,0.045,,,,,0.7,128.68,,MFL-A/XT,,1160.0,65000.0,,1342.0,1468.18,2038.53,,,,,,,2015,2342,12714.6558,-7.260336000000001,244.0,28.955999999999996,25.907999999999998,12714.6558
11590.0,,0.344,-23.83,16.15,41714.75,metal loss,External,10.0,0.034,,,,,0.7,128.69,,MFL-A/XT,,1160.0,65000.0,,1342.0,,,,,,,,,2015,2343,12714.6558,-7.263384,302.5,40.894,16.002,12714.6558
11590.0,,0.344,-24.35,15.63,41715.27,metal loss,External,10.0,0.034,,,,,0.7,128.73,,MFL-A/XT,,1160.0,65000.0,,1342.0,,,,,,,,,2015,2344,12714.814296,-7.421880000000001,296.5,26.924,38.099999999999994,12714.814296
11590.0,,0.344,-24.53,15.45,41715.45,metal loss,External,11.0,0.038,,,,,0.7,128.74,,MFL-A/XT,,1160.0,65000.0,,1342.0,,,,,,,,,2015,2345,12714.86916,-7.476744000000001,239.0,28.955999999999996,37.083999999999996,12714.86916
11590.0,,0.344,-24.92,15.06,41715.84,metal loss,External,14.0,0.048,,,,,0.7,128.77,,MFL-A/XT,,1160.0,65000.0,,1342.0,1473.42,2045.8,,,,,,,2015,2346,12714.988032,-7.595616000000001,289.5,16.002,36.068,12714.988032
11590.0,,0.344,-24.92,15.06,41715.84,metal loss,External,11.0,0.038,,,,,0.7,128.77,,MFL-A/XT,,1160.0,65000.0,,1342.0,,,,,,,,,2015,2347,12714.988032,-7.595616000000001,266.0,12.953999999999999,29.971999999999998,12714.988032
11590.0,,0.344,-25.06,14.92,41715.98,metal loss,External,12.0,0.041,,,,,0.7,128.79,,MFL-A/XT,,1160.0,65000.0,,1342.0,,,,,,,,,2015,2348,12715.030704000003,-7.638288,291.5,18.034,34.036,12715.030704000003
11590.0,,0.344,-25.25,14.73,41716.18,cluster,External,31.0,0.107,,,,,0.7,128.8,,,,1160.0,65000.0,,1342.0,1454.32,2019.29,1523.39,2115.19,1527.2,2120.48,0.76,1.82,2015,2349,12715.091664000001,-7.6962,259.0,28.701999999999995,40.894,12715.091664000001
11590.0,,0.344,-25.49,14.49,41716.41,metal loss,External,11.0,0.038,,,,,0.7,128.82,,MFL-A/XT,,1160.0,65000.0,,1342.0,,,,,,,,,2015,2350,12715.161768000002,-7.769352,291.0,38.862,14.985999999999999,12715.161768000002
11590.0,,0.344,-25.57,14.41,41716.49,metal loss,External,12.0,0.041,,,,,0.7,128.83,,MFL-A/XT,,1160.0,65000.0,,1342.0,,,,,,,,,2015,2351,12715.186152,-7.793736000000001,247.5,26.924,42.925999999999995,12715.186152
11590.0,,0.344,-25.8,14.18,41716.72,metal loss,External,13.0,0.045,,,,,0.7,128.85,,MFL-A/XT,,1160.0,65000.0,,1342.0,1473.91,2046.49,,,,,,,2015,2352,12715.256256,-7.863840000000001,251.5,14.985999999999999,14.985999999999999,12715.256256
11590.0,,0.344,-26.02,13.96,41716.94,metal loss,External,11.0,0.038,,,,,0.7,128.88,,MFL-A/XT,,1160.0,65000.0,,1342.0,,,,,,,,,2015,2353,12715.323312,-7.930896000000001,290.0,18.034,27.94,12715.323312
11590.0,,0.344,-26.06,13.92,41716.98,metal loss,External,16.0,0.055,,,,,0.7,128.88,,MFL-A/XT,,1160.0,65000.0,,1342.0,1467.25,2037.24,,,,,,,2015,2354,12715.335504000002,-7.943088,243.5,26.924,44.958,12715.335504000002
11590.0,,0.344,-26.14,13.84,41717.06,metal loss,External,14.0,0.048,,,,,0.7,128.89,,MFL-A/XT,,1160.0,65000.0,,1342.0,1462.07,2030.04,,,,,,,2015,2355,12715.359887999999,-7.967472000000001,289.0,38.099999999999994,20.066,12715.359887999999
11590.0,,0.344,-26.48,13.5,41717.4,metal loss,External,16.0,0.055,,,,,0.7,128.92,,MFL-A/XT,,1160.0,65000.0,,1342.0,1472.6,2044.67,,,,,,,2015,2356,12715.463520000001,-8.071104,298.0,17.018,34.036,12715.463520000001
11590.0,,0.344,-26.69,13.29,41717.61,metal loss,External,15.0,0.052,,,,,0.7,128.94,,MFL-A/XT,,1160.0,65000.0,,1342.0,1472.73,2044.85,,,,,,,2015,2357,12715.527528,-8.135112000000001,249.5,17.018,25.907999999999998,12715.527528
11590.0,,0.344,-26.73,13.25,41717.65,metal loss,External,10.0,0.034,,,,,0.7,128.95,,MFL-A/XT,,1160.0,65000.0,,1342.0,,,,,,,,,2015,2358,12715.53972,-8.147304,294.5,21.081999999999997,32.004,12715.53972
11590.0,,0.344,-26.81,13.17,41717.73,metal loss,External,14.0,0.048,,,,,0.7,128.96,,MFL-A/XT,,1160.0,65000.0,,1342.0,1469.57,2040.46,,,,,,,2015,2359,12715.564104000001,-8.171688,252.5,24.892,30.987999999999996,12715.564104000001
11590.0,,0.344,-26.84,13.14,41717.76,metal loss,External,11.0,0.038,,,,,0.7,128.96,,MFL-A/XT,,1160.0,65000.0,,1342.0,,,,,,,,,2015,2360,12715.573248,-8.180832,272.0,40.132,20.066,12715.573248
11590.0,,0.344,-26.98,13.0,41717.9,metal loss,External,21.0,0.072,,,,,0.7,128.97,,MFL-A/XT,,1160.0,65000.0,,1342.0,1469.45,2040.29,1541.03,2139.69,1541.49,2140.32,0.75,1.84,2015,2361,12715.61592,-8.223504,249.0,20.066,35.05199999999999,12715.61592
11590.0,,0.344,-27.02,12.96,41717.95,metal loss,External,12.0,0.041,,,,,0.7,128.98,,MFL-A/XT,,1160.0,65000.0,,1342.0,,,,,,,,,2015,2362,12715.631159999999,-8.235696,232.5,34.036,24.892,12715.631159999999
11590.0,,0.344,-27.09,12.89,41718.01,metal loss,External,10.0,0.034,,,,,0.7,128.98,,MFL-A/XT,,1160.0,65000.0,,1342.0,,,,,,,,,2015,2363,12715.649448000002,-8.257032,270.0,55.117999999999995,36.068,12715.649448000002
11590.0,,0.344,-27.79,12.19,41718.71,cluster,External,31.0,0.107,,,,,0.7,129.06,,,,1160.0,65000.0,,1342.0,1441.11,2000.94,1507.81,2093.56,1511.35,2098.48,0.77,1.8,2015,2364,12715.862808,-8.470392,286.5,38.099999999999994,96.774,12715.862808
11590.0,,0.344,-28.34,11.64,41719.26,metal loss,External,19.0,0.065,,,,,0.7,129.12,,MFL-A/XT,,1160.0,65000.0,,1342.0,1464.67,2033.65,,,,,,,2015,2365,12716.030448000001,-8.638032,242.0,27.94,32.004,12716.030448000001
11590.0,,0.344,-28.54,11.44,41719.46,metal loss,External,10.0,0.034,,,,,0.7,129.15,,MFL-A/XT,,1160.0,65000.0,,1342.0,,,,,,,,,2015,2366,12716.091408,-8.698992,60.5,23.875999999999998,29.971999999999998,12716.091408
11590.0,,0.344,-28.97,11.01,41719.89,metal loss,External,15.0,0.052,,,,,0.7,129.2,,MFL-A/XT,,1160.0,65000.0,,1342.0,1475.43,2048.6,,,,,,,2015,2367,12716.222472000001,-8.830056,305.0,8.128,26.924,12716.222472000001
11590.0,,0.344,-29.05,10.93,41719.97,metal loss,External,13.0,0.045,,,,,0.7,129.21,,MFL-A/XT,,1160.0,65000.0,,1342.0,1461.9,2029.81,,,,,,,2015,2368,12716.246856000002,-8.85444,290.0,40.132,45.974,12716.246856000002
11590.0,,0.344,-29.13,10.85,41720.06,metal loss,External,10.0,0.034,,,,,0.7,129.22,,MFL-A/XT,,1160.0,65000.0,,1342.0,,,,,,,,,2015,2369,12716.274288,-8.878824,308.0,19.049999999999997,16.002,12716.274288
11590.0,,0.344,-29.43,10.55,41720.35,metal loss,External,12.0,0.041,,,,,0.7,129.25,,MFL-A/XT,,1160.0,65000.0,,1342.0,,,,,,,,,2015,2370,12716.36268,-8.970264,259.5,33.019999999999996,14.985999999999999,12716.36268
11590.0,,0.344,-29.6,10.38,41720.52,metal loss,External,10.0,0.034,,,,,0.7,129.28,,MFL-A/XT,,1160.0,65000.0,,1342.0,,,,,,,,,2015,2371,12716.414496,-9.02208,297.5,52.06999999999999,42.925999999999995,12716.414496
11590.0,,0.344,-29.71,10.27,41720.63,metal loss,External,23.0,0.079,,,,,0.7,129.29,,MFL-A/XT,,1160.0,65000.0,,1342.0,1469.96,2041.0,1541.58,2140.44,1542.1,2141.17,0.75,1.85,2015,2372,12716.448024,-9.055608000000001,77.0,18.034,32.004,12716.448024
11590.0,,0.344,-29.8,10.18,41720.72,metal loss,External,12.0,0.041,,,,,0.7,129.3,,MFL-A/XT,,1160.0,65000.0,,1342.0,,,,,,,,,2015,2373,12716.475456,-9.08304,264.5,14.985999999999999,16.002,12716.475456
11590.0,,0.344,-30.26,9.72,41721.18,metal loss,External,10.0,0.034,,,,,0.7,129.37,,MFL-A/XT,,1160.0,65000.0,,1342.0,,,,,,,,,2015,2374,12716.615664,-9.223248000000002,293.5,12.953999999999999,24.892,12716.615664
11590.0,,0.344,-30.43,9.55,41721.35,metal loss,External,11.0,0.038,,,,,0.7,129.39,,MFL-A/XT,,1160.0,65000.0,,1342.0,,,,,,,,,2015,2375,12716.66748,-9.275064,121.0,22.098,38.862,12716.66748
11590.0,,0.344,-30.62,9.36,41721.54,metal loss,External,11.0,0.038,,,,,0.7,129.41,,MFL-A/XT,,1160.0,65000.0,,1342.0,,,,,,,,,2015,2376,12716.725392,-9.332976,231.0,38.099999999999994,46.99,12716.725392
11590.0,,0.344,-30.72,9.26,41721.64,metal loss,External,24.0,0.083,,,,,0.7,129.43,,MFL-A/XT,,1160.0,65000.0,,1342.0,1471.62,2043.31,1543.42,2143.0,1543.84,2143.58,0.75,1.85,2015,2377,12716.755872,-9.363456,268.5,14.985999999999999,29.971999999999998,12716.755872
11590.0,,0.344,-30.76,9.22,41721.68,metal loss,External,12.0,0.041,,,,,0.7,129.43,,MFL-A/XT,,1160.0,65000.0,,1342.0,,,,,,,,,2015,2378,12716.768064,-9.375648000000002,116.0,18.034,17.018,12716.768064
11590.0,,0.344,-30.78,9.2,41721.7,metal loss,External,19.0,0.065,,,,,0.7,129.44,,MFL-A/XT,,1160.0,65000.0,,1342.0,1472.28,2044.23,,,,,,,2015,2379,12716.774159999999,-9.381744000000001,123.0,16.002,25.907999999999998,12716.774159999999
11590.0,,0.344,-30.99,8.99,41721.91,metal loss,External,12.0,0.041,,,,,0.7,129.46,,MFL-A/XT,,1160.0,65000.0,,1342.0,,,,,,,,,2015,2380,12716.838168000002,-9.445752,126.0,21.081999999999997,27.94,12716.838168000002
11590.0,,0.344,-31.03,8.95,41721.96,metal loss,External,10.0,0.034,,,,,0.7,129.47,,MFL-A/XT,,1160.0,65000.0,,1342.0,,,,,,,,,2015,2381,12716.853408,-9.457944000000001,267.5,10.921999999999999,14.985999999999999,12716.853408
11590.0,,0.344,-31.08,8.9,41722.0,metal loss,External,11.0,0.038,,,,,0.7,129.48,,MFL-A/XT,,1160.0,65000.0,,1342.0,,,,,,,,,2015,2382,12716.865600000001,-9.473184,257.0,43.942,29.971999999999998,12716.865600000001
11590.0,,0.344,-31.14,8.84,41722.06,metal loss,External,10.0,0.034,,,,,0.7,129.48,,MFL-A/XT,,1160.0,65000.0,,1342.0,,,,,,,,,2015,2383,12716.883888,-9.491472,116.5,10.921999999999999,18.034,12716.883888
11590.0,,0.344,-31.18,8.8,41722.1,metal loss,External,10.0,0.034,,,,,0.7,129.49,,MFL-A/XT,,1160.0,65000.0,,1342.0,,,,,,,,,2015,2384,12716.89608,-9.503664,266.5,18.034,41.91,12716.89608
11590.0,,0.344,-31.25,8.73,41722.17,metal loss,External,10.0,0.034,,,,,0.7,129.5,,MFL-A/XT,,1160.0,65000.0,,1342.0,,,,,,,,,2015,2385,12716.917416,-9.525,119.5,33.019999999999996,50.038,12716.917416
11590.0,,0.344,-31.25,8.73,41722.17,metal loss,External,10.0,0.034,,,,,0.7,129.5,,MFL-A/XT,,1160.0,65000.0,,1342.0,,,,,,,,,2015,2386,12716.917416,-9.525,136.0,48.00599999999999,27.94,12716.917416
11590.0,,0.344,-31.28,8.7,41722.2,metal loss,External,10.0,0.034,,,,,0.7,129.5,,MFL-A/XT,,1160.0,65000.0,,1342.0,,,,,,,,,2015,2387,12716.92656,-9.534144000000001,270.5,14.985999999999999,14.985999999999999,12716.92656
11590.0,,0.344,-31.45,8.53,41722.37,metal loss,External,18.0,0.062,,,,,0.7,129.53,,MFL-A/XT,,1160.0,65000.0,,1342.0,1473.3,2045.64,,,,,,,2015,2388,12716.978376000001,-9.58596,90.5,13.97,21.081999999999997,12716.978376000001
11590.0,,0.344,-31.51,8.47,41722.43,metal loss,External,15.0,0.052,,,,,0.7,129.54,,MFL-A/XT,,1160.0,65000.0,,1342.0,1469.04,2039.73,,,,,,,2015,2389,12716.996664,-9.604248,118.0,24.892,22.098,12716.996664
11590.0,,0.344,-31.69,8.29,41722.61,metal loss,External,10.0,0.034,,,,,0.7,129.56,,MFL-A/XT,,1160.0,65000.0,,1342.0,,,,,,,,,2015,2390,12717.051528,-9.659112,121.0,17.018,45.974,12717.051528
11590.0,,0.344,-31.84,8.14,41722.76,metal loss,External,12.0,0.041,,,,,0.7,129.59,,MFL-A/XT,,1160.0,65000.0,,1342.0,,,,,,,,,2015,2391,12717.097248000002,-9.704832,278.0,38.862,29.971999999999998,12717.097248000002
11590.0,,0.344,-31.9,8.08,41722.82,metal loss,External,30.0,0.103,,,,,0.7,129.6,,MFL-A/XT,,1160.0,65000.0,,1342.0,1463.64,2032.23,1534.23,2130.24,1535.8,2132.42,0.76,1.84,2015,2392,12717.115536000001,-9.72312,105.5,22.098,38.862,12717.115536000001
11590.0,,0.344,-31.93,8.05,41722.86,metal loss,External,17.0,0.058,,,,,0.7,129.6,,MFL-A/XT,,1160.0,65000.0,,1342.0,1470.42,2041.63,,,,,,,2015,2393,12717.127728000001,-9.732264,126.0,21.081999999999997,26.924,12717.127728000001
11590.0,,0.344,-32.33,7.65,41723.25,metal loss,External,15.0,0.052,,,,,0.7,129.66,,MFL-A/XT,,1160.0,65000.0,,1342.0,1471.03,2042.48,,,,,,,2015,2394,12717.2466,-9.854184,84.0,21.081999999999997,25.907999999999998,12717.2466
11590.0,,0.344,-32.36,7.62,41723.28,metal loss,External,26.0,0.089,,,,,0.7,129.67,,MFL-A/XT,,1160.0,65000.0,,1342.0,1467.26,2037.25,1538.47,2136.13,1539.4,2137.42,0.75,1.84,2015,2395,12717.255744,-9.863328000000001,114.5,20.066,28.955999999999996,12717.255744
11590.0,,0.344,-32.62,7.36,41723.54,metal loss,External,10.0,0.034,,,,,0.7,129.71,,MFL-A/XT,,1160.0,65000.0,,1342.0,,,,,,,,,2015,2396,12717.334992,-9.942575999999999,127.5,16.002,32.004,12717.334992
11590.0,,0.344,-32.7,7.28,41723.62,metal loss,External,12.0,0.041,,,,,0.7,129.72,,MFL-A/XT,,1160.0,65000.0,,1342.0,,,,,,,,,2015,2397,12717.359376000002,-9.966960000000002,77.0,10.921999999999999,20.066,12717.359376000002
11590.0,,0.344,-32.97,7.01,41723.89,metal loss,External,12.0,0.041,,,,,0.7,129.76,,MFL-A/XT,,1160.0,65000.0,,1342.0,,,,,,,,,2015,2398,12717.441672,-10.049256,123.0,16.002,29.971999999999998,12717.441672
11590.0,,0.344,-32.99,6.99,41723.91,metal loss,External,26.0,0.089,,,,,0.7,129.76,,MFL-A/XT,,1160.0,65000.0,,1342.0,1468.26,2038.64,1539.61,2137.71,1540.44,2138.86,0.75,1.84,2015,2399,12717.447768000002,-10.055352000000001,78.0,19.049999999999997,37.083999999999996,12717.447768000002
11590.0,,0.344,-33.16,6.82,41724.08,metal loss,External,11.0,0.038,,,,,0.7,129.79,,MFL-A/XT,,1160.0,65000.0,,1342.0,,,,,,,,,2015,2400,12717.499584000001,-10.107168,123.5,14.985999999999999,23.875999999999998,12717.499584000001
11590.0,,0.344,-33.2,6.78,41724.12,metal loss,External,37.0,0.127,,,,,0.7,129.79,,MFL-A/XT,,1160.0,65000.0,,1342.0,1466.03,2035.55,1536.72,2133.7,1538.3,2135.89,0.75,1.84,2015,2401,12717.511776000001,-10.119360000000002,76.5,17.018,40.132,12717.511776000001
11590.0,,0.344,-33.56,6.42,41724.48,metal loss,External,14.0,0.048,,,,,0.7,129.85,,MFL-A/XT,,1160.0,65000.0,,1342.0,1473.31,2045.66,,,,,,,2015,2402,12717.621504000002,-10.229088,128.0,16.002,19.049999999999997,12717.621504000002
11590.0,,0.344,-33.67,6.31,41724.59,metal loss,External,23.0,0.079,,,,,0.7,129.87,,MFL-A/XT,,1160.0,65000.0,,1342.0,1471.84,2043.62,1543.68,2143.36,1544.05,2143.87,0.75,1.85,2015,2403,12717.655031999999,-10.262616000000001,127.5,14.985999999999999,22.098,12717.655031999999
11590.0,,0.344,-33.83,6.15,41724.75,metal loss,External,25.0,0.086,,,,,0.7,129.9,,MFL-A/XT,,1160.0,65000.0,,1342.0,1471.95,2043.76,1543.77,2143.49,1544.19,2144.07,0.75,1.85,2015,2404,12717.703800000001,-10.311384,123.5,13.97,37.083999999999996,12717.703800000001
11590.0,,0.344,-34.11,5.87,41725.03,metal loss,External,10.0,0.034,,,,,0.7,129.94,,MFL-A/XT,,1160.0,65000.0,,1342.0,,,,,,,,,2015,2405,12717.789144,-10.396728,125.0,27.94,45.974,12717.789144
11590.0,,0.344,-34.45,5.53,41725.37,metal loss,External,18.0,0.062,,,,,0.7,130.0,,MFL-A/XT,,1160.0,65000.0,,1342.0,1473.66,2046.14,,,,,,,2015,2406,12717.892776,-10.50036,128.0,12.953999999999999,22.098,12717.892776
11590.0,,0.344,-34.53,5.45,41725.46,metal loss,External,13.0,0.045,,,,,0.7,130.01,,MFL-A/XT,,1160.0,65000.0,,1342.0,1472.92,2045.12,,,,,,,2015,2407,12717.920208,-10.524744,114.0,18.034,41.91,12717.920208
11590.0,,0.344,-35.06,4.92,41725.98,metal loss,External,14.0,0.048,,,,,0.7,130.09,,MFL-A/XT,,1160.0,65000.0,,1342.0,1469.57,2040.46,,,,,,,2015,2408,12718.078704000001,-10.686288000000001,119.0,24.892,34.036,12718.078704000001
11590.0,,0.344,-35.28,4.7,41726.2,metal loss,External,17.0,0.058,,,,,0.7,130.13,,MFL-A/XT,,1160.0,65000.0,,1342.0,1470.25,2041.41,,,,,,,2015,2409,12718.14576,-10.753344,106.5,21.081999999999997,27.94,12718.14576
11600.0,,0.344,-10.7,2.51,41741.6,cluster,External,33.0,0.114,,,,,0.7,132.91,,,,1160.0,65000.0,,1342.0,1460.75,2028.21,1530.76,2125.41,1534.23,2130.24,0.76,1.83,2015,2411,12722.839680000001,-3.26136,247.5,22.605999999999998,85.598,12722.839680000001
11600.0,,0.344,-10.87,2.34,41741.77,cluster,External,17.0,0.058,,,,,0.7,132.94,,,,1160.0,65000.0,,1342.0,1445.51,2007.06,,,,,,,2015,2412,12722.891496,-3.313176,246.0,53.848,55.372,12722.891496
11600.0,,0.344,-11.02,2.2,41741.92,metal loss,External,18.0,0.062,,,,,0.7,132.97,,MFL-A/XT,,1160.0,65000.0,,1342.0,1468.77,2039.36,,,,,,,2015,2413,12722.937216,-3.358896,312.0,23.114,42.925999999999995,12722.937216
11600.0,,0.344,-11.11,2.1,41742.01,metal loss,External,26.0,0.089,,,,,0.7,132.99,,MFL-A/XT,,1160.0,65000.0,,1342.0,1429.49,1984.82,1494.21,2074.67,1499.11,2081.48,0.78,1.79,2015,2414,12722.964648000001,-3.386328,353.0,52.06999999999999,36.068,12722.964648000001
11600.0,,0.344,-11.13,2.08,41742.03,metal loss,External,14.0,0.048,,,,,0.7,133.0,,MFL-A/XT,,1160.0,65000.0,,1342.0,1474.01,2046.62,,,,,,,2015,2415,12722.970744,-3.3924240000000006,258.0,13.97,14.985999999999999,12722.970744
11600.0,,0.344,-11.17,2.04,41742.07,metal loss,External,15.0,0.052,,,,,0.7,133.01,,MFL-A/XT,,1160.0,65000.0,,1342.0,1473.52,2045.95,,,,,,,2015,2416,12722.982936,-3.4046160000000003,85.0,14.985999999999999,27.94,12722.982936
11600.0,,0.344,-11.19,2.02,41742.09,metal loss,External,16.0,0.055,,,,,0.7,133.01,,MFL-A/XT,,1160.0,65000.0,,1342.0,1472.08,2043.95,,,,,,,2015,2417,12722.989032,-3.410712,266.5,18.034,22.098,12722.989032
11600.0,,0.344,-11.2,2.01,41742.1,metal loss,External,12.0,0.041,,,,,0.7,133.01,,MFL-A/XT,,1160.0,65000.0,,1342.0,,,,,,,,,2015,2418,12722.99208,-3.41376,273.0,23.875999999999998,19.049999999999997,12722.99208
11600.0,,0.344,-11.23,1.98,41742.13,metal loss,External,25.0,0.086,,,,,0.7,133.02,,MFL-A/XT,,1160.0,65000.0,,1342.0,1471.95,2043.76,1543.77,2143.49,1544.19,2144.07,0.75,1.85,2015,2419,12723.001224,-3.4229040000000004,40.0,13.97,25.907999999999998,12723.001224
11600.0,,0.344,-11.32,1.89,41742.22,metal loss,External,23.0,0.079,,,,,0.7,133.04,,MFL-A/XT,,1160.0,65000.0,,1342.0,1468.69,2039.24,1540.15,2138.47,1540.79,2139.34,0.75,1.84,2015,2420,12723.028656,-3.450336,99.5,20.066,53.08599999999999,12723.028656
11600.0,,0.344,-11.33,1.88,41742.23,metal loss,External,19.0,0.065,,,,,0.7,133.04,,MFL-A/XT,,1160.0,65000.0,,1342.0,1473.11,2045.38,,,,,,,2015,2421,12723.031704,-3.4533840000000002,65.5,13.97,23.875999999999998,12723.031704
11610.0,,0.344,-0.14,26.68,41744.25,metal loss,External,10.0,0.034,,,near girth weld,,0.7,133.46,,MFL-A/XT,,1160.0,65000.0,,1342.0,,,,,,,,,2015,2423,12723.6474,-0.04267200000000001,107.0,16.002,27.94,12723.6474
11610.0,,0.344,-2.56,24.26,41746.67,metal loss,External,17.0,0.058,,,,,0.7,133.94,,MFL-A/XT,,1160.0,65000.0,,1342.0,1472.75,2044.87,,,,,,,2015,2424,12724.385016,-0.7802880000000001,318.5,16.002,23.875999999999998,12724.385016
11610.0,,0.344,-3.2,23.62,41747.31,metal loss,External,25.0,0.086,,,,,0.7,134.06,,MFL-A/XT,,1160.0,65000.0,,1342.0,1467.91,2038.16,1539.24,2137.19,1540.05,2138.32,0.75,1.84,2015,2425,12724.580088,-0.9753600000000001,327.0,20.066,32.004,12724.580088
11610.0,,0.344,-3.67,23.15,41747.78,metal loss,External,10.0,0.034,,,,,0.7,134.15,,MFL-A/XT,,1160.0,65000.0,,1342.0,,,,,,,,,2015,2426,12724.723344,-1.118616,323.0,14.985999999999999,32.004,12724.723344
11610.0,,0.344,-24.68,2.14,41768.79,metal loss,External,12.0,0.041,,,Repaired?,,0.7,136.29,,MFL-A/XT,,1160.0,65000.0,,1342.0,,,,,,,,,2015,2429,12731.127192000002,-7.522464,193.5,32.004,54.102,12731.127192000002
11610.0,,0.344,-24.68,2.14,41768.79,metal loss,External,11.0,0.038,,,Repaired?,,0.7,136.29,,MFL-A/XT,,1160.0,65000.0,,1342.0,,,,,,,,,2015,2430,12731.127192000002,-7.522464,158.0,42.925999999999995,14.985999999999999,12731.127192000002
11610.0,,0.344,-25.17,1.65,41769.29,metal loss,External,14.0,0.048,,,Repaired?,,0.7,136.31,,MFL-A/XT,,1160.0,65000.0,,1342.0,1474.28,2047.0,,,,,,,2015,2431,12731.279592,-7.671816000000001,151.0,12.953999999999999,80.00999999999999,12731.279592
11610.0,,0.344,-25.21,1.61,41769.32,metal loss,External,13.0,0.045,,,Repaired?,,0.7,136.32,,MFL-A/XT,,1160.0,65000.0,,1342.0,1472.92,2045.12,,,,,,,2015,2432,12731.288736,-7.684008,207.0,18.034,57.91199999999999,12731.288736
11610.0,,0.344,-25.25,1.57,41769.36,cluster,External,23.0,0.079,,,Repaired?,,0.7,136.32,,,,1160.0,65000.0,,1342.0,1468.55,2039.05,1540.0,2138.25,1540.61,2139.1,0.75,1.84,2015,2433,12731.300928,-7.6962,150.0,19.558,58.674,12731.300928
11610.0,,0.344,-25.49,1.33,41769.6,metal loss,External,11.0,0.038,,,Repaired?,,0.7,136.33,,MFL-A/XT,,1160.0,65000.0,,1342.0,,,,,,,,,2015,2434,12731.37408,-7.769352,207.0,10.921999999999999,34.036,12731.37408
11610.0,,0.344,-25.61,1.21,41769.72,metal loss,External,36.0,0.124,,,Repaired?,,0.7,136.33,,MFL-A/XT,,1160.0,65000.0,,1342.0,1465.36,2034.61,1535.98,2132.66,1537.61,2134.93,0.76,1.84,2015,2435,12731.410656000002,-7.805928000000001,202.5,18.034,39.116,12731.410656000002
11610.0,,0.344,-25.75,1.07,41769.86,metal loss,External,13.0,0.045,,,Repaired?,,0.7,136.34,,MFL-A/XT,,1160.0,65000.0,,1342.0,1475.33,2048.46,,,,,,,2015,2436,12731.453328000001,-7.8486,202.5,8.889999999999999,23.875999999999998,12731.453328000001
11610.0,,0.344,-25.79,1.03,41769.91,metal loss,External,12.0,0.041,,,Repaired?,,0.7,136.34,,MFL-A/XT,,1160.0,65000.0,,1342.0,,,,,,,,,2015,2437,12731.468568000002,-7.860792,251.0,12.953999999999999,32.004,12731.468568000002
11610.0,,0.344,-25.94,0.88,41770.06,metal loss,External,10.0,0.034,,,Repaired?,,0.7,136.35,,MFL-A/XT,,1160.0,65000.0,,1342.0,,,,,,,,,2015,2438,12731.514288,-7.906512000000001,125.0,14.985999999999999,24.892,12731.514288
11610.0,,0.344,-26.05,0.77,41770.17,metal loss,External,24.0,0.083,,,Repaired?,,0.7,136.35,,MFL-A/XT,,1160.0,65000.0,,1342.0,1464.79,2033.83,1535.73,2132.33,1536.78,2133.77,0.76,1.84,2015,2439,12731.547816,-7.940040000000001,158.5,23.875999999999998,37.083999999999996,12731.547816
11620.0,,0.344,-0.68,39.45,41771.61,metal loss,External,10.0,0.034,,,Recoat,,0.7,136.4,,MFL-A/XT,,1160.0,65000.0,,1342.0,,,,,,,,,2015,2442,12731.986728000002,-0.20726400000000003,266.5,35.05199999999999,112.014,12731.986728000002
11620.0,,0.344,-0.92,39.21,41771.85,metal loss,External,42.0,0.144,,,Recoat,,0.7,136.41,,MFL-A/XT,,1160.0,65000.0,,1342.0,1458.25,2024.75,1527.26,2120.56,1530.38,2124.9,0.76,1.83,2015,2443,12732.05988,-0.280416,87.0,21.081999999999997,42.672,12732.05988
11620.0,,0.344,-0.93,39.2,41771.86,metal loss,External,16.0,0.055,,,Recoat,,0.7,136.41,,MFL-A/XT,,1160.0,65000.0,,1342.0,1461.38,2029.09,,,,,,,2015,2444,12732.062928000001,-0.28346400000000005,109.5,36.068,38.862,12732.062928000001
11620.0,,0.344,-33.25,6.88,41804.18,metal loss,External,19.0,0.065,,,,,0.7,136.91,,MFL-A/XT,,1160.0,65000.0,,1342.0,1458.23,2024.72,,,,,,,2015,2446,12741.914064,-10.1346,239.0,36.068,41.91,12741.914064
11620.0,,0.344,-33.5,6.62,41804.44,metal loss,External,11.0,0.038,,,,,0.7,136.91,,MFL-A/XT,,1160.0,65000.0,,1342.0,,,,,,,,,2015,2447,12741.993312,-10.2108,241.0,14.985999999999999,26.924,12741.993312
11620.0,,0.344,-34.14,5.99,41805.07,metal loss,External,11.0,0.038,,,,,0.7,136.91,,MFL-A/XT,,1160.0,65000.0,,1342.0,,,,,,,,,2015,2448,12742.185336,-10.405872,275.0,16.002,25.907999999999998,12742.185336
11630.0,,0.344,-1.01,39.14,41812.07,metal loss,External,10.0,0.034,,,,,0.7,136.91,,MFL-A/XT,,1160.0,65000.0,,1342.0,,,,,,,,,2015,2450,12744.318936,-0.307848,296.5,20.066,28.955999999999996,12744.318936
11630.0,,0.344,-1.87,38.29,41812.93,metal loss,External,18.0,0.062,,,,,0.7,136.91,,MFL-A/XT,,1160.0,65000.0,,1342.0,1471.5,2043.14,,,,,,,2015,2451,12744.581064,-0.569976,284.5,18.034,38.099999999999994,12744.581064
11630.0,,0.344,-2.14,38.01,41813.21,metal loss,External,11.0,0.038,,,,,0.7,136.91,,MFL-A/XT,,1160.0,65000.0,,1342.0,,,,,,,,,2015,2452,12744.666408000001,-0.6522720000000001,295.5,52.06999999999999,43.942,12744.666408000001
11630.0,,0.344,-28.76,11.4,41839.82,metal loss,External,16.0,0.055,,,,,0.7,136.91,,MFL-A/XT,,1160.0,65000.0,,1342.0,1469.69,2040.63,,,,,,,2015,2453,12752.777136,-8.766048000000001,322.0,23.114,32.004,12752.777136
11630.0,,0.344,-28.79,11.37,41839.85,metal loss,External,14.0,0.048,,,,,0.7,136.91,,MFL-A/XT,,1160.0,65000.0,,1342.0,1470.01,2041.08,,,,,,,2015,2454,12752.78628,-8.775192,312.5,23.875999999999998,17.018,12752.78628
11640.0,,0.344,-0.02,39.81,41851.24,metal loss,External,14.0,0.048,,,affecting girth weld,,0.7,136.89,,MFL-A/XT,,1160.0,65000.0,,1342.0,1474.61,2047.47,,,,,,,2015,2456,12756.257952,-0.006096000000000001,84.5,11.937999999999999,52.06999999999999,12756.257952
11640.0,,0.344,-0.85,38.98,41852.07,metal loss,External,14.0,0.048,,,,,0.7,136.89,,MFL-A/XT,,1160.0,65000.0,,1342.0,1470.45,2041.68,,,,,,,2015,2457,12756.510936,-0.25908000000000003,154.0,23.114,55.117999999999995,12756.510936
11640.0,,0.344,-1.11,38.72,41852.33,metal loss,External,10.0,0.034,,,,,0.7,136.89,,MFL-A/XT,,1160.0,65000.0,,1342.0,,,,,,,,,2015,2458,12756.590184,-0.3383280000000001,134.5,12.953999999999999,30.987999999999996,12756.590184
11650.0,,0.344,-39.15,0.87,41930.2,metal loss,External,27.0,0.093,,,,,0.7,137.62,,MFL-A/XT,,1160.0,65000.0,,1342.0,1467.63,2037.77,1538.88,2136.69,1539.82,2138.0,0.75,1.84,2015,2460,12780.32496,-11.93292,294.0,19.049999999999997,37.083999999999996,12780.32496
11660.0,,0.344,-0.79,39.29,41931.86,metal loss,External,23.0,0.079,,,,,0.7,137.64,,MFL-A/XT,,1160.0,65000.0,,1342.0,1472.35,2044.32,1544.24,2144.15,1544.57,2144.59,0.75,1.85,2015,2463,12780.830928000001,-0.24079200000000003,251.0,13.97,43.942,12780.830928000001
11660.0,,0.344,-0.81,39.27,41931.89,metal loss,External,11.0,0.038,,,,,0.7,137.64,,MFL-A/XT,,1160.0,65000.0,,1342.0,,,,,,,,,2015,2465,12780.840072,-0.24688800000000002,103.5,11.937999999999999,29.971999999999998,12780.840072
11670.0,,0.344,-14.23,25.82,41985.39,metal loss,External,14.0,0.048,,,,,0.7,137.09,,MFL-A/XT,,1160.0,65000.0,,1342.0,1456.23,2021.94,,,,,,,2015,2467,12797.146872000001,-4.3373040000000005,157.5,46.99,52.06999999999999,12797.146872000001
11670.0,,0.344,-14.24,25.82,41985.4,metal loss,External,12.0,0.041,,,,,0.7,137.09,,MFL-A/XT,,1160.0,65000.0,,1342.0,,,,,,,,,2015,2468,12797.149920000002,-4.340352,133.0,30.987999999999996,50.038,12797.149920000002
12150.0,,0.344,-0.82,38.73,43666.96,metal loss,External,11.0,0.038,,,,,0.7,136.73,,MFL-A/XT,,1160.0,65000.0,,1342.0,,,,,,,,,2015,2528,13309.689408,-0.249936,189.5,44.958,14.985999999999999,13309.689408
12150.0,,0.344,-0.89,38.65,43667.03,metal loss,External,29.0,0.1,,,,,0.7,136.73,,MFL-A/XT,,1160.0,65000.0,,1342.0,1465.09,2034.24,1535.92,2132.59,1537.26,2134.44,0.76,1.84,2015,2530,13309.710744,-0.271272,138.5,21.081999999999997,24.892,13309.710744
12160.0,,0.344,-11.26,28.94,43716.94,metal loss,External,39.0,0.134,,,,,0.7,134.71,,MFL-A/XT,,1160.0,65000.0,,1342.0,1456.74,2022.65,1525.69,2118.38,1528.85,2122.77,0.76,1.83,2015,2532,13324.923312,-3.432048,240.0,23.114,44.958,13324.923312
12160.0,,0.344,-28.79,11.41,43734.47,metal loss,External,10.0,0.034,,,,,0.7,134.38,,MFL-A/XT,,1160.0,65000.0,,1342.0,,,,,,,,,2015,2533,13330.266456000001,-8.775192,273.5,8.128,17.018,13330.266456000001
12160.0,,0.344,-30.14,10.07,43735.82,metal loss,External,11.0,0.038,,,,,0.7,134.44,,MFL-A/XT,,1160.0,65000.0,,1342.0,,,,,,,,,2015,2534,13330.677936,-9.186672000000002,246.5,20.066,28.955999999999996,13330.677936
12160.0,,0.344,-30.88,9.32,43736.56,metal loss,External,29.0,0.1,,,,,0.7,134.47,,MFL-A/XT,,1160.0,65000.0,,1342.0,1463.2,2031.61,1533.76,2129.58,1535.32,2131.75,0.76,1.84,2015,2535,13330.903488,-9.412224,255.0,23.114,38.099999999999994,13330.903488
12160.0,,0.344,-30.93,9.28,43736.61,metal loss,External,11.0,0.038,,,,,0.7,134.47,,MFL-A/XT,,1160.0,65000.0,,1342.0,,,,,,,,,2015,2536,13330.918728,-9.427464,131.5,23.875999999999998,45.974,13330.918728
12160.0,,0.344,-31.08,9.12,43736.76,metal loss,External,12.0,0.041,,,,,0.7,134.48,,MFL-A/XT,,1160.0,65000.0,,1342.0,,,,,,,,,2015,2537,13330.964448,-9.473184,254.5,17.018,25.907999999999998,13330.964448
12160.0,,0.344,-31.22,8.99,43736.9,metal loss,External,17.0,0.058,,,,,0.7,134.49,,MFL-A/XT,,1160.0,65000.0,,1342.0,1468.71,2039.26,,,,,,,2015,2538,13331.00712,-9.515856,135.0,23.875999999999998,30.987999999999996,13331.00712
12160.0,,0.344,-39.33,0.88,43745.01,metal loss,External,21.0,0.072,,,,,0.7,135.05,,MFL-A/XT,,1160.0,65000.0,,1342.0,1471.3,2042.86,1543.1,2142.56,1543.43,2143.02,0.75,1.85,2015,2539,13333.479048000001,-11.987784,124.5,17.018,52.06999999999999,13333.479048000001
12160.0,,0.344,-39.36,0.85,43745.04,cluster,External,38.0,0.131,,,,,0.7,135.05,,,,1160.0,65000.0,,1342.0,1408.03,1955.01,1466.73,2036.52,1501.8,2085.22,0.79,1.76,2015,2540,13333.488192,-11.996928,178.0,48.767999999999994,101.6,13333.488192
12160.0,,0.344,-39.47,0.74,43745.15,metal loss,External,13.0,0.045,,,,,0.7,135.06,,MFL-A/XT,,1160.0,65000.0,,1342.0,1472.92,2045.12,,,,,,,2015,2541,13333.52172,-12.030456000000001,167.5,18.034,25.907999999999998,13333.52172
12170.0,,0.344,-0.77,39.33,43746.65,metal loss,External,12.0,0.041,,,,,0.7,135.17,,MFL-A/XT,,1160.0,65000.0,,1342.0,,,,,,,,,2015,2543,13333.978920000001,-0.23469600000000002,147.5,19.049999999999997,16.002,13333.978920000001
12170.0,,0.344,-0.84,39.26,43746.72,metal loss,External,14.0,0.048,,,,,0.7,135.17,,MFL-A/XT,,1160.0,65000.0,,1342.0,1457.68,2023.95,,,,,,,2015,2544,13334.000256000001,-0.256032,188.0,44.958,27.94,13334.000256000001
12170.0,,0.344,-0.85,39.24,43746.74,metal loss,External,34.0,0.117,,,,,0.7,135.17,,MFL-A/XT,,1160.0,65000.0,,1342.0,1451.7,2015.65,1520.11,2110.64,1523.6,2115.49,0.76,1.82,2015,2545,13334.006352,-0.25908000000000003,157.0,28.955999999999996,59.943999999999996,13334.006352
12170.0,,0.344,-2.14,37.96,43748.02,metal loss,External,25.0,0.086,,,,,0.7,135.27,,MFL-A/XT,,1160.0,65000.0,,1342.0,1466.92,2036.77,1538.11,2135.63,1539.02,2136.89,0.75,1.84,2015,2546,13334.396496,-0.6522720000000001,193.0,21.081999999999997,28.955999999999996,13334.396496
12170.0,,0.344,-3.96,36.14,43749.84,metal loss,External,13.0,0.045,,,,,0.7,135.4,,MFL-A/XT,,1160.0,65000.0,,1342.0,1468.63,2039.16,,,,,,,2015,2547,13334.951232,-1.207008,241.5,27.94,36.068,13334.951232
12170.0,,0.344,-4.43,35.67,43750.32,metal loss,External,10.0,0.034,,,,,0.7,135.44,,MFL-A/XT,,1160.0,65000.0,,1342.0,,,,,,,,,2015,2548,13335.097536000001,-1.350264,225.0,27.94,34.036,13335.097536000001
12170.0,,0.344,-4.81,35.29,43750.69,metal loss,External,16.0,0.055,,,,,0.7,135.47,,MFL-A/XT,,1160.0,65000.0,,1342.0,1467.44,2037.5,,,,,,,2015,2549,13335.210312000001,-1.466088,241.0,26.924,37.083999999999996,13335.210312000001
12170.0,,0.344,-5.33,34.77,43751.21,metal loss,External,17.0,0.058,,,,,0.7,135.51,,MFL-A/XT,,1160.0,65000.0,,1342.0,1465.41,2034.69,,,,,,,2015,2550,13335.368808000001,-1.624584,221.0,28.955999999999996,33.019999999999996,13335.368808000001
12170.0,,0.344,-6.18,33.92,43752.06,metal loss,External,11.0,0.038,,,,,0.7,135.57,,MFL-A/XT,,1160.0,65000.0,,1342.0,,,,,,,,,2015,2551,13335.627887999999,-1.883664,240.0,29.971999999999998,38.862,13335.627887999999
12170.0,,0.344,-6.59,33.51,43752.48,metal loss,External,14.0,0.048,,,,,0.7,135.6,,MFL-A/XT,,1160.0,65000.0,,1342.0,1463.96,2032.68,,,,,,,2015,2552,13335.755904000001,-2.008632,222.5,35.05199999999999,48.00599999999999,13335.755904000001
12170.0,,0.344,-10.95,29.15,43756.83,metal loss,External,12.0,0.041,,,,,0.7,135.94,,MFL-A/XT,,1160.0,65000.0,,1342.0,,,,,,,,,2015,2553,13337.081784000002,-3.33756,152.0,40.894,45.974,13337.081784000002
12230.0,,0.344,-16.18,23.71,43990.4,metal loss,External,43.0,0.148,,,Recoat,,0.7,138.47,,MFL-A/XT,,1160.0,65000.0,,1342.0,1407.91,1954.85,1465.6,2034.96,1477.59,2051.59,0.79,1.75,2015,2562,13408.273920000001,-4.9316640000000005,142.0,43.942,38.099999999999994,13408.273920000001
12230.0,,0.344,-16.37,23.51,43990.59,metal loss,External,16.0,0.055,,,Recoat,,0.7,138.43,,MFL-A/XT,,1160.0,65000.0,,1342.0,1470.18,2041.3,,,,,,,2015,2563,13408.331832,-4.9895760000000005,216.5,22.098,40.894,13408.331832
12230.0,,0.344,-16.69,23.2,43990.9,metal loss,External,21.0,0.072,,,Recoat,,0.7,138.37,,MFL-A/XT,,1160.0,65000.0,,1342.0,1474.99,2047.98,1547.18,2148.22,1547.26,2148.34,0.75,1.85,2015,2564,13408.42632,-5.087112,137.0,8.128,40.132,13408.42632
12230.0,,0.344,-16.71,23.17,43990.93,metal loss,External,12.0,0.041,,,Recoat,,0.7,138.36,,MFL-A/XT,,1160.0,65000.0,,1342.0,,,,,,,,,2015,2565,13408.435464,-5.093208000000001,220.0,23.114,36.068,13408.435464
12230.0,,0.344,-16.95,22.94,43991.17,metal loss,External,23.0,0.079,,,Recoat,,0.7,138.32,,MFL-A/XT,,1160.0,65000.0,,1342.0,1468.69,2039.24,1540.15,2138.47,1540.79,2139.34,0.75,1.84,2015,2566,13408.508616000001,-5.16636,217.5,20.066,28.955999999999996,13408.508616000001
12230.0,,0.344,-17.24,22.64,43991.46,metal loss,External,40.0,0.138,,,Recoat,,0.7,138.26,,MFL-A/XT,,1160.0,65000.0,,1342.0,1443.61,2004.42,1509.91,2096.47,1515.32,2103.98,0.77,1.81,2015,2567,13408.597008,-5.254752,139.5,29.971999999999998,45.974,13408.597008
12230.0,,0.344,-17.31,22.58,43991.53,metal loss,External,16.0,0.055,,,Recoat,,0.7,138.24,,MFL-A/XT,,1160.0,65000.0,,1342.0,1473.21,2045.51,,,,,,,2015,2568,13408.618344,-5.276088,218.0,14.985999999999999,26.924,13408.618344
12230.0,,0.344,-17.72,22.17,43991.93,metal loss,External,35.0,0.12,,,Recoat,,0.7,138.16,,MFL-A/XT,,1160.0,65000.0,,1342.0,1468.0,2038.28,1539.08,2136.98,1540.28,2138.65,0.75,1.84,2015,2569,13408.740264,-5.401056,133.0,16.002,33.019999999999996,13408.740264
12230.0,,0.344,-18.17,21.72,43992.39,metal loss,External,38.0,0.131,,,Recoat,,0.7,138.07,,MFL-A/XT,,1160.0,65000.0,,1342.0,1409.81,1957.48,1468.94,2039.58,1479.38,2054.08,0.79,1.76,2015,2571,13408.880472,-5.538216000000001,214.0,48.00599999999999,37.083999999999996,13408.880472
12230.0,,0.344,-18.67,21.22,43992.88,metal loss,External,15.0,0.052,,,Recoat,,0.7,137.97,,MFL-A/XT,,1160.0,65000.0,,1342.0,1466.27,2035.88,,,,,,,2015,2572,13409.029824,-5.690616000000001,133.0,29.971999999999998,38.099999999999994,13409.029824
12230.0,,0.344,-18.9,20.99,43993.12,cluster,External,19.0,0.065,,,Recoat,,0.7,137.92,,,,1160.0,65000.0,,1342.0,1458.2,2024.68,,,,,,,2015,2573,13409.102976000002,-5.76072,213.0,36.321999999999996,60.706,13409.102976000002
12230.0,,0.344,-19.29,20.6,43993.5,metal loss,External,16.0,0.055,,,Recoat,,0.7,137.84,,MFL-A/XT,,1160.0,65000.0,,1342.0,1466.88,2036.73,,,,,,,2015,2574,13409.2188,-5.879592,129.0,27.94,38.862,13409.2188
12230.0,,0.344,-19.49,20.4,43993.7,metal loss,External,16.0,0.055,,,Recoat,,0.7,137.8,,MFL-A/XT,,1160.0,65000.0,,1342.0,1470.64,2041.95,,,,,,,2015,2575,13409.27976,-5.940551999999999,199.5,21.081999999999997,28.955999999999996,13409.27976
12230.0,,0.344,-19.58,20.31,43993.79,metal loss,External,24.0,0.083,,,Recoat,,0.7,137.78,,MFL-A/XT,,1160.0,65000.0,,1342.0,1453.72,2018.45,1523.03,2114.69,1525.1,2117.56,0.76,1.82,2015,2576,13409.307192,-5.9679839999999995,220.5,35.05199999999999,40.132,13409.307192
12230.0,,0.344,-21.09,18.79,43995.31,metal loss,External,12.0,0.041,,,Recoat,,0.7,137.49,,MFL-A/XT,,1160.0,65000.0,,1342.0,,,,,,,,,2015,2577,13409.770488,-6.428232,234.5,26.924,43.942,13409.770488
12230.0,,0.344,-21.74,18.14,43995.96,metal loss,External,32.0,0.11,,,Recoat,,0.7,137.37,,MFL-A/XT,,1160.0,65000.0,,1342.0,1457.66,2023.93,1527.22,2120.51,1529.71,2123.96,0.76,1.83,2015,2578,13409.968608000001,-6.626352,234.0,25.907999999999998,34.036,13409.968608000001
12230.0,,0.344,-22.31,17.58,43996.52,metal loss,External,16.0,0.055,,,Recoat,,0.7,137.27,,MFL-A/XT,,1160.0,65000.0,,1342.0,1460.5,2027.87,,,,,,,2015,2579,13410.139296,-6.800088,279.0,37.083999999999996,43.942,13410.139296
12230.0,,0.344,-22.32,17.56,43996.54,metal loss,External,44.0,0.151,,,Recoat,,0.7,137.27,,MFL-A/XT,,1160.0,65000.0,,1342.0,1460.57,2027.96,1529.88,2124.2,1532.73,2128.15,0.76,1.83,2015,2580,13410.145392,-6.803136,235.0,19.049999999999997,25.907999999999998,13410.145392
12230.0,,0.344,-22.69,17.2,43996.91,metal loss,External,27.0,0.093,,,Recoat,,0.7,137.2,,MFL-A/XT,,1160.0,65000.0,,1342.0,1432.55,1989.06,1497.86,2079.74,1502.68,2086.43,0.77,1.79,2015,2581,13410.258168000002,-6.9159120000000005,279.5,48.00599999999999,33.019999999999996,13410.258168000002
12230.0,,0.344,-23.24,16.65,43997.46,metal loss,External,14.0,0.048,,,Recoat,,0.7,137.11,,MFL-A/XT,,1160.0,65000.0,,1342.0,1465.25,2034.46,,,,,,,2015,2582,13410.425808,-7.083552,279.0,33.019999999999996,41.91,13410.425808
12230.0,,0.344,-23.73,16.15,43997.95,metal loss,External,13.0,0.045,,,Recoat,,0.7,137.03,,MFL-A/XT,,1160.0,65000.0,,1342.0,1449.63,2012.78,,,,,,,2015,2584,13410.57516,-7.232904,277.5,59.943999999999996,36.068,13410.57516
12230.0,,0.344,-24.67,15.22,43998.88,metal loss,External,18.0,0.062,,,Recoat,,0.7,136.88,,MFL-A/XT,,1160.0,65000.0,,1342.0,1450.68,2014.23,,,,,,,2015,2585,13410.858624,-7.5194160000000005,270.0,45.974,52.06999999999999,13410.858624
12230.0,,0.344,-25.14,14.75,43999.35,metal loss,External,26.0,0.089,,,Recoat,,0.7,136.81,,MFL-A/XT,,1160.0,65000.0,,1342.0,1423.69,1976.76,1487.15,2064.87,1492.67,2072.53,0.78,1.78,2015,2586,13411.00188,-7.662672000000001,279.0,56.13399999999999,38.862,13411.00188
12230.0,,0.344,-25.82,14.07,44000.04,metal loss,External,16.0,0.055,,,Recoat,,0.7,136.71,,MFL-A/XT,,1160.0,65000.0,,1342.0,1449.96,2013.24,,,,,,,2015,2587,13411.212192,-7.869936,280.5,51.053999999999995,34.036,13411.212192
12230.0,,0.344,-25.94,13.95,44000.15,metal loss,External,10.0,0.034,,,Recoat,,0.7,136.69,,MFL-A/XT,,1160.0,65000.0,,1342.0,,,,,,,,,2015,2588,13411.24572,-7.906512000000001,293.5,16.002,25.907999999999998,13411.24572
12230.0,,0.344,-26.23,13.66,44000.45,metal loss,External,23.0,0.079,,,Recoat,,0.7,136.65,,MFL-A/XT,,1160.0,65000.0,,1342.0,1441.07,2000.9,1508.21,2094.12,1511.2,2098.27,0.77,1.81,2015,2589,13411.33716,-7.994904000000001,279.5,46.99,41.91,13411.33716
