Repository: bforce541/tidal-backend-work

# ILI Alignment & Growth (MVP)

Two-run weld-anchored alignment + anomaly matching + growth rates. Deterministic, explainable, engineer-aligned.

## MVP: What It Does

Given two ILI runs (e.g. 2007 & 2015 OR 2015 & 2022):

1. **Ingest** – Excel/CSV
2. **Normalize** – Schema + units (distances → m, clock → degrees, depth → %, length/width → mm)
3. **Align** – Weld-anchored, segment-wise linear mapping
4. **Match** – Distance + clock + type + geometry (hard filters, weighted score)
5. **Growth** – Depth/length/width rates for matched pairs only
6. **Flag** – New, Missing, Ambiguous
7. **Output** – Excel + CSV + summary.json

Prediction is **not** part of MVP.

File: output 2/tables/New_2022_vs_2015.csv (part 6 of 23)
[in.]",Pdesign [PSI],"Mod B31G Psafe 
[PSI]",Mod B31G Pburst [PSI],"Mod B31G Psafe Pressure with Tolerance
[PSI]","Mod B31G Pburst Pressure with Tolerance
[PSI]",Effective Area Psafe [PSI],Effective Area Pburst [PSI],ERF,RPR,Length Tolerance [in],Width Tolerance [in],run_year,row_index,distance_raw_m,dist_to_us_weld_m,clock_position_deg,length_mm,width_mm,distance_corrected_m
4140,0.344,13.209,5.988,14954.888,Metal Loss,External,13.0,0.044,28.0,GENE,20.0,,,,4.4,EXT ML,16,N,N,5.97,40.597,04:12,27.855,CMFL,1025,65000,E.R. WELD,24,1341.6,1482.7,2059.2,1390.6,1931.4,1495.7,2077.3,0.691,1.104,1.0,1.2,2022,1196,4558.249862400001,4.0261032,259.0,5850.940800000001,66.03999999999999,5532.752618465516
4140,0.344,14.311,4.885,14955.991,Metal Loss,External,18.0,0.062,33.0,GENE,20.0,,,,7.1,EXT ML,16,N,N,5.97,40.623,04:12,17.174,CMFL,1025,65000,E.R. WELD,24,1341.6,1406.4,1953.3,1278.7,1775.9,1408.4,1956.1,0.729,1.051,1.0,1.2,2022,1197,4558.5860568,4.3619928,208.5,5850.940800000001,76.19999999999999,5533.452994275891
4140,0.344,14.902,4.295,14956.581,Metal Loss,External,18.0,0.062,33.0,GENE,20.0,,,,1.6,EXT ML,16,N,N,5.97,40.637,04:12,27.855,CMFL,1025,65000,E.R. WELD,24,1341.6,1524.5,2117.4,1499.7,2082.9,1519.6,2110.5,0.672,1.137,1.0,1.2,2022,1198,4558.7658888000005,4.5421296,259.0,5850.940800000001,43.18,5533.827628662224
4140,0.344,15.469,3.727,14957.149,Metal Loss,External,12.0,0.041,27.0,AXGR,20.0,,,,1.9,EXT ML,16,N,N,5.97,40.651,04:12,16.127,CMFL,1025,65000,E.R. WELD,24,1341.6,1529.2,2123.9,1499.3,2082.4,1525.5,2118.8,0.67,1.14,1.0,1.2,2022,1199,4558.9390152,4.7149512,48.5,5850.940800000001,17.779999999999998,5534.188293630756
4140,0.344,15.679,3.517,14957.359,Metal Loss,External,16.0,0.055,31.0,GENE,20.0,,,,1.3,EXT ML,16,N,N,5.97,40.656,04:12,27.855,CMFL,1025,65000,E.R. WELD,24,1341.6,1533.6,2130.0,1516.3,2105.9,1530.6,2125.9,0.668,1.143,1.0,1.2,2022,1200,4559.0030232,4.7789592,259.0,5850.940800000001,48.26,5534.321638073348
4140,0.344,16.463,2.733,14958.143,Metal Loss,External,13.0,0.044,28.0,GENE,20.0,,,,2.8,EXT ML,16,N,N,5.97,40.675,04:12,28.903,CMFL,1025,65000,E.R. WELD,24,1341.6,1509.8,2097.0,1455.7,2021.8,1508.7,2095.4,0.679,1.125,0.6,1.2,2022,1201,4559.2419864,5.017922400000001,261.0,5850.940800000001,66.03999999999999,5534.819457325693
4140,0.344,16.781,2.415,14958.461,Metal Loss,External,16.0,0.055,31.0,GENE,20.0,,,,4.8,EXT ML,16,N,N,5.97,40.682,04:12,30.159,CMFL,1025,65000,E.R. WELD,24,1341.6,1459.5,2027.1,1357.9,1885.9,1487.2,2065.5,0.702,1.087,1.0,1.2,2022,1202,4559.3389128,5.1148488,270.0,5850.940800000001,35.559999999999995,5535.021378910191
4140,0.344,16.949,2.247,14958.629,Metal Loss,External,12.0,0.041,27.0,GENE,20.0,,,,4.4,EXT ML,16,N,N,5.97,40.686,04:12,26.599,CMFL,1025,65000,E.R. WELD,24,1341.6,1486.8,2065.0,1397.2,1940.6,1475.1,2048.7,0.69,1.108,1.0,1.2,2022,1203,4559.3901192,5.166055200000001,253.0,5850.940800000001,76.19999999999999,5535.128054464265
4150,0.344,2.27,37.969,14963.146,Metal Loss,External,13.0,0.044,28.0,PITT,20.0,,,,0.7,EXT ML,11,N,N,5.97,40.795,02:32,29.112,CMFL,1025,65000,E.R. WELD,24,1341.6,1544.3,2144.9,1539.1,2137.6,1543.6,2143.8,0.664,1.151,0.6,1.2,2022,1205,4560.7669008,0.6918960000000001,296.5,12266.066400000002,25.4,5537.242970369045
4150,0.344,5.568,34.672,14966.444,Metal Loss,External,16.0,0.055,31.0,PITT,20.0,,,,0.9,EXT ML,11,N,N,5.97,40.931,02:32,26.18,CMFL,1025,65000,E.R. WELD,24,1341.6,1541.3,2140.7,1533.0,2129.2,1539.9,2138.7,0.665,1.149,0.6,1.2,2022,1206,4561.7721312,1.6971264,310.5,12266.066400000002,22.86,5538.242729821516
4150,0.344,7.582,32.661,14968.455,Metal Loss,External,13.0,0.044,28.0,GENE,20.0,,,,3.0,EXT ML,11,N,N,5.97,41.017,02:32,20.106,CMFL,1025,65000,E.R. WELD,24,1341.6,1506.5,2092.4,1447.0,2009.7,1498.4,2081.1,0.68,1.123,1.0,1.2,2022,1207,4562.3850840000005,2.3109936,340.0,12266.066400000002,86.36,5538.852346637441
4150,0.344,8.038,32.201,14968.914,Metal Loss,External,15.0,0.052,30.0,PITT,20.0,,,,0.6,EXT ML,11,N,N,5.97,41.037,02:32,18.431,CMFL,1025,65000,E.R. WELD,24,1341.6,1544.8,2145.5,1540.2,2139.2,1544.1,2144.6,0.664,1.151,0.6,1.2,2022,1208,4562.5249872,2.4499824,347.5,12266.066400000002,25.4,5538.991488416909
4150,0.344,11.637,28.602,14972.513,Metal Loss,External,20.0,0.069,35.0,GENE,20.0,,,,6.0,EXT ML,11,N,N,5.97,41.191,02:32,10.263,CMFL,1025,65000,E.R. WELD,24,1341.6,1410.0,1958.4,1287.8,1788.6,1394.5,1936.7,0.727,1.051,1.0,1.2,2022,1209,4563.6219624000005,3.5469576000000003,22.0,12266.066400000002,137.16,5540.0824933500335
4150,0.344,12.972,27.267,14973.848,Metal Loss,External,16.0,0.055,31.0,GENE,20.0,,,,4.3,EXT ML,11,N,N,5.97,41.248,02:32,28.693,CMFL,1025,65000,E.R. WELD,24,1341.6,1466.2,2036.3,1373.3,1907.3,1460.7,2028.7,0.699,1.093,1.0,1.2,2022,1210,4564.0288704,3.9538656,294.5,12266.066400000002,76.19999999999999,5540.487186760904
4150,0.344,13.822,26.421,14974.695,Metal Loss,External,14.0,0.048,29.0,GENE,20.0,,,,29.0,EXT ML,11,N,N,5.97,41.284,02:32,12.566,CMFL,1025,65000,E.R. WELD,24,1341.6,1388.6,1928.6,1211.9,1683.2,1397.8,1941.4,0.738,1.035,1.0,1.2,2022,1211,4564.287036,4.2129456,12.0,12266.066400000002,203.2,5540.743947299485
4150,0.344,13.898,26.342,14974.774,Metal Loss,External,12.0,0.041,27.0,GENE,20.0,,,,3.1,EXT ML,11,N,N,5.97,41.287,02:32,29.322,CMFL,1025,65000,E.R. WELD,24,1341.6,1508.5,2095.2,1446.4,2008.9,1500.9,2084.5,0.68,1.124,1.0,1.2,2022,1212,4564.3111152,4.2361104,296.0,12266.066400000002,43.18,5540.767895448893
4150,0.344,15.095,25.148,14975.968,Metal Loss,External,14.0,0.048,29.0,AXGR,20.0,,,,1.9,EXT ML,11,N,N,5.97,41.338,02:32,28.903,CMFL,1025,65000,E.R. WELD,24,1341.6,1524.9,2117.9,1491.0,2070.8,1520.3,2111.5,0.672,1.136,1.0,1.2,2022,1213,4564.675046400001,4.600956,297.5,12266.066400000002,22.86,5541.129845960188
4150,0.344,15.636,24.603,14976.512,Metal Loss,External,15.0,0.052,30.0,GENE,20.0,,,,1.7,EXT ML,11,N,N,5.97,41.362,02:32,28.484,CMFL,1025,65000,E.R. WELD,24,1341.6,1526.2,2119.7,1498.0,2080.6,1521.7,2113.5,0.672,1.138,1.0,1.2,2022,1214,4564.8408576,4.7658528,299.5,12266.066400000002,33.019999999999996,5541.294754735853
4150,0.344,25.82,14.419,14986.696,Metal Loss,External,26.0,0.089,41.0,GENE,20.0,,,,9.5,EXT ML,11,N,N,5.97,41.797,02:32,11.519,CMFL,1025,65000,E.R. WELD,24,1341.6,1312.8,1823.3,1156.2,1605.9,1333.4,1851.9,0.781,0.978,1.0,1.2,2022,1215,4567.9449408,7.869936,20.0,12266.066400000002,137.16,5544.381944021471
4150,0.344,,,14996.519,Attachment,,,,,,,,,,,ATTACHMENT,11,,,5.97,42.217,02:32,,CMFL,1025,65000,E.R. WELD,24,1341.6,,,,,,,,,,,2022,1216,4570.938991200001,,0.0,12266.066400000002,,5547.359699358532
4160,0.5,2.628,0.354,15003.743,Metal Loss,External,25.0,0.125,40.0,GENE,20.0,,,,9.3,EXT ML ( ON GW ),2,N,N,4.14,42.521,UNKN,,CMFL,1025,60000,E.R. WELD,24,1800.0,1815.6,2521.6,1624.2,2255.8,1774.2,2464.1,0.565,1.011,1.0,1.2,2022,1219,4573.1408664,0.8010144000000001,132.5,908.9136000000001,78.74,5550.954852889038
4161,0.5,,,15004.898,Tap,,,,,,,,,,,1.0 IN OFFTAKE-WELDOLET,3,,,4.14,42.529,UNKN,,CMFL,1025,60000,E.R. WELD,24,1800.0,,,,,,,,,,,2022,1221,4573.4929104,,90.0,1413.9672,,5553.353766834232
4161,0.5,,,15007.71,Tap,,,,,,,,,,,1.0 IN OFFTAKE-WELDOLET,3,,,4.14,42.547,UNKN,,CMFL,1025,60000,E.R. WELD,24,1800.0,,,,,,,,,,,2022,1224,4574.350008,,90.0,1413.9672,,5560.740436816552
4161,0.5,3.783,0.856,15007.881,Metal Loss,External,25.0,0.125,40.0,GENE,20.0,,,,3.7,EXT ML,3,N,N,4.14,42.548,UNKN,,CMFL,1025,60000,E.R. WELD,24,1800.0,1972.8,2739.9,1869.8,2596.9,1945.0,2701.4,0.52,1.096,1.0,1.2,2022,1225,4574.4021288,1.1530584,120.5,1413.9672,99.05999999999999,5561.1896262073715
4161,0.5,4.501,0.135,15008.602,Metal Loss,External,20.0,0.1,35.0,GENE,20.0,,,,22.9,EXT ML ( ON GW ),3,N,N,4.14,42.553,UNKN,,CMFL,1025,60000,E.R. WELD,24,1800.0,1801.8,2502.5,1575.3,2187.9,1773.2,2462.8,0.569,1.005,1.0,1.2,2022,1226,4574.6218896,1.3719048000000003,114.0,1413.9672,129.54,5563.083576796722
4162,0.344,2.864,0.016,15011.601,Metal Loss,External,22.0,0.076,37.0,GENE,20.0,,,,33.8,EXT ML ( ON GW ),1,N,N,5.97,42.57,UNKN,,CMFL,1025,65000,E.R. WELD,24,1341.6,1290.8,1792.8,1106.2,1536.4,1318.7,1831.5,0.794,0.961,1.0,1.2,2022,1228,4575.535984800001,0.8729472,98.0,878.1288,388.62,5575.553373466682
4190,0.344,0.863,12.28,15012.484,Metal Loss,External,12.0,0.041,27.0,GENE,20.0,,,,10.0,EXT ML,4,N,N,5.97,42.57,08:08,15.708,CMFL,1025,65000,E.R. WELD,24,1341.6,1445.2,2007.2,1297.3,1801.8,1448.8,2012.2,0.709,1.075,1.0,1.2,2022,1231,4575.805123200001,0.2630424,169.0,4005.9864000000002,99.05999999999999,5576.4232679461475
4190,0.344,1.959,11.188,15013.576,Metal Loss,External,14.0,0.048,29.0,GENE,20.0,,,,4.8,EXT ML,4,N,N,5.97,42.57,08:08,12.357,CMFL,1025,65000,E.R. WELD,24,1341.6,1471.3,2043.5,1371.1,1904.3,1456.6,2023.0,0.697,1.095,1.0,1.2,2022,1232,4576.1379648,0.5971032000000001,184.5,4005.9864000000002,68.58,5577.433666383507
4190,0.344,,,15014.511,Attachment,,,,,,,,,,,ATTACHMENT,4,,,5.97,42.57,08:08,,CMFL,1025,65000,E.R. WELD,24,1341.6,,,,,,,,,,,2022,1233,4576.4229528000005,,180.0,4005.9864000000002,,5578.298796913668
4190,0.344,,,15014.764,End Repair Marker,,,,,,,,,,,REPAIR MARKER 2012 DIG 9 RECOAT END,4,,,5.97,42.57,08:08,,CMFL,1025,65000,E.R. WELD,24,1341.6,,,,,,,,,,,2022,1234,4576.5000672,,,4005.9864000000002,,5578.532891057121
4190,0.344,,,15015.243,Attachment,,,,,,,,,,,ATTACHMENT,4,,,5.97,42.569,08:08,,CMFL,1025,65000,E.R. WELD,24,1341.6,,,,,,,,,,,2022,1235,4576.646066400001,,0.0,4005.9864000000002,,5578.976096965087
4190,0.344,9.117,4.026,15020.738,Metal Loss,External,12.0,0.041,27.0,GENE,20.0,,,,7.5,EXT ML,4,N,N,5.97,42.565,08:08,9.844,CMFL,1025,65000,E.R. WELD,24,1341.6,1459.5,2027.0,1327.1,1843.2,1443.0,2004.2,0.702,1.085,1.0,1.2,2022,1236,4578.3209424,2.7788616000000004,290.5,4005.9864000000002,81.28,5584.060473717194
4190,0.344,10.013,3.133,15021.631,Metal Loss,External,12.0,0.041,27.0,GENE,20.0,,,,9.4,EXT ML,4,N,N,5.97,42.564,08:08,12.985,CMFL,1025,65000,E.R. WELD,24,1341.6,1445.9,2008.2,1303.1,1809.9,1427.1,1982.1,0.709,1.077,1.0,1.2,2022,1237,4578.5931288,3.0519624000000003,305.5,4005.9864000000002,76.19999999999999,5584.886742768995
4200,0.344,5.203,35.075,15029.964,Metal Loss,External,12.0,0.041,27.0,GENE,20.0,,,,4.4,EXT ML,14,N,N,5.97,42.477,07:32,2.932,CMFL,1025,65000,E.R. WELD,24,1341.6,1486.9,2065.1,1396.0,1938.9,1475.2,2048.9,0.689,1.108,1.0,1.2,2022,1239,4581.1330272000005,1.5858744000000002,212.0,12276.124800000001,60.959999999999994,5589.3542523203
4200,0.344,,,15033.583,Field Bend,,,,,,,,,,,BEND-COLD OVER,14,,,5.97,42.367,07:32,,CMFL,1025,65000,E.R. WELD,24,1341.6,,,,,,,,,,,2022,1240,4582.236098400001,,,12276.124800000001,,5590.445957299368
4200,0.344,8.917,31.358,15033.681,Metal Loss,External,14.0,0.048,29.0,GENE,20.0,,,,5.3,EXT ML,14,N,N,5.97,42.364,07:32,29.531,CMFL,1025,65000,E.R. WELD,24,1341.6,1462.8,2031.7,1356.0,1883.4,1448.3,2011.5,0.701,1.09,1.0,1.2,2022,1241,4582.2659688,2.7179016000000003,82.5,12276.124800000001,71.11999999999999,5590.47551991002
4200,0.344,9.672,30.604,15034.436,Metal Loss,External,18.0,0.062,33.0,GENE,20.0,,,,3.2,EXT ML,14,N,N,5.97,42.341,07:32,29.322,CMFL,1025,65000,E.R. WELD,24,1341.6,1483.7,2060.7,1411.6,1960.5,1470.6,2042.5,0.691,1.104,1.0,1.2,2022,1242,4582.4960928,2.9480256000000002,85.5,12276.124800000001,50.8,5590.703272675755
4200,0.344,24.505,15.774,15049.265,Metal Loss,External,11.0,0.038,26.0,GENE,20.0,,,,5.8,EXT ML,14,N,N,5.97,41.888,07:32,15.499,CMFL,1025,65000,E.R. WELD,24,1341.6,1478.4,2053.4,1367.7,1899.6,1465.4,2035.3,0.693,1.101,1.0,1.2,2022,1243,4587.015972,7.469124,152.0,12276.124800000001,93.98,5595.176578322235
4200,0.344,28.182,12.093,15052.946,Metal Loss,External,27.0,0.093,42.0,GENE,20.0,,,,19.8,EXT ML,14,N,N,5.97,41.775,07:32,36.652,CMFL,1025,65000,E.R. WELD,24,1341.6,1253.1,1740.4,1075.1,1493.1,1348.0,1872.2,0.818,0.934,1.0,1.2,2022,1244,4588.1379408,8.5898736,48.5,12276.124800000001,109.21999999999998,5596.286986177432
4200,0.344,28.835,11.44,15053.599,Metal Loss,External,13.0,0.044,28.0,AXGR,20.0,,,,2.6,EXT ML,14,N,N,5.97,41.756,07:32,7.959,CMFL,1025,65000,E.R. WELD,24,1341.6,1512.8,2101.1,1464.6,2034.2,1505.8,2091.4,0.678,1.128,1.0,1.2,2022,1245,4588.3369752,8.788908000000001,263.5,12276.124800000001,25.4,5596.483969695345
4200,0.344,30.4,9.875,15055.164,Metal Loss,External,15.0,0.052,30.0,GENE,20.0,,,,6.8,EXT ML,14,N,N,5.97,41.708,07:32,33.72,CMFL,1025,65000,E.R. WELD,24,1341.6,1435.8,1994.2,1313.3,1824.0,1427.6,1982.8,0.714,1.072,1.0,1.2,2022,1246,4588.8139872,9.26592,34.0,12276.124800000001,127.0,5596.956066487896
4200,0.344,39.259,1.02,15064.019,Metal Loss,External,15.0,0.052,30.0,GENE,20.0,,,,2.1,EXT ML,14,N,N,5.97,41.437,07:32,5.027,CMFL,1025,65000,E.R. WELD,24,1341.6,1518.5,2109.0,1480.7,2056.5,1512.5,2100.7,0.675,1.132,1.0,1.2,2022,1247,4591.5129912,11.966143200000001,201.5,12276.124800000001,35.559999999999995,5599.627259521789
4200,0.344,39.409,0.869,15064.17,Metal Loss,External,17.0,0.058,32.0,CIGR,20.0,,,,0.8,EXT ML,14,N,N,5.97,41.433,07:32,27.437,CMFL,1025,65000,E.R. WELD,24,1341.6,1541.6,2141.1,1533.7,2130.1,1540.3,2139.3,0.665,1.149,0.6,1.2,2022,1248,4591.559016,12.0118632,102.5,12276.124800000001,91.44,5599.672810074936
4200,0.344,39.432,0.843,15064.196,Metal Loss,External,17.0,0.058,32.0,GENE,20.0,,,,2.0,EXT ML,14,N,N,5.97,41.432,07:32,16.755,CMFL,1025,65000,E.R. WELD,24,1341.6,1515.3,2104.6,1476.9,2051.3,1508.5,2095.2,0.677,1.129,1.0,1.2,2022,1249,4591.5669408,12.018873600000001,146.0,12276.124800000001,35.559999999999995,5599.680653216537
4200,0.344,39.442,0.833,15064.206,Metal Loss,External,15.0,0.052,30.0,AXGR,20.0,,,,2.3,EXT ML ( ON SW ),14,N,N,5.97,41.431,07:32,0.209,CMFL,1025,65000,E.R. WELD,24,1341.6,1512.1,2100.2,1468.8,2040.1,1504.8,2090.0,0.678,1.128,1.0,1.2,2022,1250,4591.5699888,12.0219216,226.5,12276.124800000001,25.4,5599.68366980946
4200,0.344,39.455,0.82,15064.219,Metal Loss,External,13.0,0.044,28.0,GENE,20.0,,,,1.6,EXT ML,14,N,N,5.97,41.431,07:32,32.254,CMFL,1025,65000,E.R. WELD,24,1341.6,1532.5,2128.4,1509.1,2095.9,1529.5,2124.3,0.669,1.142,1.0,1.2,2022,1251,4591.5739512,12.025884,68.0,12276.124800000001,53.339999999999996,5599.687591380261
4200,0.344,39.485,0.791,15064.249,Metal Loss,External,13.0,0.044,28.0,AXGR,20.0,,,,1.3,EXT ML,14,N,N,5.97,41.43,07:32,19.687,CMFL,1025,65000,E.R. WELD,24,1341.6,1536.5,2134.1,1518.7,2109.3,1534.2,2130.9,0.667,1.145,1.0,1.2,2022,1252,4591.583095200001,12.035028,131.5,12276.124800000001,17.779999999999998,5599.696641159033
4200,0.344,40.161,0.115,15064.925,Metal Loss,External,12.0,0.041,27.0,GENE,25.0,,,,2.6,EXT ML ( ON GW ),14,N,N,5.97,41.41,07:32,31.625,CMFL,1025,65000,E.R. WELD,24,1341.6,1513.8,2102.5,1464.8,2034.5,1507.1,2093.2,0.677,1.129,1.2,1.4,2022,1253,4591.78914,12.241072800000001,74.5,12276.124800000001,83.82,5599.900562840671
4210,0.344,0.604,39.413,15065.643,Metal Loss,External,16.0,0.055,31.0,GENE,20.0,,,,3.8,EXT ML,14,N,N,5.97,41.388,11:40,17.383,CMFL,1025,65000,E.R. WELD,24,1341.6,1478.1,2052.9,1395.3,1937.9,1464.3,2033.7,0.694,1.101,1.0,1.2,2022,1255,4592.0079864,0.1840992,266.5,12196.8768,96.52,5600.118972991079
4210,0.344,0.732,39.285,15065.771,Metal Loss,External,22.0,0.076,37.0,GENE,20.0,,,,1.5,EXT ML,14,N,N,5.97,41.384,11:40,4.398,CMFL,1025,65000,E.R. WELD,24,1341.6,1521.3,2113.0,1496.2,2078.1,1515.4,2104.7,0.674,1.134,1.0,1.2,2022,1256,4592.0470008,0.2231136,11.0,12196.8768,55.88,5600.157970817004
4210,0.344,21.188,18.829,15086.227,Metal Loss,External,17.0,0.058,32.0,GENE,20.0,,,,1.9,EXT ML,14,N,N,5.97,40.839,11:40,24.504,CMFL,1025,65000,E.R. WELD,24,1341.6,1518.9,2109.6,1485.3,2063.0,1512.8,2101.2,0.675,1.132,1.0,1.2,2022,1257,4598.2819896,6.4581024,232.5,12196.8768,55.88,5606.39031087248
4210,0.344,22.562,17.454,15087.602,Metal Loss,External,13.0,0.044,28.0,PITT,20.0,,,,0.9,EXT ML,14,N,N,5.97,40.803,11:40,26.599,CMFL,1025,65000,E.R. WELD,24,1341.6,1542.3,2142.1,1533.7,2130.2,1541.1,2140.5,0.665,1.15,0.6,1.2,2022,1258,4598.7010896,6.8768976,223.0,12196.8768,17.779999999999998,5606.8092328306475
4210,0.344,23.369,16.644,15088.412,Metal Loss,External,27.0,0.093,42.0,GENE,20.0,,,,42.6,EXT ML,14,N,N,5.97,40.782,11:40,22.41,CMFL,1025,65000,E.R. WELD,24,1341.6,1221.2,1696.1,1031.0,1431.9,1310.6,1820.2,0.839,0.909,1.0,1.2,2022,1259,4598.947977600001,7.1228712000000005,240.5,12196.8768,210.82,5607.056015947824
4210,0.344,27.126,12.89,15092.165,Metal Loss,External,41.0,0.141,56.0,GENE,15.0,,,,53.2,*EXT ML,14,Y,Y,5.97,40.684,11:40,21.572,CMFL,1025,65000,E.R. WELD,24,1341.6,1031.2,1432.2,839.1,1165.4,1208.7,1678.8,0.994,0.771,1.0,1.2,2022,1260,4600.091892,8.2680048,234.0,12196.8768,312.42,5608.199444390735
4210,0.344,32.247,7.766,15097.29,Metal Loss,External,23.0,0.079,38.0,GENE,20.0,,,,3.3,EXT ML,14,N,N,5.97,40.549,11:40,21.572,CMFL,1025,65000,E.R. WELD,24,1341.6,1455.7,2021.8,1375.0,1909.7,1446.6,2009.2,0.704,1.084,1.0,1.2,2022,1261,4601.6539920000005,9.828885600000001,95.5,12196.8768,66.03999999999999,5609.760880780269
4210,0.344,33.159,6.854,15098.202,Metal Loss,External,31.0,0.106,46.0,GENE,20.0,,,,15.3,EXT ML,14,N,N,5.97,40.525,11:40,20.735,CMFL,1025,65000,E.R. WELD,24,1341.6,1221.4,1696.4,1044.7,1451.0,1358.3,1886.5,0.839,0.91,1.0,1.2,2022,1262,4601.9319696,10.1068632,256.0,12196.8768,193.04,5610.038740289978
4210,0.344,,,15099.035,Field Bend,,,,,,,,,,,BEND-COLD RIGHT,14,,,5.97,40.503,11:40,,CMFL,1025,65000,E.R. WELD,24,1341.6,,,,,,,,,,,2022,1263,4602.1858680000005,,,12196.8768,,5610.292530828999
4210,0.344,36.03,3.986,15101.07,Metal Loss,External,24.0,0.082,39.0,GENE,20.0,,,,12.4,EXT ML,14,N,N,5.97,40.45,11:40,14.032,CMFL,1025,65000,E.R. WELD,24,1341.6,1315.0,1826.4,1146.9,1592.9,1333.3,1851.7,0.78,0.977,1.0,1.2,2022,1264,4602.806136,10.981944,281.5,12196.8768,139.7,5610.9125353270865
4210,0.344,36.48,3.537,15101.519,Metal Loss,External,12.0,0.041,27.0,GENE,20.0,,,,2.3,EXT ML,14,N,N,5.97,40.438,11:40,13.195,CMFL,1025,65000,E.R. WELD,24,1341.6,1521.2,2112.8,1478.7,2053.7,1516.0,2105.6,0.674,1.134,1.0,1.2,2022,1265,4602.9429912000005,11.119104,53.0,12196.8768,33.019999999999996,5611.049332388336
4210,0.344,36.87,3.146,15101.909,Metal Loss,External,11.0,0.038,26.0,GENE,20.0,,,,2.4,EXT ML,14,N,N,5.97,40.428,11:40,16.755,CMFL,1025,65000,E.R. WELD,24,1341.6,1520.4,2111.7,1476.8,2051.2,1515.1,2104.2,0.674,1.134,1.0,1.2,2022,1266,4603.0618632000005,11.237976,70.0,12196.8768,33.019999999999996,5611.168153889198
4210,0.344,37.293,2.723,15102.333,Metal Loss,External,15.0,0.052,30.0,GENE,20.0,,,,1.5,EXT ML,14,N,N,5.97,40.417,11:40,15.289,CMFL,1025,65000,E.R. WELD,24,1341.6,1531.8,2127.5,1510.8,2098.3,1528.4,2122.8,0.669,1.142,1.0,1.2,2022,1267,4603.191098400001,11.3669064,276.5,12196.8768,48.26,5611.297334187571
4210,0.344,38.212,1.804,15103.251,Metal Loss,External,15.0,0.052,30.0,GENE,20.0,,,,1.7,EXT ML,14,N,N,5.97,40.393,11:40,14.242,CMFL,1025,65000,E.R. WELD,24,1341.6,1527.3,2121.2,1499.9,2083.2,1523.0,2115.3,0.671,1.138,1.0,1.2,2022,1268,4603.4709048,11.647017600000002,281.5,12196.8768,55.88,5611.57702172037
4210,0.344,38.894,1.122,15103.934,Metal Loss,External,16.0,0.055,31.0,GENE,20.0,,,,6.3,EXT ML,14,N,N,5.97,40.375,11:40,12.147,CMFL,1025,65000,E.R. WELD,24,1341.6,1436.6,1995.2,1314.7,1825.9,1415.2,1965.5,0.714,1.07,1.0,1.2,2022,1269,4603.6790832,11.8548912,291.5,12196.8768,91.44,5611.785111682135
4220,0.344,2.648,37.575,15107.703,Metal Loss,External,14.0,0.048,29.0,GENE,20.0,,,,2.2,EXT ML,16,N,N,5.97,40.276,10:48,15.08,CMFL,1025,65000,E.R. WELD,24,1341.6,1518.1,2108.4,1477.8,2052.6,1512.1,2100.1,0.675,1.132,1.0,1.2,2022,1271,4604.8278744,0.8071104000000001,251.5,12259.9704,38.099999999999994,5612.929284595778
4220,0.344,3.212,37.008,15108.271,Metal Loss,External,12.0,0.041,27.0,GENE,20.0,,,,3.1,EXT ML,16,N,N,5.97,40.263,10:48,12.147,CMFL,1025,65000,E.R. WELD,24,1341.6,1509.2,2096.1,1446.4,2008.9,1501.7,2085.6,0.679,1.124,1.0,1.2,2022,1272,4605.001000800001,0.9790176000000002,265.5,12259.9704,43.18,5613.101451167144
4220,0.344,4.101,36.122,15109.157,Metal Loss,External,32.0,0.11,47.0,GENE,20.0,,,,5.6,EXT ML,16,N,N,5.97,40.242,10:48,28.484,CMFL,1025,65000,E.R. WELD,24,1341.6,1324.5,1839.6,1188.7,1650.9,1310.8,1820.6,0.774,0.986,1.0,1.2,2022,1273,4605.2710536,1.2499848,106.5,12259.9704,185.42,5613.370006769659
4220,0.344,6.86,33.36,15111.919,Metal Loss,External,13.0,0.044,28.0,GENE,20.0,,,,3.6,EXT ML,16,N,N,5.97,40.176,10:48,14.451,CMFL,1025,65000,E.R. WELD,24,1341.6,1492.4,2072.8,1419.1,1970.9,1485.9,2063.7,0.687,1.114,1.0,1.2,2022,1274,4606.1129112,2.0909280000000003,256.0,12259.9704,45.72,5614.207197033935
4220,0.344,8.33,31.893,15113.386,Metal Loss,External,29.0,0.1,44.0,GENE,20.0,,,,15.4,EXT ML,16,N,N,5.97,40.141,10:48,36.652,CMFL,1025,65000,E.R. WELD,24,1341.6,1237.3,1718.5,1068.4,1483.9,1277.3,1774.1,0.829,0.926,1.0,1.2,2022,1275,4606.5600528,2.538984,153.5,12259.9704,223.52,5614.651859639907
4220,0.344,8.638,31.585,15113.694,Metal Loss,External,12.0,0.041,27.0,GENE,20.0,,,,6.5,EXT ML,16,N,N,5.97,40.133,10:48,6.074,CMFL,1025,65000,E.R. WELD,24,1341.6,1462.0,2030.6,1344.8,1867.8,1460.6,2028.6,0.701,1.091,1.0,1.2,2022,1276,4606.6539312,2.6328624,351.5,12259.9704,50.8,5614.745217569451
4220,0.344,10.095,30.125,15115.154,Metal Loss,External,16.0,0.055,31.0,GENE,20.0,,,,9.9,EXT ML,16,N,N,5.97,40.099,10:48,7.121,CMFL,1025,65000,E.R. WELD,24,1341.6,1408.2,1955.9,1257.2,1746.1,1404.6,1950.8,0.728,1.047,1.0,1.2,2022,1277,4607.0989392,3.0769560000000005,288.0,12259.9704,121.91999999999999,5615.187758404296
4220,0.344,10.423,29.8,15115.479,Metal Loss,External,34.0,0.117,49.0,GENE,20.0,,,,24.7,EXT ML,16,N,N,5.97,40.091,10:48,9.215,CMFL,1025,65000,E.R. WELD,24,1341.6,1158.6,1609.2,975.0,1354.1,1191.1,1654.2,0.885,0.865,1.0,1.2,2022,1278,4607.1979992,3.1769304000000003,356.5,12259.9704,264.15999999999997,5615.286269206573
4220,0.344,20.735,19.488,15125.791,Metal Loss,External,21.0,0.072,36.0,GENE,20.0,,,,10.7,EXT ML,16,N,N,5.97,39.845,10:48,27.018,CMFL,1025,65000,E.R. WELD,24,1341.6,1351.2,1876.7,1196.3,1661.5,1338.3,1858.7,0.759,1.008,1.0,1.2,2022,1279,4610.3410968,6.320028,107.5,12259.9704,200.66,5618.411941185292
4220,0.344,21.066,19.157,15126.122,Metal Loss,External,32.0,0.11,47.0,GENE,20.0,,,,1.9,EXT ML,16,N,N,5.97,39.837,10:48,19.268,CMFL,1025,65000,E.R. WELD,24,1341.6,1485.4,2063.1,1439.8,1999.8,1470.0,2041.7,0.69,1.107,1.0,1.2,2022,1280,4610.4419856,6.4209168,55.5,12259.9704,35.559999999999995,5618.5122706485345
4220,0.344,27.26,12.959,15132.32,Metal Loss,External,16.0,0.055,31.0,GENE,20.0,,,,2.6,EXT ML,16,N,N,5.97,39.689,10:48,27.855,CMFL,1025,65000,E.R. WELD,24,1341.6,1504.5,2089.6,1453.2,2018.4,1495.7,2077.3,0.681,1.122,1.0,1.2,2022,1281,4612.331136,8.308848000000001,190.5,12259.9704,55.88,5620.390947425502
4220,0.344,27.428,12.795,15132.484,Metal Loss,External,40.0,0.137,55.0,GENE,20.0,,,,10.3,EXT ML,16,N,N,5.97,39.685,10:48,18.012,CMFL,1025,65000,E.R. WELD,24,1341.6,1161.3,1613.0,982.0,1363.9,1277.3,1774.0,0.883,0.862,1.0,1.2,2022,1282,4612.381123200001,8.360054400000001,232.5,12259.9704,109.21999999999998,5620.440657491883
4220,0.344,27.959,12.264,15133.015,Metal Loss,External,13.0,0.044,28.0,GENE,20.0,,,,2.6,EXT ML,16,N,N,5.97,39.672,10:48,28.693,CMFL,1025,65000,E.R. WELD,24,1341.6,1513.3,2101.8,1462.8,2031.7,1506.5,2092.3,0.677,1.128,1.0,1.2,2022,1283,4612.542972,8.5219032,186.5,12259.9704,78.74,5620.601608987296
4220,0.344,,,15133.648,Start Sleeve,,,,,,,,,,,2021 DIG 5 SLEEVE START,16,,,5.97,39.657,10:48,,CMFL,1025,65000,E.R. WELD,24,1341.6,,,,,,,,,,,2022,1284,4612.7359104,,,12259.9704,,5620.793477719116
4220,0.344,,,15139.38,End Sleeve,,,,,,,,,,,2021 DIG 5 SLEEVE END,16,,,5.97,39.52,10:48,,CMFL,1025,65000,E.R. WELD,24,1341.6,,,,,,,,,,,2022,1285,4614.483024,,,12259.9704,,5622.530905161127
4220,0.344,35.305,4.918,15140.361,Metal Loss,External,16.0,0.055,31.0,GENE,20.0,,,,5.5,EXT ML,16,N,N,5.97,39.497,10:48,29.531,CMFL,1025,65000,E.R. WELD,24,1341.6,1449.3,2012.9,1335.9,1855.4,1438.0,1997.2,0.707,1.079,1.0,1.2,2022,1286,4614.782032800001,10.760964000000001,189.5,12259.9704,127.0,5622.828256228924
4220,0.344,39.147,1.073,15144.206,Metal Loss,External,21.0,0.072,36.0,GENE,20.0,,,,6.0,EXT ML,16,N,N,5.97,39.405,10:48,31.835,CMFL,1025,65000,E.R. WELD,24,1341.6,1400.6,1945.3,1278.9,1776.3,1387.2,1926.7,0.732,1.045,1.0,1.2,2022,1287,4615.9539888,11.9320056,106.0,12259.9704,193.04,5623.993714797404
4220,0.344,39.495,0.728,15144.551,Metal Loss,External,19.0,0.065,39.0,AXSL,20.0,,,,0.8,EXT ML,16,N,N,5.97,39.397,10:48,23.248,CMFL,1025,65000,E.R. WELD,24,1341.6,1540.5,2139.6,1532.4,2128.4,1538.9,2137.4,0.665,1.148,1.0,1.2,2022,1288,4616.0591448000005,12.038076,74.5,12259.9704,7.619999999999999,5624.098287802899
4230,0.344,0.794,39.311,15146.073,Metal Loss,External,23.0,0.079,38.0,GENE,20.0,,,,2.6,EXT ML,3,N,N,5.97,39.361,11:44,3.351,CMFL,1025,65000,E.R. WELD,24,1341.6,1482.5,2059.0,1421.5,1974.4,1481.9,2058.1,0.692,1.104,1.0,1.2,2022,1290,4616.5230504,0.24201120000000004,328.0,12223.0896,114.3,5624.559786484279
4230,0.344,0.86,39.245,15146.138,Metal Loss,External,10.0,0.034,25.0,GENE,20.0,,,,4.7,EXT ML,3,N,N,5.97,39.359,11:44,24.714,CMFL,1025,65000,E.R. WELD,24,1341.6,1493.0,2073.6,1401.2,1946.1,1482.6,2059.2,0.687,1.114,1.0,1.2,2022,1291,4616.542862400001,0.262128,110.0,12223.0896,91.44,5624.579502153648
4230,0.344,16.214,23.891,15161.493,Metal Loss,External,14.0,0.048,29.0,GENE,20.0,,,,3.4,EXT ML ( ON SW ),3,N,N,5.97,39.026,11:44,0.838,CMFL,1025,65000,E.R. WELD,24,1341.6,1494.2,2075.3,1423.3,1976.9,1483.6,2060.6,0.686,1.114,1.0,1.2,2022,1292,4621.223066400001,4.9420272,348.0,12223.0896,48.26,5629.236949894329
4240,0.344,26.017,14.085,15211.401,Metal Loss,External,13.0,0.044,28.0,GENE,20.0,,,,3.3,EXT ML,3,N,N,5.97,38.19,UNKN,,CMFL,1025,65000,E.R. WELD,24,1341.6,1501.8,2085.8,1433.4,1990.9,1492.8,2073.3,0.683,1.118,1.0,1.2,2022,1294,4636.4350248,7.9299816000000005,256.5,12223.0896,60.959999999999994,5643.313642299736
4240,0.344,38.773,1.332,15224.154,Metal Loss,External,23.0,0.079,38.0,GENE,20.0,,,,7.4,EXT ML,3,N,N,5.97,38.044,UNKN,,CMFL,1025,65000,E.R. WELD,24,1341.6,1364.3,1894.9,1225.5,1702.0,1387.0,1926.5,0.751,1.017,1.0,1.2,2022,1295,4640.3221392000005,11.818010400000002,127.0,12223.0896,154.93999999999997,5646.661628220038
4240,0.344,39.088,1.014,15224.472,Metal Loss,External,22.0,0.076,37.0,GENE,20.0,,,,25.2,EXT ML ( ON GW ON SW ),3,N,N,5.97,38.04,UNKN,,CMFL,1025,65000,E.R. WELD,24,1341.6,1300.6,1806.4,1122.4,1558.9,1338.9,1859.6,0.788,0.97,1.0,1.2,2022,1296,4640.4190656,11.9140224,59.0,12223.0896,469.9,5646.745111284623
4250,0.344,0.82,39.085,15226.306,Metal Loss,External,18.0,0.062,33.0,GENE,20.0,,,,3.1,EXT ML,4,N,N,5.97,38.019,12:40,13.195,CMFL,1025,65000,E.R. WELD,24,1341.6,1485.5,2063.3,1417.7,1969.0,1477.8,2052.5,0.69,1.107,1.0,1.2,2022,1298,4640.9780688,0.249936,79.5,12163.044000000002,88.89999999999999,5647.262037192461
4250,0.344,1.404,38.501,15226.89,Metal Loss,External,10.0,0.034,25.0,GENE,20.0,,,,5.0,EXT ML ( NEAR SW ),4,N,N,5.97,38.013,12:40,1.047,CMFL,1025,65000,E.R. WELD,24,1341.6,1490.4,2070.1,1392.9,1934.6,1479.6,2055.1,0.688,1.111,1.0,1.2,2022,1299,4641.156072,0.4279392,24.5,12163.044000000002,33.019999999999996,5647.440602451483
4250,0.344,2.32,37.585,15227.805,Metal Loss,External,14.0,0.048,29.0,GENE,15.0,,,,5.1,*EXT ML ( NEAR SW ),4,Y,Y,5.97,38.002,12:40,1.257,CMFL,1025,65000,E.R. WELD,24,1341.6,1465.3,2035.2,1361.6,1891.1,1449.4,2013.1,0.7,1.092,0.8,1.0,2022,1300,4641.434964,0.707136,26.0,12163.044000000002,55.88,5647.7203750747785
4250,0.344,16.745,23.159,15242.231,Metal Loss,External,17.0,0.058,32.0,GENE,20.0,,,,31.3,EXT ML ( ON SW ),4,N,N,5.97,37.921,12:40,0.838,CMFL,1025,65000,E.R. WELD,24,1341.6,1346.8,1870.5,1171.9,1627.6,1334.7,1853.8,0.761,1.008,1.0,1.2,2022,1301,4645.8320088,5.1038760000000005,28.5,12163.044000000002,93.98,5652.13130388753
4260,0.344,36.952,2.592,15302.343,Metal Loss,External,19.0,0.065,34.0,GENE,20.0,,,,2.3,EXT ML,4,N,N,5.97,37.71,11:00,37.49,CMFL,1025,65000,E.R. WELD,24,1341.6,1503.7,2088.4,1457.2,2023.9,1494.3,2075.5,0.682,1.121,1.0,1.2,2022,1303,4664.1541464,11.2629696,150.5,12053.0112,73.66,5670.577129491807
4260,0.344,37.625,1.919,15303.015,Metal Loss,External,14.0,0.048,29.0,AXGR,20.0,,,,1.3,EXT ML,4,N,N,5.97,37.709,11:00,33.929,CMFL,1025,65000,E.R. WELD,24,1341.6,1535.6,2132.8,1517.3,2107.4,1533.1,2129.3,0.668,1.144,1.0,1.2,2022,1304,4664.358972,11.4681,168.0,12053.0112,17.779999999999998,5670.783799060894
4260,0.344,37.677,1.867,15303.068,Metal Loss,External,14.0,0.048,34.0,AXSL,20.0,,,,1.1,EXT ML,4,N,N,5.97,37.709,11:00,29.112,CMFL,1025,65000,E.R. WELD,24,1341.6,1538.8,2137.3,1526.4,2120.1,1537.0,2134.7,0.666,1.147,1.0,1.2,2022,1305,4664.3751264,11.4839496,191.0,12053.0112,7.619999999999999,5670.800098892981
4260,0.344,38.501,1.043,15303.891,Metal Loss,External,19.0,0.065,34.0,GENE,20.0,,,,5.4,EXT ML,4,N,N,5.97,37.707,11:00,18.64,CMFL,1025,65000,E.R. WELD,24,1341.6,1427.9,1983.1,1315.2,1826.6,1411.2,1960.0,0.718,1.065,1.0,1.2,2022,1306,4664.6259768,11.7351048,229.5,12053.0112,177.79999999999998,5671.053207606312
4270,0.344,9.698,1.227,15314.633,Metal Loss,External,16.0,0.055,31.0,GENE,20.0,,,,10.7,EXT ML ( ON SW ),3,N,N,5.97,37.746,08:08,1.047,CMFL,1025,65000,E.R. WELD,24,1341.6,1404.3,1950.4,1249.5,1735.4,1435.7,1994.1,0.73,1.044,1.0,1.2,2022,1308,4667.9001384,2.9559504000000003,237.0,3329.9400000000005,121.91999999999999,5682.167040243821
4270,0.344,10.292,0.633,15315.226,Metal Loss,External,15.0,0.052,30.0,GENE,20.0,,,,9.5,EXT ML ( ON GW ),3,N,N,5.97,37.75,08:08,19.268,CMFL,1025,65000,E.R. WELD,24,1341.6,1421.1,1973.8,1271.7,1766.3,1415.1,1965.5,0.721,1.056,1.0,1.2,2022,1309,4668.080884800001,3.1370016,142.0,3329.9400000000005,208.27999999999997,5682.826931685886
4270,0.344,10.387,0.538,15315.322,Metal Loss,External,14.0,0.048,29.0,GENE,20.0,,,,2.9,EXT ML,3,N,N,5.97,37.751,08:08,33.51,CMFL,1025,65000,E.R. WELD,24,1341.6,1504.8,2090.0,1446.1,2008.5,1496.2,2078.1,0.681,1.121,1.0,1.2,2022,1310,4668.110145600001,3.1659576000000005,84.0,3329.9400000000005,43.18,5682.933760654585
4340,0.344,12.215,0.787,15405.932,Metal Loss,External,16.0,0.055,31.0,GENE,20.0,,,,2.8,EXT ML,2,N,N,5.97,31.585,11:52,13.614,CMFL,1025,65000,E.R. WELD,24,1341.6,1498.9,2081.8,1443.2,2004.4,1488.9,2067.9,0.684,1.118,1.0,1.2,2022,1322,4695.7280736,3.723132,61.0,3963.0096000000003,55.88,5758.24412286848
4340,0.344,12.346,0.656,15406.063,Metal Loss,External,14.0,0.048,29.0,GENE,20.0,,,,6.4,EXT ML,2,N,N,5.97,31.67,11:52,24.714,CMFL,1025,65000,E.R. WELD,24,1341.6,1450.5,2014.7,1330.2,1847.4,1434.9,1993.0,0.707,1.081,1.0,1.2,2022,1323,4695.7680024,3.7630608000000003,113.5,3963.0096000000003,66.03999999999999,5758.368067366866
4360,0.344,2.136,9.793,15418.435,Metal Loss,External,13.0,0.044,28.0,GENE,20.0,,,,1.6,EXT ML,4,N,N,5.97,37.068,04:52,11.729,CMFL,1025,65000,E.R. WELD,24,1341.6,1531.5,2127.1,1507.4,2093.6,1528.2,2122.5,0.669,1.142,1.0,1.2,2022,1327,4699.538988,0.6510528000000001,202.0,3635.9592000000002,43.18,5773.426333455613
4360,0.344,2.549,9.38,15418.848,Metal Loss,External,25.0,0.086,40.0,GENE,20.0,,,,1.7,EXT ML,4,N,N,5.97,37.209,04:52,2.304,CMFL,1025,65000,E.R. WELD,24,1341.6,1509.9,2097.0,1476.7,2051.0,1501.2,2085.0,0.679,1.125,1.0,1.2,2022,1329,4699.6648704,0.7769352,157.0,3635.9592000000002,33.019999999999996,5773.849916282001
4360,0.344,2.592,9.341,15418.888,Metal Loss,External,12.0,0.041,27.0,PITT,20.0,,,,1.5,EXT ML,4,N,N,5.97,37.216,04:52,13.614,CMFL,1025,65000,E.R. WELD,24,1341.6,1534.3,2131.0,1514.0,2102.7,1531.6,2127.3,0.668,1.144,0.6,1.2,2022,1330,4699.6770624,0.7900416,211.0,3635.9592000000002,25.4,5773.890941253081
4380,0.5,,,15474.593,Valve,,,,,,,,,,,RC-CKV LINE 901 REFUGIO CREEK,0,,,4.14,50.626,UNKN,,CMFL,1025,60000,E.R. WELD,24,1800.0,,,,,,,,,,,2022,1334,4716.6559464,,,3756.0504000000005,,5798.77992421548
4400,0.344,40.217,0.171,15546.375,Metal Loss,External,13.0,0.044,28.0,GENE,25.0,,,,8.5,EXT ML ( ON GW ),1,N,N,5.97,71.848,04:24,12.357,CMFL,1025,65000,E.R. WELD,24,1341.6,1436.6,1995.3,1303.3,1810.2,1422.7,1976.0,0.714,1.074,1.2,1.4,2022,1337,4738.5351,12.2581416,194.0,12309.9576,116.83999999999999,5829.227276549525
4410,0.344,0.423,39.715,15546.969,Metal Loss,External,14.0,0.048,29.0,GENE,20.0,,,,24.6,EXT ML,3,N,N,5.97,72.04,11:48,25.761,CMFL,1025,65000,E.R. WELD,24,1341.6,1393.1,1934.9,1219.7,1694.0,1400.6,1945.3,0.736,1.038,1.0,1.2,2022,1339,4738.7161512,0.1289304,241.0,12234.0624,198.11999999999998,5829.407680255519
4410,0.344,0.469,39.669,15547.014,Metal Loss,External,16.0,0.055,31.0,GENE,20.0,,,,5.8,EXT ML,3,N,N,5.97,72.055,11:48,21.572,CMFL,1025,65000,E.R. WELD,24,1341.6,1440.3,2000.4,1326.3,1842.1,1425.1,1979.3,0.712,1.075,1.0,1.2,2022,1340,4738.7298672,0.1429512,92.0,12234.0624,124.46000000000001,5829.4213730184865
4410,0.344,1.985,38.15,15548.533,Metal Loss,External,12.0,0.041,27.0,GENE,20.0,,,,1.6,EXT ML,3,N,N,5.97,72.547,11:48,33.301,CMFL,1025,65000,E.R. WELD,24,1341.6,1533.4,2129.8,1510.8,2098.4,1530.6,2125.8,0.669,1.143,1.0,1.2,2022,1341,4739.1928584,0.605028,195.0,12234.0624,50.8,5829.883579839554
4450,0.344,,,15723.806,Field Bend,,,,,,,,,,,BEND-COLD OVER,0,,,5.97,140.162,02:04,,CMFL,1025,65000,E.R. WELD,24,1341.6,,,,,,,,,,,2022,1348,4792.6160688,,,12213.031200000001,,5882.9184094557795
4450,0.344,,,15739.905,Field Bend,,,,,,,,,,,BEND-COLD OVER,0,,,5.97,143.958,02:04,,CMFL,1025,65000,E.R. WELD,24,1341.6,,,,,,,,,,,2022,1349,4797.5230440000005,,,12213.031200000001,,5887.807996193053
4460,0.344,,,15784.055,AGM,,,,,,,,,,,AGM 7 - 15' SOUTH OF AERIAL MARKER LF3 AT LINE MARKER,0,,,5.97,151.505,03:28,,CMFL,1025,65000,E.R. WELD,24,1341.6,,,,,,,,,,,2022,1351,4810.979964,,,12259.9704,,5901.17815658842
4500,0.344,3.632,36.624,15906.217,Metal Loss,External,10.0,0.034,25.0,GENE,20.0,,,,3.7,EXT ML,1,N,N,5.97,170.325,11:36,27.018,CMFL,1025,65000,E.R. WELD,24,1341.6,1504.7,2089.8,1431.3,1987.9,1496.4,2078.4,0.681,1.122,1.0,1.2,2022,1356,4848.2149416,1.1070336,219.0,12270.0288,68.58,5939.906039637521
4510,0.344,18.622,21.535,15961.463,Metal Loss,External,11.0,0.038,26.0,AXGR,20.0,,,,3.6,EXT ML,4,N,N,5.97,177.619,09:16,37.49,CMFL,1025,65000,E.R. WELD,24,1341.6,1502.3,2086.6,1431.4,1988.1,1493.6,2074.4,0.682,1.121,1.0,1.2,2022,1358,4865.0539224,5.675985600000001,97.0,12239.8536,25.4,5956.644524947259
4510,0.344,21.847,18.31,15964.688,Metal Loss,External,13.0,0.044,28.0,AXGR,20.0,,,,3.4,EXT ML,4,N,N,5.97,178.076,09:16,37.28,CMFL,1025,65000,E.R. WELD,24,1341.6,1499.8,2083.0,1428.6,1984.1,1490.4,2070.0,0.684,1.117,1.0,1.2,2022,1359,4866.0369024,6.658965600000001,95.5,12239.8536,27.94,5957.621434449724
4510,0.344,22.73,17.431,15965.568,Metal Loss,External,14.0,0.048,29.0,GENE,20.0,,,,3.7,EXT ML,4,N,N,5.97,178.201,09:16,37.49,CMFL,1025,65000,E.R. WELD,24,1341.6,1486.9,2065.2,1408.7,1956.6,1475.0,2048.6,0.689,1.109,1.0,1.2,2022,1360,4866.3051264,6.928104,96.5,12239.8536,35.559999999999995,5957.888002003884
4510,0.344,25.974,14.183,15968.816,Metal Loss,External,10.0,0.034,25.0,GENE,20.0,,,,8.2,EXT ML,4,N,N,5.97,178.662,09:16,36.652,CMFL,1025,65000,E.R. WELD,24,1341.6,1466.0,2036.2,1335.7,1855.2,1450.9,2015.2,0.699,1.094,1.0,1.2,2022,1361,4867.295116800001,7.916875200000001,93.0,12239.8536,86.36,5958.87187861288
4520,0.344,12.329,28.015,15995.328,Metal Loss,External,10.0,0.034,25.0,GENE,20.0,,,,7.9,EXT ML ( ON SW ),5,N,N,5.97,184.03,08:16,1.466,CMFL,1025,65000,E.R. WELD,24,1341.6,1467.5,2038.3,1340.2,1861.5,1452.7,2017.6,0.699,1.095,1.0,1.2,2022,1363,4875.3759744,3.7578792000000005,241.0,12296.851200000001,81.28,5966.897722838786
4520,0.344,13.386,26.959,15996.385,Metal Loss,External,13.0,0.044,28.0,GENE,20.0,,,,11.1,EXT ML ( ON SW ),5,N,N,5.97,184.352,08:16,1.257,CMFL,1025,65000,E.R. WELD,24,1341.6,1429.9,1985.9,1277.3,1774.1,1422.1,1975.2,0.717,1.064,1.0,1.2,2022,1364,4875.698148,4.0800528,237.5,12296.851200000001,132.07999999999998,5967.217468797145
4520,0.344,15.466,24.879,15998.465,Metal Loss,External,12.0,0.041,27.0,GENE,20.0,,,,13.7,EXT ML ( ON SW ),5,N,N,5.97,184.987,08:16,0.628,CMFL,1025,65000,E.R. WELD,24,1341.6,1432.0,1988.9,1272.1,1766.8,1426.7,1981.5,0.716,1.066,1.0,1.2,2022,1365,4876.3321320000005,4.7140368,244.5,12296.851200000001,93.98,5967.846675602618
4520,0.344,36.549,3.796,16019.547,Metal Loss,External,12.0,0.041,27.0,GENE,15.0,,,,8.3,*EXT ML ( ON SW ),5,Y,Y,5.97,191.419,08:16,0.209,CMFL,1025,65000,E.R. WELD,24,1341.6,1450.9,2015.1,1316.4,1828.4,1432.8,1990.1,0.707,1.081,0.8,1.0,2022,1366,4882.757925600001,11.1401352,247.0,12296.851200000001,55.88,5974.224049580013
4520,0.344,38.251,2.093,16021.25,Metal Loss,External,14.0,0.048,29.0,GENE,20.0,,,,7.8,EXT ML ( ON SW ),5,N,N,5.97,191.939,08:16,0.419,CMFL,1025,65000,E.R. WELD,24,1341.6,1436.9,1995.6,1304.9,1812.4,1416.0,1966.6,0.713,1.071,1.0,1.2,2022,1367,4883.277,11.6589048,246.0,12296.851200000001,45.72,5974.7392126519935
4530,0.344,0.6,39.455,16023.944,Metal Loss,External,16.0,0.055,31.0,GENE,20.0,,,,4.6,EXT ML,1,N,N,5.97,192.761,04:00,11.729,CMFL,1025,65000,E.R. WELD,24,1341.6,1462.7,2031.6,1361.9,1891.6,1459.2,2026.7,0.701,1.088,1.0,1.2,2022,1369,4884.0981312,0.18288000000000001,180.5,12209.0688,83.82,5975.5554636285215
4530,0.344,,,16050.413,Field Bend,,,,,,,,,,,BEND-COLD OVER,1,,,5.97,202.028,04:00,,CMFL,1025,65000,E.R. WELD,24,1341.6,,,,,,,,,,,2022,1370,4892.165882400001,,,12209.0688,,5983.6199922396645
4540,0.344,2.461,37.733,16065.86,Metal Loss,Internal,24.0,0.082,39.0,GENE,20.0,,,,1.8,INT ML,2,N,N,5.97,207.49,01:20,37.071,CMFL,1025,65000,E.R. WELD,24,1341.6,1509.5,2096.6,1474.0,2047.2,1521.5,2113.2,0.679,1.125,0.6,1.2,2022,1372,4896.874128,0.7501128,225.0,12249.912,38.099999999999994,5988.322849689207
4540,0.344,19.078,21.115,16082.477,Metal Loss,Internal,18.0,0.062,33.0,PITT,20.0,,,,0.6,INT ML,2,N,N,5.97,212.885,01:20,37.071,CMFL,1025,65000,E.R. WELD,24,1341.6,1544.3,2144.9,1540.2,2139.2,1543.5,2143.8,0.664,1.151,0.6,1.2,2022,1373,4901.9389896,5.8149744000000005,223.0,12249.912,22.86,5993.362005169726
4570,0.344,,,16215.495,Field Bend,,,,,,,,,,,BEND-COLD OVER,0,,,5.97,248.81,11:40,,CMFL,1025,65000,E.R. WELD,24,1341.6,,,,,,,,,,,2022,1377,4942.482876000001,,,12227.052,,6034.011513470174
4580,0.344,,,16229.613,Field Bend,,,,,,,,,,,BEND-COLD RIGHT,0,,,5.97,250.423,11:04,,CMFL,1025,65000,E.R. WELD,24,1341.6,,,,,,,,,,,2022,1379,4946.7860424,,,12287.0976,,6038.288977835528
4620,0.344,38.422,1.703,16422.142,Metal Loss,External,21.0,0.072,36.0,GENE,20.0,,,,3.5,EXT ML,1,N,N,5.97,252.873,01:12,20.525,CMFL,1025,65000,E.R. WELD,24,1341.6,1462.6,2031.4,1380.3,1917.1,1456.5,2023.0,0.701,1.089,1.0,1.2,2022,1384,5005.4688816,11.7110256,135.0,12230.1,60.959999999999994,6096.718405661906
4650,0.344,0.335,39.626,16504.396,Metal Loss,External,12.0,0.041,27.0,GENE,20.0,,,,5.5,EXT ML,3,N,N,5.97,250.452,03:08,31.835,CMFL,1025,65000,E.R. WELD,24,1341.6,1473.5,2046.5,1366.3,1897.7,1459.4,2027.0,0.696,1.098,1.0,1.2,2022,1389,5030.5399008,0.102108,246.5,12180.112799999999,60.959999999999994,6121.729641962763
4650,0.344,0.571,39.39,16504.633,Metal Loss,External,25.0,0.086,40.0,GENE,20.0,,,,10.8,EXT ML,3,N,N,5.97,250.445,03:08,21.153,CMFL,1025,65000,E.R. WELD,24,1341.6,1309.3,1818.5,1150.9,1598.4,1362.4,1892.2,0.783,0.977,1.0,1.2,2022,1390,5030.612138400001,0.1740408,208.0,12180.112799999999,185.42,6121.802060337538
4650,0.344,0.705,39.255,16504.767,Metal Loss,External,15.0,0.052,30.0,GENE,20.0,,,,6.4,EXT ML,3,N,N,5.97,250.441,03:08,15.917,CMFL,1025,65000,E.R. WELD,24,1341.6,1441.0,2001.3,1321.6,1835.5,1439.0,1998.6,0.711,1.075,1.0,1.2,2022,1391,5030.6529816,0.214884,150.0,12180.112799999999,256.53999999999996,6121.843005747748
4660,0.344,31.913,8.301,16575.932,Metal Loss,External,20.0,0.069,35.0,GENE,20.0,,,,24.2,EXT ML,6,N,N,5.97,248.388,01:36,28.903,CMFL,1025,65000,E.R. WELD,24,1341.6,1330.7,1848.1,1148.8,1595.6,1333.4,1851.9,0.77,0.988,1.0,1.2,2022,1393,5052.3440736,9.7270824,158.0,12256.922400000001,487.67999999999995,6143.559202313853
4660,0.344,38.875,1.335,16582.897,Metal Loss,External,26.0,0.089,41.0,GENE,20.0,,,,14.6,EXT ML,6,N,N,5.97,248.292,01:36,33.301,CMFL,1025,65000,E.R. WELD,24,1341.6,1274.4,1770.0,1108.6,1539.7,1338.8,1859.4,0.804,0.953,1.0,1.2,2022,1394,5054.4670056,11.8491,237.0,12256.922400000001,264.15999999999997,6145.681078391446
4660,0.344,39.094,1.115,16583.117,Metal Loss,External,19.0,0.065,34.0,GENE,20.0,,,,4.4,EXT ML,6,N,N,5.97,248.289,01:36,30.159,CMFL,1025,65000,E.R. WELD,24,1341.6,1445.2,2007.2,1350.9,1876.2,1424.5,1978.4,0.709,1.079,1.0,1.2,2022,1395,5054.534061599999,11.9158512,192.0,12256.922400000001,96.52,6145.748101038548
