Repository: bforce541/tidal-backend-work

# ILI Alignment & Growth (MVP)

Two-run weld-anchored alignment + anomaly matching + growth rates. Deterministic, explainable, engineer-aligned.

## MVP: What It Does

Given two ILI runs (e.g. 2007 & 2015 OR 2015 & 2022):

1. **Ingest** – Excel/CSV
2. **Normalize** – Schema + units (distances → m, clock → degrees, depth → %, length/width → mm)
3. **Align** – Weld-anchored, segment-wise linear mapping
4. **Match** – Distance + clock + type + geometry (hard filters, weighted score)
5. **Growth** – Depth/length/width rates for matched pairs only
6. **Flag** – New, Missing, Ambiguous
7. **Output** – Excel + CSV + summary.json

Prediction is **not** part of MVP.

File: output 2/tables/Missing_2015_vs_2022.csv (part 7 of 9)
joint_number,J. len [ft],Wt [in],dist_to_us_weld,dist_to_ds_weld,distance_along_line,feature_type,ID/OD,depth_percent,Depth [in],OD Reduction [%],OD Reduction [in],Comments,Anomalies per Joint,Tool Velocity [ft/s],Elevation [ft],Seam Position (TFI),Tool   (TFI),Seam Anomaly  (TFI),MOP [PSI],SMYS [PSI],Seam Type,Pdesign [PSI],B31G Psafe [PSI],B31G Pburst [PSI],Mod B31G Psafe [PSI],Mod B31G Pburst [PSI],Effective Area Psafe [PSI],Effective Area Pburst [PSI],ERF,RPR,run_year,row_index,distance_raw_m,dist_to_us_weld_m,clock_position_deg,length_mm,width_mm,distance_corrected_m
12230.0,,0.344,-26.23,13.66,44000.45,metal loss,External,17.0,0.058,,,Recoat,,0.7,136.65,,MFL-A/XT,,1160.0,65000.0,,1342.0,1469.75,2040.72,,,,,,,2015,2590,13411.33716,-7.994904000000001,67.5,22.098,35.05199999999999,13411.33716
12230.0,,0.344,-26.51,13.38,44000.72,metal loss,External,16.0,0.055,,,Recoat,,0.7,136.61,,MFL-A/XT,,1160.0,65000.0,,1342.0,1470.18,2041.3,,,,,,,2015,2591,13411.419456000001,-8.080248000000001,105.5,22.098,32.004,13411.419456000001
12230.0,,0.344,-26.63,13.26,44000.85,metal loss,External,16.0,0.055,,,Recoat,,0.7,136.59,,MFL-A/XT,,1160.0,65000.0,,1342.0,1471.24,2042.78,,,,,,,2015,2592,13411.45908,-8.116824,67.5,20.066,36.068,13411.45908
12230.0,,0.344,-27.29,12.6,44001.51,metal loss,External,11.0,0.038,,,Recoat,,0.7,136.51,,MFL-A/XT,,1160.0,65000.0,,1342.0,,,,,,,,,2015,2593,13411.660248000002,-8.317992,280.0,23.875999999999998,37.083999999999996,13411.660248000002
12230.0,,0.344,-27.68,12.21,44001.89,metal loss,External,14.0,0.048,,,Recoat,,0.7,136.46,,MFL-A/XT,,1160.0,65000.0,,1342.0,1463.21,2031.64,,,,,,,2015,2594,13411.776072,-8.436864,98.5,36.068,44.958,13411.776072
12230.0,,0.344,-28.57,11.31,44002.79,metal loss,External,13.0,0.045,,,Recoat,,0.7,136.34,,MFL-A/XT,,1160.0,65000.0,,1342.0,1458.35,2024.88,,,,,,,2015,2595,13412.050392000001,-8.708136,69.0,45.974,52.06999999999999,13412.050392000001
12230.0,,0.344,-28.57,11.31,44002.79,metal loss,External,14.0,0.048,,,Recoat,,0.7,136.34,,MFL-A/XT,,1160.0,65000.0,,1342.0,1458.08,2024.51,,,,,,,2015,2596,13412.050392000001,-8.708136,85.0,43.942,14.985999999999999,13412.050392000001
12230.0,,0.344,-28.6,11.29,44002.82,metal loss,External,14.0,0.048,,,Recoat,,0.7,136.34,,MFL-A/XT,,1160.0,65000.0,,1342.0,1472.65,2044.73,,,,,,,2015,2597,13412.059536,-8.71728,292.0,18.034,29.971999999999998,13412.059536
12230.0,,0.344,-28.61,11.28,44002.82,metal loss,External,12.0,0.041,,,Recoat,,0.7,136.34,,MFL-A/XT,,1160.0,65000.0,,1342.0,,,,,,,,,2015,2598,13412.059536,-8.720328,93.0,23.875999999999998,40.894,13412.059536
12230.0,,0.344,-28.81,11.08,44003.03,metal loss,External,15.0,0.052,,,Recoat,,0.7,136.32,,MFL-A/XT,,1160.0,65000.0,,1342.0,1470.59,2041.88,,,,,,,2015,2599,13412.123544,-8.781288,283.5,22.098,34.036,13412.123544
12230.0,,0.344,-28.94,10.95,44003.16,metal loss,External,14.0,0.048,,,Recoat,,0.7,136.3,,MFL-A/XT,,1160.0,65000.0,,1342.0,1471.41,2043.01,,,,,,,2015,2600,13412.163168000001,-8.820912000000002,96.5,21.081999999999997,36.068,13412.163168000001
12230.0,,0.344,-28.97,10.92,44003.19,metal loss,External,11.0,0.038,,,Recoat,,0.7,136.3,,MFL-A/XT,,1160.0,65000.0,,1342.0,,,,,,,,,2015,2601,13412.172312,-8.830056,74.0,20.066,34.036,13412.172312
12230.0,,0.344,-29.1,10.79,44003.31,metal loss,External,11.0,0.038,,,Recoat,,0.7,136.28,,MFL-A/XT,,1160.0,65000.0,,1342.0,,,,,,,,,2015,2602,13412.208888,-8.86968,68.5,16.002,26.924,13412.208888
12230.0,,0.344,-29.27,10.62,44003.49,metal loss,External,11.0,0.038,,,Recoat,,0.7,136.26,,MFL-A/XT,,1160.0,65000.0,,1342.0,,,,,,,,,2015,2603,13412.263752,-8.921496000000001,284.0,36.068,43.942,13412.263752
12230.0,,0.344,-29.44,10.45,44003.65,metal loss,External,23.0,0.079,,,Recoat,,0.7,136.25,,MFL-A/XT,,1160.0,65000.0,,1342.0,1449.48,2012.57,1518.14,2107.89,1520.4,2111.04,0.76,1.82,2015,2604,13412.312520000001,-8.973312,69.5,40.132,52.06999999999999,13412.312520000001
12230.0,,0.344,-29.64,10.25,44003.86,metal loss,External,23.0,0.079,,,Recoat,,0.7,136.22,,MFL-A/XT,,1160.0,65000.0,,1342.0,1467.79,2037.99,1539.14,2137.06,1539.85,2138.04,0.75,1.84,2015,2605,13412.376528,-9.034272000000001,104.5,21.081999999999997,29.971999999999998,13412.376528
12230.0,,0.344,-30.04,9.85,44004.25,metal loss,External,26.0,0.089,,,Recoat,,0.7,136.18,,MFL-A/XT,,1160.0,65000.0,,1342.0,1474.64,2047.5,1546.78,2147.66,1546.94,2147.88,0.75,1.85,2015,2606,13412.4954,-9.156192,106.5,8.128,28.955999999999996,13412.4954
12230.0,,0.344,-30.14,9.75,44004.35,metal loss,External,10.0,0.034,,,Recoat,,0.7,136.17,,MFL-A/XT,,1160.0,65000.0,,1342.0,,,,,,,,,2015,2607,13412.525880000001,-9.186672000000002,279.5,36.068,38.862,13412.525880000001
12230.0,,0.344,-30.34,9.55,44004.55,metal loss,External,15.0,0.052,,,Recoat,,0.7,136.14,,MFL-A/XT,,1160.0,65000.0,,1342.0,1459.69,2026.75,,,,,,,2015,2608,13412.586840000002,-9.247632000000001,75.0,40.132,45.974,13412.586840000002
12230.0,,0.344,-30.54,9.35,44004.75,metal loss,External,37.0,0.127,,,Recoat,,0.7,136.13,,MFL-A/XT,,1160.0,65000.0,,1342.0,1467.38,2037.43,1538.3,2135.89,1539.67,2137.79,0.75,1.84,2015,2609,13412.6478,-9.308592,106.5,16.002,26.924,13412.6478
12230.0,,0.344,-30.99,8.9,44005.2,metal loss,External,29.0,0.1,,,Recoat,,0.7,136.08,,MFL-A/XT,,1160.0,65000.0,,1342.0,1471.11,2042.6,1542.77,2142.1,1543.38,2142.95,0.75,1.85,2015,2610,13412.784959999999,-9.445752,110.0,13.97,26.924,13412.784959999999
12230.0,,0.344,-31.18,8.71,44005.39,metal loss,External,22.0,0.076,,,Recoat,,0.7,136.06,,MFL-A/XT,,1160.0,65000.0,,1342.0,1470.84,2042.23,1542.58,2141.83,1542.99,2142.4,0.75,1.85,2015,2611,13412.842872000001,-9.503664,77.0,17.018,29.971999999999998,13412.842872000001
12230.0,,0.344,-31.18,8.71,44005.39,metal loss,External,11.0,0.038,,,Recoat,,0.7,136.06,,MFL-A/XT,,1160.0,65000.0,,1342.0,,,,,,,,,2015,2612,13412.842872000001,-9.503664,92.5,45.974,14.985999999999999,13412.842872000001
12230.0,,0.344,-31.23,8.66,44005.44,metal loss,External,25.0,0.086,,,Recoat,,0.7,136.06,,MFL-A/XT,,1160.0,65000.0,,1342.0,1464.51,2033.43,1535.38,2131.84,1536.53,2133.43,0.76,1.84,2015,2613,13412.858112000002,-9.518904000000001,105.0,23.875999999999998,29.971999999999998,13412.858112000002
12230.0,,0.344,-31.58,8.3,44005.8,metal loss,External,22.0,0.076,,,Recoat,,0.7,136.03,,MFL-A/XT,,1160.0,65000.0,,1342.0,1463.62,2032.2,1534.46,2130.55,1535.42,2131.89,0.76,1.84,2015,2614,13412.967840000001,-9.625584,75.5,26.924,36.068,13412.967840000001
12230.0,,0.344,-31.99,7.9,44006.21,metal loss,External,13.0,0.045,,,Recoat,,0.7,135.99,,MFL-A/XT,,1160.0,65000.0,,1342.0,1471.78,2043.53,,,,,,,2015,2615,13413.092808000001,-9.750552,173.5,21.081999999999997,33.019999999999996,13413.092808000001
12230.0,,0.344,-32.01,7.88,44006.22,metal loss,External,30.0,0.103,,,Recoat,,0.7,135.99,,MFL-A/XT,,1160.0,65000.0,,1342.0,1452.41,2016.63,1521.21,2112.16,1524.19,2116.3,0.76,1.82,2015,2616,13413.095856000002,-9.756648,77.0,30.987999999999996,36.068,13413.095856000002
12230.0,,,,,44006.35,Attachment,,,,,,Repair Marker 2012 Dig #28 Recoat,,,135.97,,,,,,,,,,,,,,,,2015,2617,13413.13548,,180.0,,,13413.13548
12230.0,,0.344,-32.29,7.6,44006.51,metal loss,External,25.0,0.086,,,Recoat,,0.7,135.96,,MFL-A/XT,,1160.0,65000.0,,1342.0,1461.28,2028.94,1531.7,2126.72,1533.16,2128.76,0.76,1.83,2015,2618,13413.184248000001,-9.841992,80.5,26.924,37.083999999999996,13413.184248000001
12230.0,,0.344,-33.41,6.48,44007.63,cluster,External,36.0,0.124,,,Recoat,,0.7,135.88,,,,1160.0,65000.0,,1342.0,1418.47,1969.5,1479.92,2054.83,1510.79,2097.69,0.78,1.77,2015,2619,13413.525624,-10.183368,69.0,45.974,105.41,13413.525624
12230.0,,0.344,-33.7,6.19,44007.92,metal loss,External,17.0,0.058,,,Recoat,,0.7,135.86,,MFL-A/XT,,1160.0,65000.0,,1342.0,1472.75,2044.87,,,,,,,2015,2620,13413.614016,-10.271760000000002,282.5,16.002,23.114,13413.614016
12230.0,,0.344,-34.0,5.88,44008.22,metal loss,External,21.0,0.072,,,Recoat,,0.7,135.83,,MFL-A/XT,,1160.0,65000.0,,1342.0,1468.0,2038.28,1539.42,2137.44,1539.97,2138.21,0.75,1.84,2015,2621,13413.705456000002,-10.3632,76.5,22.098,34.036,13413.705456000002
12230.0,,0.344,-34.28,5.61,44008.49,metal loss,External,15.0,0.052,,,Recoat,,0.7,135.82,,MFL-A/XT,,1160.0,65000.0,,1342.0,1469.04,2039.73,,,,,,,2015,2622,13413.787752,-10.448544,78.5,24.892,37.083999999999996,13413.787752
12230.0,,0.344,-34.49,5.4,44008.7,metal loss,External,17.0,0.058,,,Recoat,,0.7,135.8,,MFL-A/XT,,1160.0,65000.0,,1342.0,1471.79,2043.55,,,,,,,2015,2623,13413.85176,-10.512552000000001,57.0,18.034,28.955999999999996,13413.85176
12230.0,,0.344,-34.59,5.3,44008.81,metal loss,External,28.0,0.096,,,Recoat,,0.7,135.8,,MFL-A/XT,,1160.0,65000.0,,1342.0,1469.78,2040.75,1541.28,2140.03,1542.02,2141.06,0.75,1.84,2015,2624,13413.885288,-10.543032000000002,95.0,16.002,25.907999999999998,13413.885288
12230.0,,0.344,-34.78,5.11,44008.99,metal loss,External,53.0,0.182,,,Recoat,,0.7,135.79,,MFL-A/XT,,1160.0,65000.0,,1342.0,1463.14,2031.53,1532.33,2127.6,1535.21,2131.6,0.76,1.83,2015,2625,13413.940152,-10.600944,65.5,14.985999999999999,26.924,13413.940152
12230.0,,0.344,-34.94,4.95,44009.15,metal loss,External,38.0,0.131,,,Recoat,,0.7,135.78,,MFL-A/XT,,1160.0,65000.0,,1342.0,1466.02,2035.54,1536.68,2133.63,1538.29,2135.88,0.75,1.84,2015,2626,13413.988920000002,-10.649712,98.0,17.018,29.971999999999998,13413.988920000002
12230.0,,0.344,-34.97,4.92,44009.18,metal loss,External,13.0,0.045,,,Recoat,,0.7,135.77,,MFL-A/XT,,1160.0,65000.0,,1342.0,1473.24,2045.55,,,,,,,2015,2627,13413.998064000001,-10.658856,79.0,17.018,24.892,13413.998064000001
12230.0,,0.344,-35.07,4.82,44009.28,cluster,External,22.0,0.076,,,Recoat,,0.7,135.77,,,,1160.0,65000.0,,1342.0,1429.6,1984.97,1494.4,2074.93,1506.0,2091.05,0.78,1.79,2015,2628,13414.028544,-10.689336,76.0,58.92799999999999,40.386,13414.028544
12230.0,,0.344,-35.51,4.38,44009.72,metal loss,External,24.0,0.083,,,Recoat,,0.7,135.74,,MFL-A/XT,,1160.0,65000.0,,1342.0,1468.76,2039.34,1540.21,2138.55,1540.89,2139.49,0.75,1.84,2015,2629,13414.162656,-10.823447999999999,102.5,19.049999999999997,27.94,13414.162656
12230.0,,0.344,-37.71,2.18,44011.93,metal loss,External,15.0,0.052,,,,,0.7,135.61,,MFL-A/XT,,1160.0,65000.0,,1342.0,1468.04,2038.34,,,,,,,2015,2631,13414.836264000001,-11.494008000000001,275.0,26.924,40.894,13414.836264000001
12230.0,,0.344,-38.17,1.72,44012.39,metal loss,External,17.0,0.058,,,,,0.7,135.59,,MFL-A/XT,,1160.0,65000.0,,1342.0,1461.04,2028.61,,,,,,,2015,2632,13414.976472,-11.634216,104.5,35.05199999999999,38.862,13414.976472
12230.0,,0.344,-39.29,0.6,44013.5,metal loss,External,12.0,0.041,,,,,0.7,135.52,,MFL-A/XT,,1160.0,65000.0,,1342.0,,,,,,,,,2015,2633,13415.3148,-11.975592,101.0,27.94,48.00599999999999,13415.3148
12240.0,,0.344,-4.49,35.79,44018.59,cluster,External,43.0,0.148,,,,,0.7,135.27,,,,1160.0,65000.0,,1342.0,1381.39,1918.03,1432.18,1988.54,1489.58,2068.25,0.81,1.71,2015,2635,13416.866232,-1.3685520000000002,67.5,55.372,75.692,13416.866232
12240.0,,0.344,-5.54,34.74,44019.64,metal loss,External,29.0,0.1,,,,,0.7,135.23,,MFL-A/XT,,1160.0,65000.0,,1342.0,1465.99,2035.48,1536.95,2134.01,1538.17,2135.72,0.75,1.84,2015,2636,13417.186272,-1.688592,74.5,20.066,32.004,13417.186272
12240.0,,0.344,-5.73,34.55,44019.83,metal loss,External,11.0,0.038,,,,,0.7,135.23,,MFL-A/XT,,1160.0,65000.0,,1342.0,,,,,,,,,2015,2637,13417.244184000001,-1.7465040000000003,283.5,30.987999999999996,34.036,13417.244184000001
12240.0,,0.344,-6.02,34.26,44020.12,metal loss,External,23.0,0.079,,,,,0.7,135.22,,MFL-A/XT,,1160.0,65000.0,,1342.0,1468.47,2038.93,1539.91,2138.12,1540.56,2139.02,0.75,1.84,2015,2638,13417.332576,-1.8348959999999999,75.5,20.066,38.862,13417.332576
12240.0,,0.344,-6.81,33.47,44020.91,metal loss,External,13.0,0.045,,,,,0.7,135.2,,MFL-A/XT,,1160.0,65000.0,,1342.0,1472.92,2045.12,,,,,,,2015,2639,13417.573368000001,-2.075688,78.0,18.034,29.971999999999998,13417.573368000001
12240.0,,0.344,-6.93,33.35,44021.03,metal loss,External,13.0,0.045,,,,,0.7,135.2,,MFL-A/XT,,1160.0,65000.0,,1342.0,1470.49,2041.74,,,,,,,2015,2640,13417.609944,-2.112264,287.0,23.875999999999998,40.894,13417.609944
12240.0,,0.344,-7.24,33.04,44021.34,metal loss,External,24.0,0.083,,,,,0.7,135.2,,MFL-A/XT,,1160.0,65000.0,,1342.0,1473.7,2046.19,1545.74,2146.22,1545.96,2146.53,0.75,1.85,2015,2641,13417.704432,-2.2067520000000003,77.0,10.921999999999999,24.892,13417.704432
12240.0,,0.344,-7.7,32.58,44021.8,metal loss,External,16.0,0.055,,,,,0.7,135.19,,MFL-A/XT,,1160.0,65000.0,,1342.0,1468.51,2038.99,,,,,,,2015,2642,13417.844640000001,-2.34696,69.0,24.892,45.974,13417.844640000001
12240.0,,0.344,-9.5,30.78,44023.6,metal loss,External,12.0,0.041,,,,,0.7,135.18,,MFL-A/XT,,1160.0,65000.0,,1342.0,,,,,,,,,2015,2643,13418.39328,-2.8956,241.5,8.128,18.034,13418.39328
12240.0,,0.344,-9.5,30.78,44023.61,metal loss,External,11.0,0.038,,,,,0.7,135.18,,MFL-A/XT,,1160.0,65000.0,,1342.0,,,,,,,,,2015,2644,13418.396328,-2.8956,235.5,8.128,14.985999999999999,13418.396328
12240.0,,0.344,-9.56,30.72,44023.67,metal loss,External,11.0,0.038,,,,,0.7,135.18,,MFL-A/XT,,1160.0,65000.0,,1342.0,,,,,,,,,2015,2645,13418.414616,-2.9138880000000005,284.5,33.019999999999996,34.036,13418.414616
12240.0,,0.344,-9.92,30.36,44024.02,metal loss,External,15.0,0.052,,,,,0.7,135.18,,MFL-A/XT,,1160.0,65000.0,,1342.0,1472.37,2044.34,,,,,,,2015,2646,13418.521295999999,-3.023616,284.0,18.034,25.907999999999998,13418.521295999999
12240.0,,0.344,-10.52,29.76,44024.62,metal loss,External,15.0,0.052,,,,,0.7,135.18,,MFL-A/XT,,1160.0,65000.0,,1342.0,1466.82,2036.64,,,,,,,2015,2647,13418.704176000001,-3.206496,277.5,28.955999999999996,38.099999999999994,13418.704176000001
12240.0,,0.344,-10.53,29.75,44024.63,metal loss,External,11.0,0.038,,,,,0.7,135.18,,MFL-A/XT,,1160.0,65000.0,,1342.0,,,,,,,,,2015,2648,13418.707224,-3.209544,291.0,51.053999999999995,19.049999999999997,13418.707224
12240.0,,0.344,-12.61,27.67,44026.71,metal loss,External,14.0,0.048,,,,,0.7,135.23,,MFL-A/XT,,1160.0,65000.0,,1342.0,1459.5,2026.48,,,,,,,2015,2649,13419.341208,-3.843528,69.5,41.91,42.925999999999995,13419.341208
12240.0,,0.344,-12.67,27.61,44026.77,metal loss,External,17.0,0.058,,,,,0.7,135.23,,MFL-A/XT,,1160.0,65000.0,,1342.0,1472.21,2044.13,,,,,,,2015,2650,13419.359496,-3.861816,52.5,17.018,25.907999999999998,13419.359496
12240.0,,0.344,-13.18,27.1,44027.28,metal loss,External,19.0,0.065,,,,,0.7,135.25,,MFL-A/XT,,1160.0,65000.0,,1342.0,1455.55,2020.99,,,,,,,2015,2651,13419.514944,-4.017264,71.0,38.862,37.083999999999996,13419.514944
12240.0,,0.344,-14.0,26.28,44028.1,metal loss,External,10.0,0.034,,,,,0.7,135.28,,MFL-A/XT,,1160.0,65000.0,,1342.0,,,,,,,,,2015,2652,13419.76488,-4.2672,72.5,25.907999999999998,28.955999999999996,13419.76488
12240.0,,0.344,-15.79,24.49,44029.89,metal loss,External,10.0,0.034,,,,,0.7,135.37,,MFL-A/XT,,1160.0,65000.0,,1342.0,,,,,,,,,2015,2653,13420.310472000001,-4.812792,282.5,54.102,26.924,13420.310472000001
12240.0,,0.344,-17.51,22.77,44031.61,metal loss,External,10.0,0.034,,,,,0.7,135.48,,MFL-A/XT,,1160.0,65000.0,,1342.0,,,,,,,,,2015,2654,13420.834728000002,-5.337048000000001,68.5,25.907999999999998,37.083999999999996,13420.834728000002
12240.0,,0.344,-18.42,21.86,44032.53,metal loss,External,15.0,0.052,,,,,0.7,135.54,,MFL-A/XT,,1160.0,65000.0,,1342.0,1461.58,2029.36,,,,,,,2015,2655,13421.115144,-5.614416000000001,70.5,37.083999999999996,35.05199999999999,13421.115144
12240.0,,0.344,-19.07,21.21,44033.17,metal loss,External,15.0,0.052,,,,,0.7,135.6,,MFL-A/XT,,1160.0,65000.0,,1342.0,1456.22,2021.93,,,,,,,2015,2656,13421.310216,-5.812536000000001,280.5,44.958,43.942,13421.310216
12240.0,,0.344,-19.29,20.99,44033.39,metal loss,External,10.0,0.034,,,,,0.7,135.62,,MFL-A/XT,,1160.0,65000.0,,1342.0,,,,,,,,,2015,2657,13421.377272,-5.879592,68.5,24.892,33.019999999999996,13421.377272
12240.0,,0.344,-19.71,20.57,44033.82,metal loss,External,11.0,0.038,,,,,0.7,135.65,,MFL-A/XT,,1160.0,65000.0,,1342.0,,,,,,,,,2015,2658,13421.508336,-6.007608,70.5,12.953999999999999,17.018,13421.508336
12240.0,,0.344,-19.87,20.41,44033.97,metal loss,External,12.0,0.041,,,,,0.7,135.67,,MFL-A/XT,,1160.0,65000.0,,1342.0,,,,,,,,,2015,2659,13421.554056,-6.056376,70.0,11.937999999999999,17.018,13421.554056
12240.0,,0.344,-21.59,18.69,44035.69,metal loss,External,14.0,0.048,,,,,0.7,135.83,,MFL-A/XT,,1160.0,65000.0,,1342.0,1469.11,2039.82,,,,,,,2015,2660,13422.078312000001,-6.5806320000000005,65.5,25.907999999999998,34.036,13422.078312000001
12240.0,,0.344,-23.05,17.23,44037.15,metal loss,External,11.0,0.038,,,,,0.7,135.98,,MFL-A/XT,,1160.0,65000.0,,1342.0,,,,,,,,,2015,2661,13422.52332,-7.025640000000001,106.5,16.002,23.114,13422.52332
12240.0,,0.344,-24.09,16.19,44038.19,metal loss,External,13.0,0.045,,,,,0.7,136.09,,MFL-A/XT,,1160.0,65000.0,,1342.0,1469.66,2040.59,,,,,,,2015,2662,13422.840312000002,-7.342632,115.0,25.907999999999998,42.925999999999995,13422.840312000002
12240.0,,0.344,-26.96,13.32,44041.06,metal loss,External,17.0,0.058,,,,,0.7,136.39,,MFL-A/XT,,1160.0,65000.0,,1342.0,1474.52,2047.33,,,,,,,2015,2663,13423.715088,-8.217408,303.5,10.921999999999999,40.132,13423.715088
12240.0,,0.344,-32.58,7.7,44046.68,cluster,External,23.0,0.079,,,,,0.7,137.15,,,,1160.0,65000.0,,1342.0,1419.02,1970.27,1481.39,2056.88,1493.95,2074.32,0.78,1.77,2015,2664,13425.428064000002,-9.930384,148.5,66.548,28.194000000000003,13425.428064000002
12240.0,,0.344,-33.47,6.81,44047.57,metal loss,External,16.0,0.055,,,,,0.7,137.28,,MFL-A/XT,,1160.0,65000.0,,1342.0,1471.53,2043.18,,,,,,,2015,2665,13425.699336000001,-10.201656,226.0,19.049999999999997,29.971999999999998,13425.699336000001
12240.0,,0.344,-34.0,6.28,44048.1,metal loss,External,24.0,0.083,,,,,0.7,137.36,,MFL-A/XT,,1160.0,65000.0,,1342.0,1474.88,2047.84,1547.06,2148.05,1547.18,2148.22,0.75,1.85,2015,2666,13425.86088,-10.3632,235.5,8.128,29.971999999999998,13425.86088
12240.0,,0.344,-34.48,5.8,44048.58,metal loss,External,15.0,0.052,,,,,0.7,137.43,,MFL-A/XT,,1160.0,65000.0,,1342.0,1472.37,2044.34,,,,,,,2015,2667,13426.007184000002,-10.509504,235.5,18.034,28.955999999999996,13426.007184000002
12240.0,,0.344,-35.02,5.25,44049.13,metal loss,External,10.0,0.034,,,,,0.7,137.51,,MFL-A/XT,,1160.0,65000.0,,1342.0,,,,,,,,,2015,2668,13426.174824,-10.674096000000002,235.5,22.098,29.971999999999998,13426.174824
12240.0,,0.344,-35.28,5.0,44049.38,metal loss,External,11.0,0.038,,,,,0.7,137.54,,MFL-A/XT,,1160.0,65000.0,,1342.0,,,,,,,,,2015,2669,13426.251024,-10.753344,220.5,17.018,29.971999999999998,13426.251024
12240.0,,0.344,-37.19,3.09,44051.3,metal loss,External,17.0,0.058,,,,,0.7,137.82,,MFL-A/XT,,1160.0,65000.0,,1342.0,1472.75,2044.87,,,,,,,2015,2670,13426.836240000002,-11.335512,157.5,16.002,28.955999999999996,13426.836240000002
12240.0,,0.344,-39.23,1.05,44053.34,metal loss,External,10.0,0.034,,,,,0.7,138.12,,MFL-A/XT,,1160.0,65000.0,,1342.0,,,,,,,,,2015,2671,13427.458032,-11.957303999999999,340.5,43.942,14.985999999999999,13427.458032
12240.0,,0.344,-39.25,1.03,44053.35,cluster,External,28.0,0.096,,,,,0.7,138.12,,,,1160.0,65000.0,,1342.0,1446.57,2008.52,1514.48,2102.82,1518.66,2108.62,0.77,1.81,2015,2672,13427.461080000001,-11.9634,308.5,37.083999999999996,103.886,13427.461080000001
12240.0,,0.344,-39.26,1.02,44053.36,cluster,External,28.0,0.096,,,,,0.7,138.12,,,,1160.0,65000.0,,1342.0,1443.81,2004.69,1511.23,2098.3,1514.32,2102.59,0.77,1.81,2015,2673,13427.464128000001,-11.966448,268.5,39.116,105.91799999999999,13427.464128000001
12240.0,,0.344,-39.28,1.0,44053.38,metal loss,External,11.0,0.038,,,,,0.7,138.13,,MFL-A/XT,,1160.0,65000.0,,1342.0,,,,,,,,,2015,2674,13427.470224,-11.972544000000001,294.0,21.081999999999997,51.053999999999995,13427.470224
12240.0,,0.344,-39.28,1.0,44053.38,metal loss,External,10.0,0.034,,,,,0.7,138.13,,MFL-A/XT,,1160.0,65000.0,,1342.0,,,,,,,,,2015,2675,13427.470224,-11.972544000000001,153.5,28.955999999999996,18.034,13427.470224
12240.0,,0.344,-39.29,0.99,44053.4,metal loss,External,14.0,0.048,,,,,0.7,138.13,,MFL-A/XT,,1160.0,65000.0,,1342.0,1472.17,2044.07,,,,,,,2015,2676,13427.476320000002,-11.975592,164.5,19.049999999999997,41.91,13427.476320000002
12250.0,,0.344,-0.78,39.3,44055.16,metal loss,External,13.0,0.045,,,,,0.7,138.38,,MFL-A/XT,,1160.0,65000.0,,1342.0,1463.69,2032.3,,,,,,,2015,2679,13428.012768000002,-0.237744,229.0,37.083999999999996,14.985999999999999,13428.012768000002
12250.0,,0.344,-0.78,39.29,44055.17,metal loss,External,19.0,0.065,,,,,0.7,138.38,,MFL-A/XT,,1160.0,65000.0,,1342.0,1470.18,2041.31,,,,,,,2015,2680,13428.015816000001,-0.237744,318.5,20.066,56.13399999999999,13428.015816000001
12250.0,,0.344,-0.79,39.28,44055.17,metal loss,External,26.0,0.089,,,,,0.7,138.38,,MFL-A/XT,,1160.0,65000.0,,1342.0,1446.53,2008.47,1514.55,2102.91,1517.65,2107.22,0.77,1.81,2015,2681,13428.015816000001,-0.24079200000000003,349.0,38.862,30.987999999999996,13428.015816000001
12250.0,,0.344,-0.8,39.28,44055.18,metal loss,External,11.0,0.038,,,,,0.7,138.39,,MFL-A/XT,,1160.0,65000.0,,1342.0,,,,,,,,,2015,2682,13428.018864000001,-0.24384000000000003,243.5,26.924,52.06999999999999,13428.018864000001
12250.0,,0.344,-0.81,39.26,44055.2,metal loss,External,14.0,0.048,,,,,0.7,138.39,,MFL-A/XT,,1160.0,65000.0,,1342.0,1473.31,2045.66,,,,,,,2015,2683,13428.02496,-0.24688800000000002,215.0,16.002,42.925999999999995,13428.02496
12270.0,,0.344,-0.77,39.25,44126.39,metal loss,External,29.0,0.1,,,,,0.7,145.3,,MFL-A/XT,,1160.0,65000.0,,1342.0,1464.16,2032.95,1534.86,2131.11,1536.3,2133.12,0.76,1.84,2015,2686,13449.723672,-0.23469600000000002,147.5,22.098,90.932,13449.723672
12270.0,,0.344,-0.79,39.23,44126.41,metal loss,External,41.0,0.141,,,,,0.7,145.3,,MFL-A/XT,,1160.0,65000.0,,1342.0,1458.83,2025.55,1528.03,2121.63,1530.98,2125.73,0.76,1.83,2015,2687,13449.729768000001,-0.24079200000000003,185.0,21.081999999999997,99.05999999999999,13449.729768000001
12280.0,,0.344,-4.84,35.12,44170.48,metal loss,External,11.0,0.038,,,,,0.7,147.5,,MFL-A/XT,,1160.0,65000.0,,1342.0,,,,,,,,,2015,2689,13463.162304000001,-1.475232,169.5,23.114,33.019999999999996,13463.162304000001
12280.0,,0.344,-5.43,34.53,44171.07,metal loss,External,11.0,0.038,,,,,0.7,147.52,,MFL-A/XT,,1160.0,65000.0,,1342.0,,,,,,,,,2015,2690,13463.342136000001,-1.655064,206.0,40.894,109.982,13463.342136000001
12280.0,,0.344,-5.55,34.41,44171.18,cluster,External,24.0,0.083,,,,,0.7,147.53,,,,1160.0,65000.0,,1342.0,1409.06,1956.44,1468.97,2039.63,1489.56,2068.21,0.79,1.76,2015,2691,13463.375664000001,-1.69164,176.5,72.136,104.394,13463.375664000001
12280.0,,0.344,-5.65,34.31,44171.29,metal loss,External,13.0,0.045,,,,,0.7,147.53,,MFL-A/XT,,1160.0,65000.0,,1342.0,1463.16,2031.56,,,,,,,2015,2692,13463.409192000001,-1.72212,169.0,38.099999999999994,40.132,13463.409192000001
12280.0,,0.344,-7.54,32.42,44173.18,metal loss,External,13.0,0.045,,,,,0.7,147.59,,MFL-A/XT,,1160.0,65000.0,,1342.0,1472.26,2044.19,,,,,,,2015,2693,13463.985264,-2.2981920000000002,162.0,20.066,35.05199999999999,13463.985264
12280.0,,0.344,-39.06,0.9,44204.7,metal loss,External,10.0,0.034,,,,,0.7,148.27,,MFL-A/XT,,1160.0,65000.0,,1342.0,,,,,,,,,2015,2694,13473.59256,-11.905488000000002,126.0,14.985999999999999,27.94,13473.59256
12280.0,,0.344,-39.11,0.85,44204.75,metal loss,External,28.0,0.096,,,,,0.7,148.27,,MFL-A/XT,,1160.0,65000.0,,1342.0,1469.06,2039.75,1540.47,2138.9,1541.29,2140.04,0.75,1.84,2015,2695,13473.6078,-11.920728,149.5,17.018,69.08800000000001,13473.6078
12310.0,,0.344,-0.98,39.07,44286.72,metal loss,External,11.0,0.038,,,,,0.7,149.04,,MFL-A/XT,,1160.0,65000.0,,1342.0,,,,,,,,,2015,2699,13498.592256000002,-0.298704,148.5,23.114,27.94,13498.592256000002
12410.0,,0.344,-38.57,1.51,44708.24,metal loss,External,49.0,0.169,,,,,0.7,140.02,,MFL-A/XT,,1160.0,65000.0,,1342.0,1443.37,2004.08,1508.34,2094.29,1514.94,2103.46,0.77,1.81,2015,2710,13627.071552,-11.756136000000001,191.0,25.907999999999998,35.306,13627.071552
12410.0,,0.344,-38.9,1.18,44708.56,metal loss,External,31.0,0.107,,,,,0.7,140.01,,MFL-A/XT,,1160.0,65000.0,,1342.0,1466.35,2035.99,1537.3,2134.51,1538.58,2136.28,0.75,1.84,2015,2711,13627.169088,-11.856720000000001,176.5,19.049999999999997,33.019999999999996,13627.169088
12410.0,,0.344,-38.98,1.1,44708.64,metal loss,External,11.0,0.038,,,,,0.7,140.0,,MFL-A/XT,,1160.0,65000.0,,1342.0,,,,,,,,,2015,2712,13627.193472,-11.881103999999999,161.5,12.953999999999999,14.985999999999999,13627.193472
12410.0,,0.344,-39.33,0.75,44708.99,metal loss,External,28.0,0.096,,,,,0.7,139.99,,MFL-A/XT,,1160.0,65000.0,,1342.0,1470.01,2041.07,1541.55,2140.4,1542.26,2141.39,0.75,1.85,2015,2713,13627.300152,-11.987784,144.0,16.002,26.924,13627.300152
12410.0,,0.344,-39.7,0.38,44709.36,metal loss,External,13.0,0.045,,,,,0.7,139.97,,MFL-A/XT,,1160.0,65000.0,,1342.0,1469.52,2040.39,,,,,,,2015,2714,13627.412928000002,-12.100560000000002,160.5,25.907999999999998,28.955999999999996,13627.412928000002
12410.0,,0.344,-39.73,0.35,44709.39,metal loss,External,23.0,0.079,,,,,0.7,139.97,,MFL-A/XT,,1160.0,65000.0,,1342.0,1469.96,2041.0,1541.58,2140.44,1542.1,2141.17,0.75,1.85,2015,2715,13627.422072000001,-12.109703999999999,145.0,18.034,32.004,13627.422072000001
12420.0,,0.344,-0.02,38.99,44709.76,metal loss,External,10.0,0.034,,,affecting girth weld,,0.7,139.95,,MFL-A/XT,,1160.0,65000.0,,1342.0,,,,,,,,,2015,2717,13627.534848000001,-0.006096000000000001,144.5,8.128,17.018,13627.534848000001
12420.0,,0.344,-0.26,38.76,44710.0,metal loss,External,29.0,0.1,,,,,0.7,139.94,,MFL-A/XT,,1160.0,65000.0,,1342.0,1469.49,2040.36,1540.94,2139.56,1541.75,2140.68,0.75,1.84,2015,2718,13627.608,-0.07924800000000001,192.0,16.002,25.907999999999998,13627.608
12420.0,,0.344,-0.91,38.1,44710.66,metal loss,External,26.0,0.089,,,,,0.7,139.91,,MFL-A/XT,,1160.0,65000.0,,1342.0,1470.54,2041.81,1542.18,2141.28,1542.77,2142.1,0.75,1.85,2015,2719,13627.809168000002,-0.277368,149.0,16.002,26.924,13627.809168000002
12420.0,,0.344,-1.19,37.83,44710.93,metal loss,External,16.0,0.055,,,,,0.7,139.89,,MFL-A/XT,,1160.0,65000.0,,1342.0,1473.66,2046.14,,,,,,,2015,2720,13627.891464,-0.362712,197.5,13.97,20.066,13627.891464
12420.0,,0.344,-1.19,37.82,44710.94,metal loss,External,14.0,0.048,,,,,0.7,139.89,,MFL-A/XT,,1160.0,65000.0,,1342.0,1474.01,2046.62,,,,,,,2015,2721,13627.894512,-0.362712,146.5,13.97,23.114,13627.894512
12420.0,,0.344,-1.54,37.47,44711.28,metal loss,External,17.0,0.058,,,,,0.7,139.88,,MFL-A/XT,,1160.0,65000.0,,1342.0,1471.2,2042.72,,,,,,,2015,2722,13627.998144000001,-0.46939200000000003,145.5,19.049999999999997,33.019999999999996,13627.998144000001
12420.0,,0.344,-2.42,36.59,44712.17,metal loss,External,13.0,0.045,,,,,0.7,139.83,,MFL-A/XT,,1160.0,65000.0,,1342.0,1474.18,2046.86,,,,,,,2015,2723,13628.269416000001,-0.737616,144.5,13.97,26.924,13628.269416000001
12420.0,,0.344,-2.58,36.43,44712.32,metal loss,External,11.0,0.038,,,,,0.7,139.83,,MFL-A/XT,,1160.0,65000.0,,1342.0,,,,,,,,,2015,2724,13628.315136000001,-0.7863840000000001,162.5,10.921999999999999,23.875999999999998,13628.315136000001
12420.0,,0.344,-2.69,36.32,44712.44,metal loss,External,12.0,0.041,,,,,0.7,139.82,,MFL-A/XT,,1160.0,65000.0,,1342.0,,,,,,,,,2015,2725,13628.351712000001,-0.819912,197.5,11.937999999999999,20.066,13628.351712000001
12420.0,,0.344,-2.99,36.03,44712.73,metal loss,External,10.0,0.034,,,,,0.7,139.81,,MFL-A/XT,,1160.0,65000.0,,1342.0,,,,,,,,,2015,2726,13628.440104000001,-0.9113520000000002,163.0,40.894,17.018,13628.440104000001
12420.0,,0.344,-3.04,35.97,44712.78,metal loss,External,35.0,0.12,,,,,0.7,139.8,,MFL-A/XT,,1160.0,65000.0,,1342.0,1467.7,2037.86,1538.73,2136.48,1539.97,2138.22,0.75,1.84,2015,2727,13628.455344,-0.9265920000000001,144.5,16.002,27.94,13628.455344
12420.0,,0.344,-3.56,35.45,44713.31,metal loss,External,15.0,0.052,,,,,0.7,139.78,,MFL-A/XT,,1160.0,65000.0,,1342.0,1472.73,2044.85,,,,,,,2015,2728,13628.616888,-1.085088,140.5,17.018,32.004,13628.616888
12420.0,,0.344,-8.28,30.73,44718.03,metal loss,External,13.0,0.045,,,,,0.7,139.48,,MFL-A/XT,,1160.0,65000.0,,1342.0,1474.18,2046.86,,,,,,,2015,2729,13630.055544,-2.5237439999999998,214.5,13.97,26.924,13630.055544
12420.0,,0.344,-8.38,30.63,44718.12,metal loss,External,19.0,0.065,,,,,0.7,139.48,,MFL-A/XT,,1160.0,65000.0,,1342.0,1468.7,2039.25,,,,,,,2015,2730,13630.082976000002,-2.5542240000000005,214.0,22.098,30.987999999999996,13630.082976000002
12420.0,,0.344,-8.59,30.42,44718.33,metal loss,External,16.0,0.055,,,,,0.7,139.46,,MFL-A/XT,,1160.0,65000.0,,1342.0,1469.69,2040.63,,,,,,,2015,2731,13630.146984,-2.618232,209.5,23.114,36.068,13630.146984
12420.0,,0.344,-9.08,29.93,44718.82,metal loss,External,23.0,0.079,,,,,0.7,139.42,,MFL-A/XT,,1160.0,65000.0,,1342.0,1453.83,2018.61,1523.2,2114.93,1525.1,2117.56,0.76,1.82,2015,2732,13630.296336000001,-2.7675840000000003,201.5,36.068,42.925999999999995,13630.296336000001
12420.0,,0.344,-9.09,29.93,44718.83,metal loss,External,12.0,0.041,,,,,0.7,139.42,,MFL-A/XT,,1160.0,65000.0,,1342.0,,,,,,,,,2015,2733,13630.299384000002,-2.770632,141.0,29.971999999999998,38.099999999999994,13630.299384000002
12420.0,,0.344,-9.3,29.71,44719.04,metal loss,External,30.0,0.103,,,,,0.7,139.41,,MFL-A/XT,,1160.0,65000.0,,1342.0,1460.19,2027.44,1530.26,2124.72,1532.26,2127.5,0.76,1.83,2015,2734,13630.363392000001,-2.8346400000000003,145.0,24.892,35.05199999999999,13630.363392000001
12420.0,,0.344,-9.44,29.57,44719.18,metal loss,External,35.0,0.12,,,,,0.7,139.4,,MFL-A/XT,,1160.0,65000.0,,1342.0,1462.12,2030.11,1532.25,2127.49,1534.32,2130.36,0.76,1.83,2015,2735,13630.406064,-2.877312,199.5,21.081999999999997,30.987999999999996,13630.406064
12420.0,,0.344,-9.53,29.48,44719.27,metal loss,External,33.0,0.114,,,,,0.7,139.39,,MFL-A/XT,,1160.0,65000.0,,1342.0,1463.14,2031.53,1533.53,2129.27,1535.34,2131.78,0.76,1.84,2015,2736,13630.433496,-2.904744,151.0,21.081999999999997,38.862,13630.433496
12420.0,,0.344,-10.05,28.96,44719.8,metal loss,External,72.0,0.248,,,,,0.7,139.35,,MFL-A/XT,,1160.0,65000.0,,1342.0,1430.87,1986.73,1484.8,2061.61,1499.94,2082.63,0.78,1.78,2015,2737,13630.595040000002,-3.0632400000000004,198.5,22.098,21.081999999999997,13630.595040000002
12420.0,,0.344,-10.08,28.93,44719.83,metal loss,External,34.0,0.117,,,,,0.7,139.35,,MFL-A/XT,,1160.0,65000.0,,1342.0,1453.08,2017.56,1521.73,2112.89,1525.03,2117.47,0.76,1.82,2015,2738,13630.604184000002,-3.072384,150.0,27.94,40.132,13630.604184000002
12420.0,,0.344,-10.24,28.78,44719.98,metal loss,External,12.0,0.041,,,,,0.7,139.34,,MFL-A/XT,,1160.0,65000.0,,1342.0,,,,,,,,,2015,2739,13630.649904000002,-3.1211520000000004,154.0,8.889999999999999,19.049999999999997,13630.649904000002
12420.0,,0.344,-10.38,28.63,44720.12,metal loss,External,28.0,0.096,,,,,0.7,139.33,,MFL-A/XT,,1160.0,65000.0,,1342.0,1470.01,2041.07,1541.55,2140.4,1542.26,2141.39,0.75,1.85,2015,2740,13630.692576000001,-3.1638240000000004,150.5,16.002,25.907999999999998,13630.692576000001
12420.0,,0.344,-10.5,28.51,44720.24,metal loss,External,24.0,0.083,,,,,0.7,139.32,,MFL-A/XT,,1160.0,65000.0,,1342.0,1468.3,2038.7,1539.7,2137.83,1540.42,2138.84,0.75,1.84,2015,2741,13630.729152,-3.2004,199.5,20.066,30.987999999999996,13630.729152
12420.0,,0.344,-10.71,28.3,44720.45,metal loss,External,16.0,0.055,,,,,0.7,139.31,,MFL-A/XT,,1160.0,65000.0,,1342.0,1473.97,2046.57,,,,,,,2015,2742,13630.79316,-3.2644080000000004,151.0,12.953999999999999,23.875999999999998,13630.79316
12420.0,,0.344,-10.83,28.18,44720.57,metal loss,External,11.0,0.038,,,,,0.7,139.3,,MFL-A/XT,,1160.0,65000.0,,1342.0,,,,,,,,,2015,2743,13630.829736000002,-3.300984,152.0,19.049999999999997,35.05199999999999,13630.829736000002
12420.0,,0.344,-11.12,27.9,44720.86,metal loss,External,19.0,0.065,,,,,0.7,139.28,,MFL-A/XT,,1160.0,65000.0,,1342.0,1468.89,2039.52,,,,,,,2015,2744,13630.918128000001,-3.389376,151.0,22.098,38.099999999999994,13630.918128000001
12420.0,,0.344,-11.46,27.55,44721.2,metal loss,External,13.0,0.045,,,,,0.7,139.25,,MFL-A/XT,,1160.0,65000.0,,1342.0,1472.26,2044.19,,,,,,,2015,2745,13631.02176,-3.4930080000000006,150.0,20.066,32.004,13631.02176
12420.0,,0.344,-11.67,27.34,44721.42,metal loss,External,17.0,0.058,,,,,0.7,139.24,,MFL-A/XT,,1160.0,65000.0,,1342.0,1474.23,2046.93,,,,,,,2015,2746,13631.088816,-3.557016,138.0,11.937999999999999,26.924,13631.088816
12420.0,,0.344,-16.0,23.01,44725.74,metal loss,External,33.0,0.114,,,,,0.7,138.93,,MFL-A/XT,,1160.0,65000.0,,1342.0,1414.05,1963.37,1474.86,2047.8,1483.44,2059.72,0.79,1.77,2015,2747,13632.405552,-4.8768,127.5,52.06999999999999,28.955999999999996,13632.405552
12420.0,,0.344,-35.35,3.66,44745.1,metal loss,External,19.0,0.065,,,,,0.7,137.97,,MFL-A/XT,,1160.0,65000.0,,1342.0,1473.11,2045.38,,,,,,,2015,2748,13638.306480000001,-10.774680000000002,232.0,13.97,27.94,13638.306480000001
12420.0,,0.344,-35.91,3.1,44745.65,metal loss,External,18.0,0.062,,,,,0.7,137.97,,MFL-A/XT,,1160.0,65000.0,,1342.0,1472.52,2044.55,,,,,,,2015,2749,13638.47412,-10.945368,243.5,16.002,34.036,13638.47412
12420.0,,0.344,-36.1,2.91,44745.84,metal loss,External,28.0,0.096,,,,,0.7,137.96,,MFL-A/XT,,1160.0,65000.0,,1342.0,1464.66,2033.65,1535.47,2131.96,1536.8,2133.8,0.76,1.84,2015,2750,13638.532032,-11.00328,110.5,22.098,34.036,13638.532032
12420.0,,0.344,-37.77,1.24,44747.51,metal loss,External,10.0,0.034,,,,,0.7,137.94,,MFL-A/XT,,1160.0,65000.0,,1342.0,,,,,,,,,2015,2751,13639.041048000001,-11.512296000000001,92.5,13.97,22.098,13639.041048000001
12420.0,,0.344,-37.78,1.23,44747.53,metal loss,External,10.0,0.034,,,,,0.7,137.94,,MFL-A/XT,,1160.0,65000.0,,1342.0,,,,,,,,,2015,2752,13639.047144,-11.515344,127.0,30.987999999999996,43.942,13639.047144
12420.0,,0.344,-37.85,1.16,44747.59,metal loss,External,14.0,0.048,,,,,0.7,137.94,,MFL-A/XT,,1160.0,65000.0,,1342.0,1463.96,2032.68,,,,,,,2015,2753,13639.065432,-11.53668,227.0,35.05199999999999,26.924,13639.065432
12420.0,,0.344,-38.0,1.01,44747.74,metal loss,External,27.0,0.093,,,,,0.7,137.94,,MFL-A/XT,,1160.0,65000.0,,1342.0,1441.04,2000.85,1508.01,2093.83,1511.89,2099.22,0.77,1.81,2015,2754,13639.111152,-11.5824,331.0,41.91,26.924,13639.111152
12420.0,,0.344,-38.03,0.98,44747.78,metal loss,External,11.0,0.038,,,,,0.7,137.94,,MFL-A/XT,,1160.0,65000.0,,1342.0,,,,,,,,,2015,2755,13639.123344,-11.591544,41.5,43.942,14.985999999999999,13639.123344
12420.0,,0.344,-38.05,0.96,44747.8,cluster,External,32.0,0.11,,,,,0.7,137.94,,,,1160.0,65000.0,,1342.0,1446.03,2007.78,1513.58,2101.57,1516.69,2105.89,0.77,1.81,2015,2756,13639.129440000002,-11.59764,348.5,33.782,207.01,13639.129440000002
12420.0,,0.344,-38.05,0.96,44747.8,metal loss,External,29.0,0.1,,,,,0.7,137.94,,MFL-A/XT,,1160.0,65000.0,,1342.0,1454.56,2019.62,1523.78,2115.72,1526.38,2119.34,0.76,1.82,2015,2757,13639.129440000002,-11.59764,115.0,29.971999999999998,32.004,13639.129440000002
12420.0,,0.344,-38.08,0.93,44747.82,metal loss,External,31.0,0.107,,,,,0.7,137.94,,MFL-A/XT,,1160.0,65000.0,,1342.0,1462.08,2030.06,1532.39,2127.68,1534.22,2130.23,0.76,1.83,2015,2758,13639.135536,-11.606784,76.0,23.114,134.112,13639.135536
12420.0,,0.344,-38.81,0.2,44748.55,metal loss,External,10.0,0.034,,,near girth weld,,0.7,137.93,,MFL-A/XT,,1160.0,65000.0,,1342.0,,,,,,,,,2015,2759,13639.358040000001,-11.829288000000002,289.5,14.985999999999999,22.098,13639.358040000001
12430.0,,0.344,-0.02,40.04,44748.78,metal loss,External,11.0,0.038,,,affecting girth weld,,0.7,137.92,,MFL-A/XT,,1160.0,65000.0,,1342.0,,,,,,,,,2015,2761,13639.428144,-0.006096000000000001,291.5,11.937999999999999,34.036,13639.428144
12430.0,,0.344,-0.21,39.86,44748.96,metal loss,External,14.0,0.048,,,near girth weld,,0.7,137.92,,MFL-A/XT,,1160.0,65000.0,,1342.0,1461.48,2029.23,,,,,,,2015,2762,13639.483008000001,-0.064008,288.5,38.862,37.083999999999996,13639.483008000001
12430.0,,0.344,-0.28,39.78,44749.04,metal loss,External,14.0,0.048,,,,,0.7,137.92,,MFL-A/XT,,1160.0,65000.0,,1342.0,1466.31,2035.93,,,,,,,2015,2763,13639.507392000001,-0.08534400000000002,303.5,30.987999999999996,50.038,13639.507392000001
12430.0,,0.344,-0.87,39.19,44749.62,metal loss,External,12.0,0.041,,,,,0.7,137.92,,MFL-A/XT,,1160.0,65000.0,,1342.0,,,,,,,,,2015,2764,13639.684176,-0.265176,258.5,18.034,25.907999999999998,13639.684176
12430.0,,0.344,-0.97,39.09,44749.72,metal loss,External,10.0,0.034,,,,,0.7,137.91,,MFL-A/XT,,1160.0,65000.0,,1342.0,,,,,,,,,2015,2765,13639.714656000002,-0.29565600000000003,262.5,8.889999999999999,14.985999999999999,13639.714656000002
12430.0,,0.344,-1.42,38.64,44750.18,metal loss,External,18.0,0.062,,,,,0.7,137.91,,MFL-A/XT,,1160.0,65000.0,,1342.0,1469.86,2040.86,,,,,,,2015,2766,13639.854864,-0.432816,254.0,21.081999999999997,53.08599999999999,13639.854864
12430.0,,0.344,-1.56,38.51,44750.31,metal loss,External,14.0,0.048,,,,,0.7,137.91,,MFL-A/XT,,1160.0,65000.0,,1342.0,1473.42,2045.8,,,,,,,2015,2767,13639.894488,-0.475488,276.5,16.002,23.875999999999998,13639.894488
12430.0,,0.344,-1.69,38.37,44750.45,metal loss,External,10.0,0.034,,,,,0.7,137.91,,MFL-A/XT,,1160.0,65000.0,,1342.0,,,,,,,,,2015,2768,13639.93716,-0.515112,257.5,13.97,27.94,13639.93716
12430.0,,0.344,-1.88,38.19,44750.63,metal loss,External,10.0,0.034,,,,,0.7,137.9,,MFL-A/XT,,1160.0,65000.0,,1342.0,,,,,,,,,2015,2769,13639.992024,-0.573024,266.5,11.937999999999999,20.066,13639.992024
12430.0,,0.344,-4.56,35.5,44753.31,metal loss,External,16.0,0.055,,,,,0.7,137.88,,MFL-A/XT,,1160.0,65000.0,,1342.0,1469.03,2039.71,,,,,,,2015,2770,13640.808888,-1.389888,233.0,23.875999999999998,36.068,13640.808888
12430.0,,0.344,-5.02,35.05,44753.77,metal loss,External,11.0,0.038,,,,,0.7,137.87,,MFL-A/XT,,1160.0,65000.0,,1342.0,,,,,,,,,2015,2771,13640.949096,-1.530096,228.5,40.132,38.862,13640.949096
12430.0,,0.344,-16.93,23.14,44765.68,metal loss,External,14.0,0.048,,,,,0.7,138.01,,MFL-A/XT,,1160.0,65000.0,,1342.0,1471.8,2043.55,,,,,,,2015,2772,13644.579264,-5.160264,236.0,20.066,30.987999999999996,13644.579264
12430.0,,0.344,-17.48,22.58,44766.23,metal loss,External,15.0,0.052,,,,,0.7,138.04,,MFL-A/XT,,1160.0,65000.0,,1342.0,1471.85,2043.63,,,,,,,2015,2773,13644.746904000001,-5.327904,239.0,19.049999999999997,34.036,13644.746904000001
12430.0,,0.344,-17.94,22.12,44766.7,metal loss,External,12.0,0.041,,,,,0.7,138.07,,MFL-A/XT,,1160.0,65000.0,,1342.0,,,,,,,,,2015,2774,13644.890159999999,-5.4681120000000005,239.0,14.985999999999999,24.892,13644.890159999999
12430.0,,0.344,-18.06,22.0,44766.82,metal loss,External,15.0,0.052,,,,,0.7,138.08,,MFL-A/XT,,1160.0,65000.0,,1342.0,1471.58,2043.26,,,,,,,2015,2775,13644.926736000001,-5.504688,238.5,20.066,32.004,13644.926736000001
12430.0,,0.344,-18.27,21.79,44767.03,metal loss,External,10.0,0.034,,,,,0.7,138.09,,MFL-A/XT,,1160.0,65000.0,,1342.0,,,,,,,,,2015,2776,13644.990744,-5.568696,214.0,30.987999999999996,40.132,13644.990744
12430.0,,0.344,-18.59,21.48,44767.34,metal loss,External,14.0,0.048,,,,,0.7,138.11,,MFL-A/XT,,1160.0,65000.0,,1342.0,1472.99,2045.21,,,,,,,2015,2777,13645.085232,-5.666232,217.0,17.018,34.036,13645.085232
12430.0,,0.344,-19.29,20.77,44768.04,metal loss,External,35.0,0.12,,,,,0.7,138.16,,MFL-A/XT,,1160.0,65000.0,,1342.0,1450.78,2014.37,1518.94,2109.02,1522.67,2114.19,0.76,1.82,2015,2778,13645.298592000001,-5.879592,230.5,28.955999999999996,38.862,13645.298592000001
12430.0,,0.344,-19.71,20.35,44768.47,metal loss,External,27.0,0.093,,,,,0.7,138.19,,MFL-A/XT,,1160.0,65000.0,,1342.0,1457.77,2024.08,1527.6,2121.03,1529.62,2123.85,0.76,1.83,2015,2779,13645.429656,-6.007608,230.5,28.955999999999996,38.862,13645.429656
12430.0,,0.344,-20.04,20.03,44768.79,metal loss,External,18.0,0.062,,,,,0.7,138.22,,MFL-A/XT,,1160.0,65000.0,,1342.0,1470.54,2041.81,,,,,,,2015,2780,13645.527192000001,-6.108192,128.0,20.066,30.987999999999996,13645.527192000001
12430.0,,0.344,-20.66,19.4,44769.42,metal loss,External,11.0,0.038,,,,,0.7,138.27,,MFL-A/XT,,1160.0,65000.0,,1342.0,,,,,,,,,2015,2781,13645.719216,-6.297168,136.5,17.018,29.971999999999998,13645.719216
12430.0,,0.344,-21.16,18.9,44769.92,metal loss,External,47.0,0.162,,,,,0.7,138.32,,MFL-A/XT,,1160.0,65000.0,,1342.0,1396.64,1939.2,1450.39,2013.82,1465.47,2034.77,0.8,1.74,2015,2782,13645.871616,-6.449568,235.0,44.958,36.068,13645.871616
12430.0,,0.344,-22.2,17.87,44770.95,metal loss,External,15.0,0.052,,,,,0.7,138.42,,MFL-A/XT,,1160.0,65000.0,,1342.0,1471.45,2043.07,,,,,,,2015,2783,13646.18556,-6.76656,141.5,20.066,33.019999999999996,13646.18556
12430.0,,0.344,-22.23,17.83,44770.99,metal loss,External,35.0,0.12,,,,,0.7,138.42,,MFL-A/XT,,1160.0,65000.0,,1342.0,1447.33,2009.59,1514.87,2103.36,1519.1,2109.24,0.77,1.81,2015,2784,13646.197752,-6.775704,234.0,30.987999999999996,36.068,13646.197752
