Repository: bforce541/tidal-backend-work

# ILI Alignment & Growth (MVP)

Two-run weld-anchored alignment + anomaly matching + growth rates. Deterministic, explainable, engineer-aligned.

## MVP: What It Does

Given two ILI runs (e.g. 2007 & 2015 OR 2015 & 2022):

1. **Ingest** – Excel/CSV
2. **Normalize** – Schema + units (distances → m, clock → degrees, depth → %, length/width → mm)
3. **Align** – Weld-anchored, segment-wise linear mapping
4. **Match** – Distance + clock + type + geometry (hard filters, weighted score)
5. **Growth** – Depth/length/width rates for matched pairs only
6. **Flag** – New, Missing, Ambiguous
7. **Output** – Excel + CSV + summary.json

Prediction is **not** part of MVP.

File: output 2/tables/New_2022_vs_2015.csv (part 7 of 23)
[in.]",Pdesign [PSI],"Mod B31G Psafe 
[PSI]",Mod B31G Pburst [PSI],"Mod B31G Psafe Pressure with Tolerance
[PSI]","Mod B31G Pburst Pressure with Tolerance
[PSI]",Effective Area Psafe [PSI],Effective Area Pburst [PSI],ERF,RPR,Length Tolerance [in],Width Tolerance [in],run_year,row_index,distance_raw_m,dist_to_us_weld_m,clock_position_deg,length_mm,width_mm,distance_corrected_m
4660,0.344,39.203,1.007,16583.225,Metal Loss,External,14.0,0.048,29.0,GENE,20.0,,,,11.1,EXT ML ( NEAR GW ),6,N,N,5.97,248.288,01:36,11.1,CMFL,1025,65000,E.R. WELD,24,1341.6,1415.0,1965.2,1266.8,1759.5,1416.6,1967.5,0.725,1.057,1.0,1.2,2022,1396,5054.56698,11.9490744,99.0,12256.922400000001,269.23999999999995,6145.781003065308
4660,0.344,39.252,0.961,16583.271,Metal Loss,External,24.0,0.082,39.0,GENE,20.0,,,,2.5,EXT ML,6,N,N,5.97,248.287,01:36,25.133,CMFL,1025,65000,E.R. WELD,24,1341.6,1482.8,2059.4,1425.0,1979.2,1468.4,2039.5,0.691,1.105,1.0,1.2,2022,1397,5054.581000800001,11.9640096,287.5,12256.922400000001,83.82,6145.795016891521
4660,0.344,39.272,0.938,16583.294,Metal Loss,External,17.0,0.058,32.0,GENE,20.0,,,,5.3,EXT ML,6,N,N,5.97,248.287,01:36,20.106,CMFL,1025,65000,E.R. WELD,24,1341.6,1442.5,2003.5,1333.8,1852.4,1428.2,1983.6,0.711,1.076,1.0,1.2,2022,1398,5054.5880112,11.9701056,143.5,12256.922400000001,81.28,6145.802023804627
4670,0.344,6.565,33.484,16590.797,Seam Weld Manufacturing Anomaly,,,,,,,,,,26.8,SWA,1,N,N,5.97,248.316,10:56,,CMFL,1025,65000,E.R. WELD,24,1341.6,,,,,,,,,,,2022,1400,5056.8749256,2.0010120000000002,328.0,12206.9352,,6158.325504000004
4680,0.344,39.249,0.997,16663.53,Metal Loss,External,21.0,0.072,36.0,GENE,20.0,,,,2.2,EXT ML,2,N,N,5.97,249.273,12:00,28.065,CMFL,1025,65000,E.R. WELD,24,1341.6,1499.6,2082.7,1452.4,2017.3,1489.2,2068.3,0.684,1.118,1.0,1.2,2022,1403,5079.043944,11.963095200000001,134.0,12266.066400000002,63.5,6182.404585933263
4690,0.344,0.738,39.321,16665.262,Metal Loss,External,15.0,0.052,30.0,GENE,20.0,,,,2.4,EXT ML,1,N,N,5.97,249.286,10:32,22.619,CMFL,1025,65000,E.R. WELD,24,1341.6,1510.7,2098.2,1464.9,2034.6,1503.2,2087.8,0.679,1.127,1.0,1.2,2022,1405,5079.5718576,0.22494240000000001,207.5,12209.9832,53.339999999999996,6182.930262981002
4700,0.344,39.285,0.915,16743.871,Metal Loss,External,24.0,0.082,39.0,GENE,20.0,,,,2.2,EXT ML,3,N,N,5.97,249.367,12:00,26.599,CMFL,1025,65000,E.R. WELD,24,1341.6,1492.9,2073.4,1444.1,2005.7,1480.7,2056.5,0.687,1.112,1.0,1.2,2022,1408,5103.5318808,11.974067999999999,233.0,12253.8744,68.58,6206.869754538256
4700,0.344,39.38,0.82,16743.967,Metal Loss,External,23.0,0.079,38.0,GENE,20.0,,,,2.0,EXT ML,3,N,N,5.97,249.367,12:00,23.038,CMFL,1025,65000,E.R. WELD,24,1341.6,1503.5,2088.2,1461.0,2029.2,1493.7,2074.6,0.682,1.12,1.0,1.2,2022,1409,5103.5611416,12.003024000000002,109.5,12253.8744,55.88,6206.898954202368
4700,0.344,39.452,0.751,16744.035,Metal Loss,External,15.0,0.052,30.0,GENE,20.0,,,,1.9,EXT ML,3,N,N,5.97,249.367,12:00,10.472,CMFL,1025,65000,E.R. WELD,24,1341.6,1523.0,2115.2,1488.5,2067.3,1517.9,2108.2,0.673,1.134,1.0,1.2,2022,1410,5103.581868,12.0249696,50.0,12253.8744,63.5,6206.919637297781
4710,0.344,,,16744.787,Start Composite Wrap,,,,,,,,,,,2012 DIG 10 COMPOSITE WRAP START,3,,,5.97,249.368,10:52,,CMFL,1025,65000,E.R. WELD,24,1341.6,,,,,,,,,,,2022,1413,5103.8110776,,,12199.9248,,6207.148368
4710,0.344,0.085,39.941,16744.872,Metal Loss,External,34.0,0.117,,CIGR,,,,,0.7,*EXT ML REPAIRED,3,Y,Y,5.97,249.368,10:52,33.51,CMFL,1025,65000,E.R. WELD,24,1341.6,1535.2,2132.2,1525.6,2118.8,1531.8,2127.5,0.668,1.144,,,2022,1414,5103.8369856,0.025908000000000004,126.0,12199.9248,48.26,6207.174408044971
4710,0.344,0.604,39.423,16745.39,Metal Loss,External,29.0,0.1,,GENE,,,,,8.6,*EXT ML REPAIRED,3,Y,Y,5.97,249.368,10:52,35.395,CMFL,1025,65000,E.R. WELD,24,1341.6,1296.5,1800.7,1137.5,1579.9,1345.2,1868.4,0.791,0.963,,,2022,1415,5103.994872,0.1840992,137.0,12199.9248,383.53999999999996,6207.333099142557
4710,0.344,0.774,39.252,16745.561,Metal Loss,External,22.0,0.076,,GENE,,,,,1.2,EXT ML REPAIRED,3,N,N,5.97,249.368,10:52,18.221,CMFL,1025,65000,E.R. WELD,24,1341.6,1529.3,2124.0,1511.8,2099.7,1525.1,2118.2,0.67,1.14,,,2022,1416,5104.046992800001,0.23591520000000002,53.0,12199.9248,43.18,6207.38548558597
4710,0.344,,,16746.214,End Composite Wrap,,,,,,,,,,,2012 DIG 10 COMPOSITE WRAP END,3,,,5.97,249.369,10:52,,CMFL,1025,65000,E.R. WELD,24,1341.6,,,,,,,,,,,2022,1417,5104.2460272,,,12199.9248,,6207.585534402038
4710,0.344,,,16746.388,End Repair Marker,,,,,,,,,,,REPAIR MARKER END,3,,,5.97,249.369,10:52,,CMFL,1025,65000,E.R. WELD,24,1341.6,,,,,,,,,,,2022,1418,5104.2990624,,,12199.9248,,6207.6388399058615
4710,0.344,,,16746.421,End Repair Marker,,,,,,,,,,,REPAIR MARKER 2012 DIG 10 RECOAT END,3,,,5.97,249.369,10:52,,CMFL,1025,65000,E.R. WELD,24,1341.6,,,,,,,,,,,2022,1419,5104.3091208,,,12199.9248,,6207.648949570379
4720,0.344,39.508,0.738,16824.321,Metal Loss,External,20.0,0.069,35.0,GENE,20.0,,,,18.5,EXT ML ( ON GW ),2,N,N,5.97,249.899,12:08,20.944,CMFL,1025,65000,E.R. WELD,24,1341.6,1334.4,1853.3,1162.6,1614.7,1381.4,1918.6,0.768,0.994,1.0,1.2,2022,1421,5128.0530408,12.042038400000001,101.5,12266.980800000001,172.72,6230.989930482334
4720,0.344,39.987,0.259,16824.8,Metal Loss,External,20.0,0.069,35.0,GENE,20.0,,,,2.6,EXT ML ( NEAR GW ),2,N,N,5.97,249.904,12:08,37.49,CMFL,1025,65000,E.R. WELD,24,1341.6,1491.4,2071.4,1432.4,1989.4,1479.5,2054.9,0.687,1.11,1.0,1.2,2022,1422,5128.19904,12.188037600000001,182.5,12266.980800000001,88.89999999999999,6231.130321304776
4730,0.344,0.233,39.774,16825.289,Metal Loss,External,14.0,0.048,29.0,GENE,20.0,,,,10.9,EXT ML,1,N,N,5.97,249.909,11:12,37.28,CMFL,1025,65000,E.R. WELD,24,1341.6,1415.4,1965.8,1269.1,1762.6,1419.7,1971.8,0.724,1.058,1.0,1.2,2022,1424,5128.3480872,0.07101840000000001,152.0,12194.133600000001,149.86,6231.276453415394
4760,0.344,33.146,7.067,16978.402,Metal Loss,External,15.0,0.052,30.0,GENE,20.0,,,,3.9,EXT ML ( ON SW ),1,N,N,5.97,250.653,11:36,0.419,CMFL,1025,65000,E.R. WELD,24,1341.6,1479.8,2055.3,1396.5,1939.6,1466.4,2036.7,0.693,1.103,1.0,1.2,2022,1428,5175.0169295999995,10.1029008,346.0,12256.922400000001,43.18,6277.909094932483
4770,0.344,,,17018.274,Field Bend,,,,,,,,,,,BEND-COLD RIGHT,0,,,5.97,250.288,11:40,,CMFL,1025,65000,E.R. WELD,24,1341.6,,,,,,,,,,,2022,1430,5187.169915200001,,,12230.1,,6290.0392943013085
4810,0.344,,,17160.518,AGM,,,,,,,,,,,AGM 8 - AT LINE MARKER ON FENCELINE,0,,,5.97,254.55,02:12,,CMFL,1025,65000,E.R. WELD,24,1341.6,,,,,,,,,,,2022,1435,5230.525886400001,,,12263.0184,,6333.259973084781
4870,0.344,3.73,36.329,17363.205,Seam Weld Manufacturing Anomaly,,,,,,,,,,2.7,SWA,1,N,N,5.97,325.051,10:08,,CMFL,1025,65000,E.R. WELD,24,1341.6,,,,,,,,,,,2022,1442,5292.304884000001,1.1369040000000001,306.0,12209.9832,,6403.768752000004
4880,0.344,21.175,19.058,17420.709,Seam Weld Manufacturing Anomaly,,,,,,,,,,15.1,SWA,3,N,N,5.97,355.414,11:08,,CMFL,1025,65000,E.R. WELD,24,1341.6,,,,,,,,,,,2022,1444,5309.8321032,6.454140000000001,342.0,12263.0184,,6422.361552000001
4880,0.344,32.293,7.94,17431.827,Seam Weld Manufacturing Anomaly,,,,,,,,,,11.9,SWA,3,N,N,5.97,361.282,11:08,,CMFL,1025,65000,E.R. WELD,24,1341.6,,,,,,,,,,,2022,1446,5313.220869600001,9.8429064,343.0,12263.0184,,6434.599272
4930,0.5,,,17605.696,Bend,,,,,,,,,,,BEND-HOT PULLED - 5.5D - 23° OVER,0,,,4.14,417.575,06:20,,CMFL,1025,60000,E.R. WELD,24,1800.0,,,,,,,,,,,2022,1454,5366.2161408,,,3055.9248000000002,,6501.7490701734805
4950,0.344,20.469,10.774,17656.201,Seam Weld Manufacturing Anomaly,,,,,,,,,,13.3,SWA,3,N,N,5.97,394.44,09:00,,CMFL,1025,65000,E.R. WELD,24,1341.6,,,,,,,,,,,2022,1459,5381.6100648,6.238951200000001,271.0,9524.0856,,6556.671671999997
5060,0.344,7.346,24.088,18067.303,Seam Weld Manufacturing Anomaly,,,,,,,,,,4.4,SWA,3,N,N,5.97,373.784,01:48,,CMFL,1025,65000,E.R. WELD,24,1341.6,,,,,,,,,,,2022,1472,5506.9139544,2.2390608000000003,53.5,9581.9976,,6691.740743999999
5060,0.344,25.249,6.184,18085.207,Seam Weld Manufacturing Anomaly,,,,,,,,,,6.7,SWA,3,N,N,5.97,375.681,01:48,,CMFL,1025,65000,E.R. WELD,24,1341.6,,,,,,,,,,,2022,1473,5512.3710936,7.6958952,53.5,9581.9976,,6703.957128000001
5060,0.344,27.388,4.045,18087.346,Seam Weld Manufacturing Anomaly,,,,,,,,,,5.3,SWA,3,N,N,5.97,375.907,01:48,,CMFL,1025,65000,E.R. WELD,24,1341.6,,,,,,,,,,,2022,1474,5513.023060800001,8.3478624,53.5,9581.9976,,6716.170463999995
5280,0.5,,,18897.297,Bend,,,,,,,,,,,BEND-HOT PULLED - 5.7D - 36° LEFT,0,,,4.14,591.058,UNKN,,CMFL,1025,60000,E.R. WELD,24,1800.0,,,,,,,,,,,2022,1502,5759.8961256,,,3760.0128,,6995.727792077847
5290,0.344,,,18933.179,AGM,,,,,,,,,,,AGM 9 - AT LINE MARKER 3' UPSTREAM OF GATE POST,0,,,5.97,597.007,UNKN,,CMFL,1025,65000,E.R. WELD,24,1341.6,,,,,,,,,,,2022,1504,5770.8329592,,,12216.079200000002,,7010.9272211119205
5310,0.344,,,18989.183,Tap,,,,,,,,,,,2 IN OFFTAKE-WELDOLET,0,,,5.97,599.204,09:24,,CMFL,1025,65000,E.R. WELD,24,1341.6,,,,,,,,,,,2022,1507,5787.9029784,,0.0,12224.9184,,7027.9440024946025
5320,0.344,4.094,26.289,19028.12,Seam Weld Manufacturing Anomaly,,,,,,,,,,5.4,SWA,5,N,N,5.97,594.806,11:00,,CMFL,1025,65000,E.R. WELD,24,1341.6,,,,,,,,,,,2022,1509,5799.770976,1.2478512000000002,333.5,9261.043200000002,,7050.755520000006
5320,0.344,12.116,18.268,19036.142,Seam Weld Manufacturing Anomaly,,,,,,,,,,5.8,SWA,5,N,N,5.97,593.433,11:00,,CMFL,1025,65000,E.R. WELD,24,1341.6,,,,,,,,,,,2022,1510,5802.2160816000005,3.6929568,352.0,9261.043200000002,,7062.944471999996
5320,0.344,15.994,14.39,19040.02,Seam Weld Manufacturing Anomaly,,,,,,,,,,6.4,SWA,5,N,N,5.97,592.769,11:00,,CMFL,1025,65000,E.R. WELD,24,1341.6,,,,,,,,,,,2022,1511,5803.398096000001,4.8749712,353.0,9261.043200000002,,7075.139520000004
5320,0.344,16.654,13.73,19040.679,Seam Weld Manufacturing Anomaly,,,,,,,,,,7.9,SWA,5,N,N,5.97,592.656,11:00,,CMFL,1025,65000,E.R. WELD,24,1341.6,,,,,,,,,,,2022,1512,5803.5989592000005,5.0761392,351.5,9261.043200000002,,7083.518471999996
5320,0.344,24.803,5.581,19048.829,Seam Weld Manufacturing Anomaly,,,,,,,,,,10.4,SWA,5,N,N,5.97,591.261,11:00,,CMFL,1025,65000,E.R. WELD,24,1341.6,,,,,,,,,,,2022,1513,5806.083079200001,7.5599544000000005,354.5,9261.043200000002,,7095.707424000004
5350,0.344,5.643,34.373,19140.276,Seam Weld Manufacturing Anomaly,,,,,,,,,,5.8,SWA,4,N,N,5.97,576.391,01:04,,CMFL,1025,65000,E.R. WELD,24,1341.6,,,,,,,,,,,2022,1517,5833.956124800001,1.7199864,33.5,12196.8768,,7144.420559999999
5350,0.344,17.694,22.323,19152.326,Seam Weld Manufacturing Anomaly,,,,,,,,,,6.3,SWA,4,N,N,5.97,574.939,01:04,,CMFL,1025,65000,E.R. WELD,24,1341.6,,,,,,,,,,,2022,1518,5837.6289648,5.3931312,34.5,12196.8768,,7156.572935999999
5350,0.344,20.627,19.39,19155.259,Seam Weld Manufacturing Anomaly,,,,,,,,,,11.8,SWA,4,N,N,5.97,574.586,01:04,,CMFL,1025,65000,E.R. WELD,24,1341.6,,,,,,,,,,,2022,1520,5838.5229432,6.2871096,38.0,12196.8768,,7180.9051199997775
5360,0.344,19.518,20.778,19194.167,Seam Weld Manufacturing Anomaly,,,,,,,,,,1.9,SWA,2,N,N,5.97,570.019,11:20,,CMFL,1025,65000,E.R. WELD,24,1341.6,,,,,,,,,,,2022,1522,5850.382101600001,5.9490864000000006,342.0,12281.001600000001,,7205.194632000001
5360,0.344,38.999,1.296,19213.648,Seam Weld Manufacturing Anomaly,,,,,,,,,,8.6,SWA,2,N,N,5.97,567.81,11:20,,CMFL,1025,65000,E.R. WELD,24,1341.6,,,,,,,,,,,2022,1523,5856.3199104000005,11.886895200000001,349.5,12281.001600000001,,7217.377488
5490,0.344,7.549,32.415,19703.789,Metal Loss,External,17.0,0.058,32.0,GENE,20.0,,,,23.5,EXT ML ( ON SW ),2,N,N,5.97,479.797,11:16,0.0,CMFL,1025,65000,E.R. WELD,24,1341.6,1361.4,1890.9,1186.2,1647.4,1401.8,1946.9,0.753,1.014,1.0,1.2,2022,1537,6005.714887200001,2.3009352,343.0,12180.112799999999,142.23999999999998,7373.4273734268845
5490,0.344,15.282,24.678,19711.526,Metal Loss,External,13.0,0.044,28.0,GENE,20.0,,,,6.6,EXT ML ( ON SW ),2,N,N,5.97,477.975,11:16,1.047,CMFL,1025,65000,E.R. WELD,24,1341.6,1455.4,2021.4,1334.7,1853.8,1438.0,1997.2,0.704,1.085,1.0,1.2,2022,1538,6008.073124800001,4.6579536,342.5,12180.112799999999,66.03999999999999,7375.793636257433
5600,0.344,39.377,0.86,20176.562,Metal Loss,External,12.0,0.041,27.0,GENE,20.0,,,,8.4,EXT ML,1,N,N,5.97,388.936,09:40,34.348,CMFL,1025,65000,E.R. WELD,24,1341.6,1447.5,2010.4,1314.9,1826.3,1428.9,1984.5,0.708,1.081,1.0,1.2,2022,1550,6149.816097600001,12.0021096,93.5,12263.932799999999,78.74,7513.8150308493905
5660,0.344,39.052,1.175,20417.103,Metal Loss,External,14.0,0.048,29.0,PITT,20.0,,,,1.1,EXT ML,3,N,N,5.97,316.867,11:52,34.767,CMFL,1025,65000,E.R. WELD,24,1341.6,1538.8,2137.2,1526.4,2120.1,1536.9,2134.6,0.666,1.147,0.6,1.2,2022,1558,6223.1329944,11.903049600000001,162.0,12260.8848,17.779999999999998,7586.953991945709
5660,0.344,39.055,1.171,20417.106,Metal Loss,External,28.0,0.096,43.0,GENE,20.0,,,,3.3,EXT ML,3,N,N,5.97,316.866,11:52,37.28,CMFL,1025,65000,E.R. WELD,24,1341.6,1432.6,1989.7,1346.5,1870.1,1418.5,1970.1,0.716,1.067,1.0,1.2,2022,1559,6223.1339088,11.903964,179.0,12260.8848,48.26,7586.954901413083
5660,0.344,39.436,0.791,20417.487,Metal Loss,External,32.0,0.11,47.0,GENE,20.0,,,,1.8,EXT ML,3,N,N,5.97,316.747,11:52,31.835,CMFL,1025,65000,E.R. WELD,24,1341.6,1491.2,2071.2,1450.3,2014.3,1477.2,2051.6,0.687,1.112,1.0,1.2,2022,1560,6223.250037600001,12.0200928,203.5,12260.8848,38.099999999999994,7587.07040376941
5680,0.344,37.654,1.217,20496.119,Metal Loss,External,20.0,0.069,35.0,GENE,20.0,,,,4.9,EXT ML,1,N,N,5.97,291.371,12:20,30.997,CMFL,1025,65000,E.R. WELD,24,1341.6,1427.2,1982.3,1322.0,1836.1,1419.4,1971.4,0.718,1.066,1.0,1.2,2022,1563,6247.2170712,11.476939200000002,157.5,11847.8808,73.66,7611.3971604772705
5700,0.344,39.131,1.063,20576.447,Metal Loss,External,18.0,0.062,33.0,GENE,20.0,,,,5.1,EXT ML,1,N,N,5.97,263.721,01:12,27.855,CMFL,1025,65000,E.R. WELD,24,1341.6,1438.9,1998.5,1330.9,1848.4,1420.2,1972.5,0.712,1.073,1.0,1.2,2022,1566,6271.701045600001,11.9271288,169.5,12251.131200000002,78.74,7635.777661694583
5740,0.344,19.121,21.076,20716.854,Metal Loss,External,16.0,0.055,31.0,GENE,20.0,,,,3.9,EXT ML,1,N,N,5.97,211.469,10:40,27.437,CMFL,1025,65000,E.R. WELD,24,1341.6,1473.8,2046.9,1390.4,1931.0,1460.3,2028.2,0.696,1.099,1.0,1.2,2022,1571,6314.4970992,5.8280807999999995,181.5,12252.960000000001,50.8,7676.235103221493
5790,0.344,7.116,4.61,20905.594,Seam Weld Manufacturing Anomaly,,,,,,,,,,11.1,SWA,1,N,N,5.97,156.619,11:16,,CMFL,1025,65000,E.R. WELD,24,1341.6,,,,,,,,,,,2022,1577,6372.0250512,2.1689568,343.5,3572.8656,,7743.663456000002
5840,0.344,20.433,19.967,21084.564,Seam Weld Manufacturing Anomaly,,,,,,,,,,6.9,SWA,3,N,N,5.97,149.5,10:40,,CMFL,1025,65000,E.R. WELD,24,1341.6,,,,,,,,,,,2022,1583,6426.5751072,6.2279784000000005,323.5,12313.92,,7802.968392000001
5840,0.344,22.927,17.474,21087.057,Seam Weld Manufacturing Anomaly,,,,,,,,,,6.7,SWA,3,N,N,5.97,149.395,10:40,,CMFL,1025,65000,E.R. WELD,24,1341.6,,,,,,,,,,,2022,1584,6427.334973600001,6.9881496,322.0,12313.92,,7815.129911999989
5920,0.344,0.627,34.295,21366.955,Metal Loss,External,37.0,0.127,52.0,GENE,20.0,,,,5.3,EXT ML,5,N,N,5.97,140.778,08:52,28.903,CMFL,1025,65000,E.R. WELD,24,1341.6,1289.3,1790.7,1152.8,1601.2,1299.0,1804.1,0.795,0.963,1.0,1.2,2022,1596,6512.647884000001,0.19110960000000002,130.0,10643.9208,198.11999999999998,7886.623393925885
5920,0.344,0.735,34.186,21367.064,Metal Loss,External,23.0,0.079,38.0,GENE,20.0,,,,2.5,EXT ML ( NEAR SW ),5,N,N,5.97,140.775,08:52,1.257,CMFL,1025,65000,E.R. WELD,24,1341.6,1485.2,2062.8,1429.3,1985.2,1471.5,2043.8,0.69,1.107,1.0,1.2,2022,1597,6512.6811072,0.224028,272.0,10643.9208,38.099999999999994,7886.661718872788
5920,0.344,0.741,34.177,21367.073,Metal Loss,External,20.0,0.069,35.0,PITT,20.0,,,,1.5,EXT ML,5,N,N,5.97,140.775,08:52,2.513,CMFL,1025,65000,E.R. WELD,24,1341.6,1523.6,2116.1,1497.9,2080.4,1518.4,2108.8,0.673,1.135,0.6,1.2,2022,1598,6512.683850400001,0.2258568,254.0,10643.9208,22.86,7886.664883317946
5920,0.344,,,21391.217,Attachment,,,,,,,,,,,ATTACHMENT,5,,,5.97,140.213,08:52,,CMFL,1025,65000,E.R. WELD,24,1341.6,,,,,,,,,,,2022,1600,6520.042941600001,,180.0,10643.9208,,7895.154034859729
5920,0.344,,,21391.873,Start Composite Wrap,,,,,,,,,,,COMPOSITE WRAP START,5,,,5.97,140.198,08:52,,CMFL,1025,65000,E.R. WELD,24,1341.6,,,,,,,,,,,2022,1602,6520.2428904,,,10643.9208,,7895.384687751188
5920,0.344,26.001,8.921,21392.329,Metal Loss,External,41.0,0.141,,GENE,,,,,5.6,*EXT ML REPAIRED,5,Y,Y,5.97,140.187,08:52,12.985,CMFL,1025,65000,E.R. WELD,24,1341.6,1248.9,1734.6,1099.5,1527.0,1180.7,1639.9,0.821,0.93,,,2022,1603,6520.381879200001,7.925104800000001,203.5,10643.9208,60.959999999999994,7895.545019639156
5920,0.344,,,21393.196,End Composite Wrap,,,,,,,,,,,COMPOSITE WRAP END,5,,,5.97,140.167,08:52,,CMFL,1025,65000,E.R. WELD,24,1341.6,,,,,,,,,,,2022,1604,6520.6461408000005,,,10643.9208,,7895.849861189301
5920,0.344,,,21393.228,End Repair Marker,,,,,,,,,,,REPAIR MARKER END,5,,,5.97,140.166,08:52,,CMFL,1025,65000,E.R. WELD,24,1341.6,,,,,,,,,,,2022,1605,6520.6558944,,,10643.9208,,7895.861112549859
5920,0.344,,,21395.492,Attachment,,,,,,,,,,,ATTACHMENT,5,,,5.97,140.114,08:52,,CMFL,1025,65000,E.R. WELD,24,1341.6,,,,,,,,,,,2022,1606,6521.3459616,,0.0,10643.9208,,7896.657146309411
5950,0.344,,,21522.484,Start Repair Marker,,,,,,,,,,,REPAIR MARKER RECOAT START,1,,,5.97,139.348,12:44,,CMFL,1025,65000,E.R. WELD,24,1341.6,,,,,,,,,,,2022,1613,6560.0531232,,,12230.1,,7958.412532810528
5950,0.344,36.952,3.169,21523.579,Metal Loss,External,34.0,0.117,49.0,GENE,20.0,,,,13.9,EXT ML,1,N,N,5.97,139.35,12:44,36.861,CMFL,1025,65000,E.R. WELD,24,1341.6,1191.5,1654.9,1016.9,1412.3,1252.5,1739.6,0.86,0.889,1.0,1.2,2022,1614,6560.386879200001,11.2629696,211.5,12230.1,467.35999999999996,7958.746105802903
5950,0.344,,,21525.928,End Repair Marker,,,,,,,,,,,REPAIR MARKER RECOAT END,1,,,5.97,139.354,12:44,,CMFL,1025,65000,E.R. WELD,24,1341.6,,,,,,,,,,,2022,1615,6561.1028544,,,12230.1,,7959.461688413939
5960,0.344,0.705,39.36,21527.454,Metal Loss,External,16.0,0.055,31.0,GENE,20.0,,,,2.8,EXT ML,1,N,N,5.97,139.357,12:20,32.673,CMFL,1025,65000,E.R. WELD,24,1341.6,1501.7,2085.6,1443.2,2004.4,1492.7,2073.1,0.683,1.118,1.0,1.2,2022,1617,6561.567979200001,0.214884,161.0,12210.897599999998,121.91999999999999,7959.81911332385
6060,0.344,10.128,30.174,21900.453,Metal Loss,External,15.0,0.052,30.0,GENE,20.0,,,,2.5,EXT ML,5,N,N,5.97,107.82,07:48,20.525,CMFL,1025,65000,E.R. WELD,24,1341.6,1510.2,2097.6,1461.0,2029.1,1502.7,2087.0,0.679,1.125,1.0,1.2,2022,1629,6675.258074400001,3.0870144,136.0,12283.1352,40.64,8078.779474326039
6060,0.344,11.112,29.19,21901.437,Metal Loss,External,20.0,0.069,35.0,GENE,20.0,,,,5.9,EXT ML,5,N,N,5.97,107.825,07:48,8.796,CMFL,1025,65000,E.R. WELD,24,1341.6,1409.1,1957.1,1288.9,1790.1,1387.2,1926.6,0.728,1.052,1.0,1.2,2022,1630,6675.557997600001,3.3869376,194.5,12283.1352,53.339999999999996,8079.076554722645
6060,0.344,12.251,28.051,21902.575,Metal Loss,External,17.0,0.058,32.0,GENE,20.0,,,,4.1,EXT ML,5,N,N,5.97,107.831,07:48,5.655,CMFL,1025,65000,E.R. WELD,24,1341.6,1466.3,2036.5,1375.9,1910.9,1473.9,2047.0,0.699,1.092,1.0,1.2,2022,1631,6675.904860000001,3.7341048,207.5,12283.1352,38.099999999999994,8079.420129408963
6060,0.344,39.101,1.201,21929.426,Metal Loss,External,18.0,0.062,33.0,GENE,20.0,,,,6.9,EXT ML,5,N,N,5.97,107.971,07:48,16.546,CMFL,1025,65000,E.R. WELD,24,1341.6,1413.8,1963.7,1284.4,1783.9,1431.3,1988.0,0.725,1.054,1.0,1.2,2022,1632,6684.0890448,11.917984800000001,151.5,12283.1352,60.959999999999994,8087.526740922435
6060,0.344,39.902,0.4,21930.226,Metal Loss,External,19.0,0.065,34.0,GENE,25.0,,,,16.1,EXT ML ( ON GW ),5,N,N,5.97,107.975,07:48,23.248,CMFL,1025,65000,E.R. WELD,24,1341.6,1345.3,1868.5,1182.5,1642.3,1376.8,1912.3,0.762,1.006,1.2,1.4,2022,1633,6684.3328848,12.1621296,129.5,12283.1352,170.18,8087.768269700164
6070,0.344,0.689,39.314,21931.312,Metal Loss,External,15.0,0.052,30.0,GENE,20.0,,,,2.5,EXT ML,1,N,N,5.97,107.981,04:56,15.708,CMFL,1025,65000,E.R. WELD,24,1341.6,1507.3,2093.5,1459.0,2026.4,1499.1,2082.1,0.68,1.125,1.0,1.2,2022,1635,6684.663897600001,0.2100072,223.0,12192.914400000001,78.74,8088.097967409001
6090,0.344,0.322,39.715,22011.339,Metal Loss,External,20.0,0.069,35.0,GENE,20.0,,,,5.7,EXT ML,1,N,N,5.97,116.592,09:40,32.044,CMFL,1025,65000,E.R. WELD,24,1341.6,1414.2,1964.2,1294.6,1798.1,1451.9,2016.5,0.725,1.054,1.0,1.2,2022,1639,6709.0561272,0.09814560000000001,146.5,12202.972800000001,144.78,8112.377538377061
6100,0.344,38.323,1.847,22089.377,Metal Loss,External,16.0,0.055,31.0,GENE,20.0,,,,1.9,EXT ML,5,N,N,5.97,116.121,10:44,5.236,CMFL,1025,65000,E.R. WELD,24,1341.6,1521.4,2113.0,1487.9,2066.5,1515.9,2105.4,0.674,1.134,1.0,1.2,2022,1641,6732.8421096,11.6808504,346.5,12244.1208,66.03999999999999,8136.114774548605
6100,0.344,38.796,1.378,22089.846,Metal Loss,External,34.0,0.117,49.0,GENE,20.0,,,,14.1,EXT ML,5,N,N,5.97,116.117,10:44,29.322,CMFL,1025,65000,E.R. WELD,24,1341.6,1192.8,1656.7,1015.5,1410.4,1301.6,1807.8,0.859,0.889,1.0,1.2,2022,1642,6732.985060800001,11.8250208,159.5,12244.1208,287.02,8136.257188404969
6100,0.344,39.045,1.125,22090.098,Metal Loss,External,16.0,0.055,31.0,GENE,20.0,,,,3.0,EXT ML,5,N,N,5.97,116.114,10:44,2.304,CMFL,1025,65000,E.R. WELD,24,1341.6,1493.7,2074.5,1431.4,1988.1,1482.7,2059.3,0.686,1.114,1.0,1.2,2022,1643,6733.061870400001,11.900916,310.5,12244.1208,66.03999999999999,8136.333709283016
6100,0.344,39.249,0.922,22090.302,Metal Loss,External,15.0,0.052,30.0,GENE,20.0,,,,3.9,EXT ML,5,N,N,5.97,116.112,10:44,22.619,CMFL,1025,65000,E.R. WELD,24,1341.6,1480.4,2056.2,1398.1,1941.8,1467.2,2037.7,0.692,1.103,1.0,1.2,2022,1644,6733.1240496,11.963095200000001,213.5,12244.1208,55.88,8136.395654755719
6100,0.344,39.288,0.883,22090.341,Metal Loss,External,15.0,0.052,30.0,GENE,20.0,,,,5.0,EXT ML,5,N,N,5.97,116.112,10:44,11.729,CMFL,1025,65000,E.R. WELD,24,1341.6,1457.9,2024.9,1357.6,1885.6,1441.7,2002.4,0.703,1.089,1.0,1.2,2022,1645,6733.1359368,11.9749824,257.0,12244.1208,144.78,8136.40749727256
6110,0.344,0.013,40.043,22091.237,Metal Loss,External,38.0,0.131,53.0,PITT,25.0,,,,0.8,EXT ML ( NEAR GW ),4,N,N,5.97,116.104,10:36,32.882,CMFL,1025,65000,E.R. WELD,24,1341.6,1529.4,2124.2,1516.9,2106.8,1524.1,2116.9,0.67,1.14,0.8,1.4,2022,1647,6733.4090376,0.0039624,161.0,12209.9832,17.779999999999998,8136.67957195746
6110,0.344,0.722,39.334,22091.946,Metal Loss,External,46.0,0.158,61.0,GENE,15.0,,,,3.8,*EXT ML,4,Y,Y,5.97,116.097,10:36,25.761,CMFL,1025,65000,E.R. WELD,24,1341.6,1293.2,1796.1,1161.0,1612.4,1227.5,1704.9,0.793,0.963,0.8,1.0,2022,1648,6733.625140800001,0.2200656,195.0,12209.9832,60.959999999999994,8136.894887483524
6110,0.344,1.85,38.205,22093.074,Metal Loss,External,14.0,0.048,29.0,GENE,20.0,,,,1.9,EXT ML,4,N,N,5.97,116.086,10:36,5.864,CMFL,1025,65000,E.R. WELD,24,1341.6,1523.4,2115.8,1491.0,2070.8,1518.4,2108.9,0.673,1.136,1.0,1.2,2022,1649,6733.968955200001,0.56388,346.0,12209.9832,71.11999999999999,8137.237448715399
6110,0.344,18.907,21.152,22110.128,Metal Loss,External,10.0,0.034,25.0,GENE,20.0,,,,4.9,EXT ML,4,N,N,5.97,116.1,10:36,28.274,CMFL,1025,65000,E.R. WELD,24,1341.6,1492.0,2072.3,1397.0,1940.3,1481.5,2057.7,0.687,1.112,1.0,1.2,2022,1650,6739.167014400001,5.762853600000001,183.0,12209.9832,38.099999999999994,8142.416561524267
6190,0.344,1.263,38.75,22413.33,Seam Weld Manufacturing Anomaly,,,,,,,,,,15.2,SWA,2,N,N,5.97,113.714,09:28,,CMFL,1025,65000,E.R. WELD,24,1341.6,,,,,,,,,,,2022,1664,6831.582984000001,0.3849624,284.0,12195.9624,,8224.787208000009
6190,0.344,7.218,32.795,22419.285,Seam Weld Manufacturing Anomaly,,,,,,,,,,11.2,SWA,2,N,N,5.97,113.521,09:28,,CMFL,1025,65000,E.R. WELD,24,1341.6,,,,,,,,,,,2022,1665,6833.398068,2.2000464,283.5,12195.9624,,8233.986072
6200,0.344,26.473,13.74,22478.553,Metal Loss,External,19.0,0.065,34.0,GENE,20.0,,,,5.5,EXT ML ( NEAR SW ),7,N,N,5.97,111.377,03:44,1.676,CMFL,1025,65000,E.R. WELD,24,1341.6,1429.4,1985.3,1311.5,1821.5,1406.1,1952.9,0.717,1.063,1.0,1.2,2022,1670,6851.4629544,8.0689704,119.5,12256.922400000001,60.959999999999994,8251.617286855893
6200,0.344,28.967,11.247,22481.047,Metal Loss,External,12.0,0.041,27.0,GENE,20.0,,,,5.0,EXT ML ( NEAR SW ),7,N,N,5.97,111.286,03:44,1.257,CMFL,1025,65000,E.R. WELD,24,1341.6,1480.2,2055.9,1379.7,1916.2,1467.4,2038.0,0.693,1.103,1.0,1.2,2022,1671,6852.2231256,8.8291416,118.0,12256.922400000001,58.419999999999995,8252.375510983213
6200,0.344,35.315,4.898,22487.395,Metal Loss,External,14.0,0.048,29.0,GENE,15.0,,,,7.7,*EXT ML ( NEAR SW ),7,Y,Y,5.97,111.052,03:44,1.257,CMFL,1025,65000,E.R. WELD,24,1341.6,1435.0,1993.1,1306.2,1814.1,1413.7,1963.5,0.714,1.072,0.8,1.0,2022,1672,6854.157996000001,10.764012,117.5,12256.922400000001,48.26,8254.305425482107
6210,0.344,0.866,39.154,22493.163,Metal Loss,External,22.0,0.076,37.0,GENE,20.0,,,,4.8,EXT ML,1,N,N,5.97,110.84,11:48,35.814,CMFL,1025,65000,E.R. WELD,24,1341.6,1418.5,1970.2,1312.4,1822.7,1429.3,1985.2,0.723,1.059,1.0,1.2,2022,1675,6855.9160824,0.2639568,155.5,12199.010400000003,137.16,8256.060463194062
6270,0.344,30.61,9.498,22740.482,Metal Loss Manufacturing Anomaly,Internal,31.0,0.106,,GENE,,,,,1.6,*INT MFG,2,Y,Y,5.97,99.84,12:00,18.431,CMFL,1025,65000,E.R. WELD,24,1341.6,1503.2,2087.8,1470.0,2041.7,1533.6,2130.1,0.682,1.121,,,2022,1683,6931.298913600001,9.329928,85.0,12226.137600000002,63.5,8335.097358825173
6280,0.344,38.789,1.427,22788.773,Metal Loss,External,14.0,0.048,29.0,GENE,20.0,,,,12.5,EXT ML ( NEAR SW ),1,N,N,5.97,98.059,10:20,1.466,CMFL,1025,65000,E.R. WELD,24,1341.6,1415.0,1965.2,1257.3,1746.2,1396.7,1939.9,0.724,1.053,1.0,1.2,2022,1686,6946.018010400001,11.8228872,302.5,12258.1416,66.03999999999999,8349.737381822775
6310,0.344,0.712,39.318,22871.066,Metal Loss,External,20.0,0.069,35.0,PITT,20.0,,,,0.9,EXT ML,3,N,N,5.97,95.161,02:40,8.587,CMFL,1025,65000,E.R. WELD,24,1341.6,1537.8,2135.8,1527.1,2121.0,1535.6,2132.7,0.667,1.146,0.6,1.2,2022,1690,6971.1009168,0.2170176,121.0,12199.9248,27.94,8374.776686958781
6310,0.344,0.833,39.196,22871.188,Metal Loss,External,16.0,0.055,31.0,GENE,20.0,,,,8.8,EXT ML,3,N,N,5.97,95.157,02:40,18.64,CMFL,1025,65000,E.R. WELD,24,1341.6,1413.2,1962.8,1270.3,1764.3,1391.8,1933.0,0.725,1.053,1.0,1.2,2022,1692,6971.1381024,0.2538984,162.5,12199.9248,160.01999999999998,8374.813844690483
6350,0.344,0.928,39.272,23031.68,Metal Loss,External,16.0,0.055,31.0,GENE,20.0,,,,3.4,EXT ML,5,N,N,5.97,84.689,04:08,14.87,CMFL,1025,65000,E.R. WELD,24,1341.6,1485.0,2062.5,1410.9,1959.6,1472.4,2045.0,0.69,1.107,1.0,1.2,2022,1697,7020.056064,0.2828544,195.0,12252.960000000001,73.66,8423.60072019821
6350,0.344,34.505,5.696,23065.256,Metal Loss,External,36.0,0.124,51.0,GENE,20.0,,,,23.4,EXT ML,5,N,N,5.97,78.949,04:08,14.87,CMFL,1025,65000,E.R. WELD,24,1341.6,1144.3,1589.2,953.2,1323.9,1239.6,1721.7,0.896,0.849,1.0,1.2,2022,1698,7030.290028800001,10.517124,197.0,12252.960000000001,180.33999999999997,8433.7939528
6350,0.344,34.505,5.696,23065.256,Metal Loss,External,17.0,0.058,32.0,GENE,20.0,,,,6.4,EXT ML,5,N,N,5.97,78.949,04:08,5.655,CMFL,1025,65000,E.R. WELD,24,1341.6,1424.9,1979.0,1303.2,1809.9,1421.4,1974.1,0.719,1.064,1.0,1.2,2022,1699,7030.290028800001,10.517124,154.0,12252.960000000001,106.67999999999999,8433.7939528
6350,0.344,35.804,4.396,23066.555,Metal Loss,External,16.0,0.055,31.0,AXGR,20.0,,,,4.0,EXT ML,5,N,N,5.97,78.726,04:08,5.864,CMFL,1025,65000,E.R. WELD,24,1341.6,1473.1,2046.0,1385.5,1924.3,1491.7,2071.9,0.696,1.097,0.6,1.2,2022,1700,7030.685964,10.913059200000001,151.5,12252.960000000001,27.94,8434.188312138507
6350,0.344,36.26,3.94,23067.011,Metal Loss,External,25.0,0.086,40.0,GENE,20.0,,,,3.7,EXT ML,5,N,N,5.97,78.648,04:08,12.357,CMFL,1025,65000,E.R. WELD,24,1341.6,1429.9,1986.0,1339.5,1860.4,1438.0,1997.2,0.717,1.067,1.0,1.2,2022,1701,7030.8249528,11.052048,179.5,12252.960000000001,71.11999999999999,8434.326747749252
6360,0.344,3.74,36.614,23074.695,Metal Loss,External,14.0,0.048,29.0,GENE,20.0,,,,4.2,EXT ML,20,N,N,5.97,77.616,02:28,32.673,CMFL,1025,65000,E.R. WELD,24,1341.6,1481.2,2057.2,1390.9,1931.8,1468.9,2040.1,0.692,1.102,1.0,1.2,2022,1703,7033.167036,1.139952,230.0,12301.1184,43.18,8436.65647317627
6360,0.344,6.276,34.081,23077.228,Metal Loss,External,36.0,0.124,51.0,GENE,20.0,,,,13.1,EXT ML,20,N,N,5.97,77.769,02:28,12.566,CMFL,1025,65000,E.R. WELD,24,1341.6,1171.1,1626.5,999.3,1387.9,1223.4,1699.2,0.875,0.877,1.0,1.2,2022,1704,7033.9390944,1.9129248,134.5,12301.1184,58.419999999999995,8437.423404670795
6360,0.344,6.926,33.428,23077.881,Metal Loss,External,17.0,0.058,32.0,GENE,20.0,,,,2.5,EXT ML,20,N,N,5.97,77.808,02:28,29.531,CMFL,1025,65000,E.R. WELD,24,1341.6,1503.3,2087.9,1451.4,2015.8,1494.1,2075.1,0.682,1.12,1.0,1.2,2022,1705,7034.138128800001,2.1110448,215.0,12301.1184,53.339999999999996,8437.621117369543
6360,0.344,7.49,32.867,23078.442,Metal Loss,External,14.0,0.048,29.0,GENE,20.0,,,,6.0,EXT ML,20,N,N,5.97,77.842,02:28,10.681,CMFL,1025,65000,E.R. WELD,24,1341.6,1453.1,2018.1,1339.0,1859.7,1439.5,1999.3,0.706,1.084,1.0,1.2,2022,1706,7034.3091216,2.2829520000000003,122.0,12301.1184,60.959999999999994,8437.79097468041
6360,0.344,8.691,31.663,23079.646,Metal Loss,External,20.0,0.069,35.0,GENE,20.0,,,,9.6,EXT ML,20,N,N,5.97,77.915,02:28,13.195,CMFL,1025,65000,E.R. WELD,24,1341.6,1366.8,1898.3,1219.1,1693.2,1385.5,1924.3,0.75,1.021,1.0,1.2,2022,1707,7034.6761008,2.6490168000000005,133.5,12301.1184,58.419999999999995,8438.155516930472
6360,0.344,9.721,30.636,23080.673,Metal Loss,External,35.0,0.12,50.0,GENE,20.0,,,,3.0,EXT ML,20,N,N,5.97,77.977,02:28,9.215,CMFL,1025,65000,E.R. WELD,24,1341.6,1413.8,1963.7,1328.5,1845.1,1388.7,1928.8,0.725,1.054,1.0,1.2,2022,1708,7034.9891304,2.9629608000000003,117.5,12301.1184,60.959999999999994,8438.466467836464
6360,0.344,,,23080.686,Start Recoat,,,,,,,,,,,2021 DIG 6 START,20,,,5.97,77.978,02:28,,CMFL,1025,65000,E.R. WELD,24,1341.6,,,,,,,,,,,2022,1709,7034.993092800001,,,12301.1184,,8438.470403923882
6360,0.344,10.003,30.354,23080.955,Metal Loss,External,23.0,0.079,38.0,GENE,20.0,,,,17.5,EXT ML,20,N,N,5.97,77.994,02:28,10.681,CMFL,1025,65000,E.R. WELD,24,1341.6,1303.4,1810.2,1130.3,1569.9,1336.8,1856.7,0.787,0.971,1.0,1.2,2022,1710,7035.075084000001,3.0489144,140.5,12301.1184,203.2,8438.55185065583
6360,0.344,10.689,29.669,23081.64,Metal Loss,External,24.0,0.082,39.0,GENE,20.0,,,,14.7,EXT ML,20,N,N,5.97,78.036,02:28,33.72,CMFL,1025,65000,E.R. WELD,24,1341.6,1298.3,1803.2,1131.4,1571.4,1344.9,1867.9,0.79,0.969,1.0,1.2,2022,1711,7035.283872,3.2580072,231.0,12301.1184,73.66,8438.759252185142
6360,0.344,11.88,28.478,23082.831,Metal Loss,External,18.0,0.062,33.0,GENE,20.0,,,,17.3,EXT ML,20,N,N,5.97,78.108,02:28,11.31,CMFL,1025,65000,E.R. WELD,24,1341.6,1353.4,1879.7,1189.6,1652.3,1386.8,1926.1,0.757,1.013,1.0,1.2,2022,1712,7035.6468888,3.6210240000000002,122.5,12301.1184,132.07999999999998,8439.119858347785
6360,0.344,12.178,28.176,23083.133,Metal Loss,External,38.0,0.131,53.0,GENE,20.0,,,,9.8,EXT ML,20,N,N,5.97,78.126,02:28,35.395,CMFL,1025,65000,E.R. WELD,24,1341.6,1186.3,1647.7,1013.6,1407.8,1232.2,1711.4,0.864,0.883,1.0,1.2,2022,1713,7035.738938400001,3.7118544000000004,235.5,12301.1184,170.18,8439.211296686259
6360,0.344,,,23084.731,End Recoat,,,,,,,,,,,2021 DIG 6 END,20,,,5.97,78.222,02:28,,CMFL,1025,65000,E.R. WELD,24,1341.6,,,,,,,,,,,2022,1714,7036.2260088,,,12301.1184,,8439.69513266267
6360,0.344,14.633,25.725,23085.584,Metal Loss,External,18.0,0.062,33.0,GENE,20.0,,,,1.3,EXT ML,20,N,N,5.97,78.274,02:28,34.976,CMFL,1025,65000,E.R. WELD,24,1341.6,1530.5,2125.7,1511.6,2099.4,1526.8,2120.5,0.67,1.141,1.0,1.2,2022,1715,7036.4860032,4.4601384,241.0,12301.1184,35.559999999999995,8439.953400552455
6360,0.344,15.167,25.19,23086.119,Metal Loss,External,27.0,0.093,42.0,GENE,20.0,,,,22.4,EXT ML,20,N,N,5.97,78.306,02:28,11.519,CMFL,1025,65000,E.R. WELD,24,1341.6,1245.2,1729.5,1068.1,1483.4,1316.0,1827.8,0.823,0.93,1.0,1.2,2022,1716,7036.6490712,4.6229016000000005,128.5,12301.1184,170.18,8440.115385688488
6360,0.344,17.575,22.779,23088.53,Metal Loss,External,17.0,0.058,32.0,GENE,20.0,,,,16.8,EXT ML,20,N,N,5.97,78.452,02:28,35.395,CMFL,1025,65000,E.R. WELD,24,1341.6,1372.5,1906.2,1203.0,1670.8,1363.8,1894.2,0.747,1.021,1.0,1.2,2022,1717,7037.383944,5.35686,236.5,12301.1184,149.86,8440.845378516477
6360,0.344,17.723,22.631,23088.678,Metal Loss,External,20.0,0.069,35.0,GENE,20.0,,,,15.5,EXT ML,20,N,N,5.97,78.461,02:28,10.263,CMFL,1025,65000,E.R. WELD,24,1341.6,1342.1,1864.0,1173.6,1630.0,1366.1,1897.4,0.764,1.0,1.0,1.2,2022,1718,7037.4290544000005,5.4019704,126.5,12301.1184,101.6,8440.890189357848
6360,0.344,19.193,21.165,23090.144,Metal Loss,External,22.0,0.076,37.0,GENE,20.0,,,,16.7,EXT ML,20,N,N,5.97,78.55,02:28,14.242,CMFL,1025,65000,E.R. WELD,24,1341.6,1315.8,1827.5,1145.1,1590.4,1345.8,1869.2,0.779,0.981,1.0,1.2,2022,1719,7037.8758912,5.850026400000001,133.5,12301.1184,142.23999999999998,8441.33405890817
6360,0.344,21.503,18.855,23092.454,Metal Loss,External,18.0,0.062,33.0,GENE,20.0,,,,3.4,EXT ML,20,N,N,5.97,78.689,02:28,34.139,CMFL,1025,65000,E.R. WELD,24,1341.6,1478.4,2053.3,1401.7,1946.8,1464.3,2033.7,0.693,1.101,1.0,1.2,2022,1720,7038.579979200001,6.5541144000000005,237.0,12301.1184,43.18,8442.033471364686
6360,0.344,27.618,12.74,23098.57,Metal Loss,External,37.0,0.127,52.0,GENE,20.0,,,,15.2,EXT ML,20,N,N,5.97,79.059,02:28,16.127,CMFL,1025,65000,E.R. WELD,24,1341.6,1148.8,1595.6,971.4,1349.2,1239.0,1720.9,0.892,0.859,1.0,1.2,2022,1721,7040.444136,8.4179664,154.0,12301.1184,149.86,8443.885249106694
6360,0.344,30.285,10.072,23101.237,Metal Loss,External,12.0,0.041,27.0,GENE,20.0,,,,7.7,EXT ML,20,N,N,5.97,79.22,02:28,32.044,CMFL,1025,65000,E.R. WELD,24,1341.6,1452.0,2016.7,1324.1,1839.0,1446.4,2008.9,0.706,1.084,1.0,1.2,2022,1722,7041.2570376,9.230868000000001,220.0,12301.1184,93.98,8444.692752579216
6360,0.344,31.299,9.055,23102.254,Metal Loss,External,19.0,0.065,34.0,GENE,20.0,,,,2.6,EXT ML,20,N,N,5.97,79.282,02:28,17.593,CMFL,1025,65000,E.R. WELD,24,1341.6,1494.7,2076.0,1438.9,1998.5,1483.6,2060.5,0.686,1.114,1.0,1.2,2022,1723,7041.567019200001,9.5399352,157.5,12301.1184,45.72,8445.000675725656
6360,0.344,31.69,8.668,23102.641,Metal Loss,External,13.0,0.044,28.0,GENE,20.0,,,,5.9,EXT ML,20,N,N,5.97,79.305,02:28,21.782,CMFL,1025,65000,E.R. WELD,24,1341.6,1460.2,2028.1,1349.9,1874.9,1443.5,2004.9,0.702,1.09,1.0,1.2,2022,1724,7041.6849768,9.659112,178.0,12301.1184,63.5,8445.117850020317
6370,0.344,0.715,39.331,23112.024,Metal Loss,External,27.0,0.093,42.0,GENE,20.0,,,,2.2,EXT ML,1,N,N,5.97,79.873,01:28,26.389,CMFL,1025,65000,E.R. WELD,24,1341.6,1486.0,2064.0,1435.6,1993.9,1471.8,2044.2,0.69,1.107,1.0,1.2,2022,1726,7044.544915200001,0.21793200000000001,170.0,12206.0208,60.959999999999994,8447.961245335664
6370,0.344,,,23145.394,Field Bend,,,,,,,,,,,BEND-COLD OVER,1,,,5.97,85.155,01:28,,CMFL,1025,65000,E.R. WELD,24,1341.6,,,,,,,,,,,2022,1727,7054.716091200001,,,12206.0208,,8458.179155001548
6380,0.344,,,23162.927,Field Bend,,,,,,,,,,,BEND-COLD OVER,2,,,5.97,87.004,02:48,,CMFL,1025,65000,E.R. WELD,24,1341.6,,,,,,,,,,,2022,1729,7060.0601496,,,12296.851200000001,,8463.506732397382
6380,0.344,39.327,1.017,23190.682,Metal Loss,External,15.0,0.052,30.0,GENE,20.0,,,,3.1,EXT ML,2,N,N,5.97,88.421,02:48,23.038,CMFL,1025,65000,E.R. WELD,24,1341.6,1495.9,2077.6,1428.7,1984.4,1485.5,2063.2,0.685,1.114,1.0,1.2,2022,1730,7068.5198736,11.9868696,193.5,12296.851200000001,43.18,8471.906904503272
6380,0.344,39.337,1.007,23190.692,Metal Loss,External,12.0,0.041,27.0,GENE,20.0,,,,2.1,EXT ML,2,N,N,5.97,88.421,02:48,19.268,CMFL,1025,65000,E.R. WELD,24,1341.6,1524.5,2117.4,1487.3,2065.7,1519.9,2111.0,0.672,1.136,1.0,1.2,2022,1731,7068.5229216,11.989917600000002,176.0,12296.851200000001,66.03999999999999,8471.909931046996
6390,0.344,0.699,39.275,23192.398,Metal Loss,External,12.0,0.041,27.0,GENE,20.0,,,,3.7,EXT ML,1,N,N,5.97,88.508,03:32,14.242,CMFL,1025,65000,E.R. WELD,24,1341.6,1496.7,2078.7,1421.6,1974.5,1486.8,2065.0,0.685,1.116,1.0,1.2,2022,1733,7069.0429104,0.2130552,173.5,12184.0752,91.44,8472.42891044639
6400,0.344,7.575,32.556,23239.252,Metal Loss,External,14.0,0.048,29.0,GENE,20.0,,,,13.7,EXT ML ( ON SW ),18,N,N,5.97,90.134,01:32,0.838,CMFL,1025,65000,E.R. WELD,24,1341.6,1411.7,1960.6,1250.4,1736.7,1397.1,1940.4,0.726,1.051,1.0,1.2,2022,1738,7083.324009600001,2.30886,48.5,12231.9288,83.82,8486.772105102478
6400,0.344,9.14,30.994,23240.814,Metal Loss,External,14.0,0.048,29.0,GENE,20.0,,,,5.0,EXT ML ( ON SW ),18,N,N,5.97,90.216,01:32,0.0,CMFL,1025,65000,E.R. WELD,24,1341.6,1466.8,2037.2,1366.2,1897.6,1451.1,2015.5,0.699,1.094,1.0,1.2,2022,1739,7083.8001072,2.7858720000000003,46.0,12231.9288,45.72,8487.24766889428
6400,0.344,9.79,30.344,23241.463,Metal Loss,External,14.0,0.048,29.0,GENE,20.0,,,,7.2,EXT ML ( ON SW ),18,N,N,5.97,90.25,01:32,0.838,CMFL,1025,65000,E.R. WELD,24,1341.6,1445.9,2008.2,1314.1,1825.1,1426.7,1981.6,0.709,1.075,1.0,1.2,2022,1740,7083.9979224,2.9839919999999998,50.0,12231.9288,50.8,8487.445262300735
6400,0.344,12.178,27.956,23243.852,Metal Loss,External,15.0,0.052,30.0,GENE,20.0,,,,7.6,EXT ML ( ON SW ),18,N,N,5.97,90.374,01:32,1.257,CMFL,1025,65000,E.R. WELD,24,1341.6,1427.4,1982.4,1298.1,1802.9,1404.5,1950.7,0.718,1.066,1.0,1.2,2022,1741,7084.7260896,3.7118544000000004,51.5,12231.9288,63.5,8488.172613068095
6400,0.344,17.503,22.631,23249.177,Metal Loss,External,17.0,0.058,32.0,GENE,20.0,,,,2.4,EXT ML ( ON SW ),18,N,N,5.97,90.652,01:32,0.209,CMFL,1025,65000,E.R. WELD,24,1341.6,1505.9,2091.5,1459.9,2027.6,1497.2,2079.5,0.681,1.123,1.0,1.2,2022,1742,7086.349149600001,5.334914400000001,44.5,12231.9288,53.339999999999996,8489.793853267423
6400,0.344,18.625,21.509,23250.299,Metal Loss,External,10.0,0.034,25.0,GENE,20.0,,,,6.7,EXT ML ( ON SW ),18,N,N,5.97,90.71,01:32,0.419,CMFL,1025,65000,E.R. WELD,24,1341.6,1473.6,2046.6,1358.1,1886.3,1459.8,2027.4,0.696,1.101,1.0,1.2,2022,1743,7086.6911352,5.676900000000001,47.5,12231.9288,43.18,8490.135455427731
6400,0.344,20.092,20.043,23251.765,Metal Loss,External,14.0,0.048,29.0,GENE,20.0,,,,4.3,EXT ML ( ON SW ),18,N,N,5.97,90.786,01:32,0.838,CMFL,1025,65000,E.R. WELD,24,1341.6,1478.0,2052.8,1386.7,1926.0,1464.4,2033.9,0.694,1.101,1.0,1.2,2022,1744,7087.137972,6.1240416,49.5,12231.9288,63.5,8490.581791227207
6400,0.344,20.892,19.242,23252.566,Metal Loss,External,10.0,0.034,25.0,GENE,20.0,,,,6.6,EXT ML ( ON SW ),18,N,N,5.97,90.828,01:32,0.209,CMFL,1025,65000,E.R. WELD,24,1341.6,1474.4,2047.8,1359.5,1888.2,1460.7,2028.8,0.695,1.101,1.0,1.2,2022,1745,7087.3821168,6.3678816000000005,44.5,12231.9288,53.339999999999996,8490.825662288178
6400,0.344,23.012,17.123,23254.685,Metal Loss,External,15.0,0.052,30.0,GENE,20.0,,,,12.8,EXT ML ( ON SW ),18,N,N,5.97,90.938,01:32,0.209,CMFL,1025,65000,E.R. WELD,24,1341.6,1404.5,1950.7,1244.7,1728.7,1379.4,1915.9,0.73,1.045,1.0,1.2,2022,1746,7088.027988000001,7.0140576,46.5,12231.9288,66.03999999999999,8491.470809327122
6400,0.344,27.526,12.605,23259.203,Metal Loss,External,16.0,0.055,31.0,GENE,20.0,,,,8.3,EXT ML ( ON SW ),18,N,N,5.97,91.174,01:32,1.466,CMFL,1025,65000,E.R. WELD,24,1341.6,1414.1,1964.0,1278.0,1775.0,1419.0,1970.8,0.725,1.056,1.0,1.2,2022,1747,7089.405074400001,8.389924800000001,47.0,12231.9288,134.61999999999998,8492.846351715958
6400,0.344,28.556,11.578,23260.23,Metal Loss,External,11.0,0.038,26.0,GENE,20.0,,,,9.6,EXT ML ( ON SW ),18,N,N,5.97,91.227,01:32,0.0,CMFL,1025,65000,E.R. WELD,24,1341.6,1452.4,2017.2,1311.4,1821.4,1434.8,1992.7,0.706,1.083,1.0,1.2,2022,1748,7089.7181040000005,8.7038688,46.0,12231.9288,63.5,8493.159030342194
6400,0.344,30.23,9.905,23261.903,Metal Loss,External,15.0,0.052,30.0,GENE,20.0,,,,9.0,EXT ML ( ON SW ),18,N,N,5.97,91.314,01:32,1.257,CMFL,1025,65000,E.R. WELD,24,1341.6,1415.4,1965.8,1277.7,1774.6,1390.5,1931.3,0.724,1.058,1.0,1.2,2022,1749,7090.2280344,9.214104,51.5,12231.9288,58.419999999999995,8493.668389000122
6400,0.344,34.314,5.817,23265.991,Metal Loss,External,15.0,0.052,30.0,GENE,20.0,,,,18.9,EXT ML ( ON SW ),18,N,N,5.97,91.527,01:32,1.466,CMFL,1025,65000,E.R. WELD,24,1341.6,1384.8,1923.3,1219.9,1694.4,1369.5,1902.1,0.74,1.035,1.0,1.2,2022,1750,7091.474056800001,10.4589072,48.0,12231.9288,101.6,8494.913014340002
6400,0.344,37.592,2.539,23269.268,Metal Loss,External,19.0,0.065,34.0,GENE,20.0,,,,11.3,EXT ML ( ON SW ),18,N,N,5.97,91.698,01:32,0.0,CMFL,1025,65000,E.R. WELD,24,1341.6,1367.1,1898.8,1211.6,1682.8,1333.2,1851.6,0.75,1.02,1.0,1.2,2022,1751,7092.472886400001,11.4580416,46.0,12231.9288,68.58,8495.910724036377
