Repository: bforce541/tidal-backend-work

# ILI Alignment & Growth (MVP)

Two-run weld-anchored alignment + anomaly matching + growth rates. Deterministic, explainable, engineer-aligned.

## MVP: What It Does

Given two ILI runs (e.g. 2007 & 2015 OR 2015 & 2022):

1. **Ingest** – Excel/CSV
2. **Normalize** – Schema + units (distances → m, clock → degrees, depth → %, length/width → mm)
3. **Align** – Weld-anchored, segment-wise linear mapping
4. **Match** – Distance + clock + type + geometry (hard filters, weighted score)
5. **Growth** – Depth/length/width rates for matched pairs only
6. **Flag** – New, Missing, Ambiguous
7. **Output** – Excel + CSV + summary.json

Prediction is **not** part of MVP.

File: output 2/tables/Missing_2015_vs_2022.csv (part 8 of 9)
joint_number,J. len [ft],Wt [in],dist_to_us_weld,dist_to_ds_weld,distance_along_line,feature_type,ID/OD,depth_percent,Depth [in],OD Reduction [%],OD Reduction [in],Comments,Anomalies per Joint,Tool Velocity [ft/s],Elevation [ft],Seam Position (TFI),Tool   (TFI),Seam Anomaly  (TFI),MOP [PSI],SMYS [PSI],Seam Type,Pdesign [PSI],B31G Psafe [PSI],B31G Pburst [PSI],Mod B31G Psafe [PSI],Mod B31G Pburst [PSI],Effective Area Psafe [PSI],Effective Area Pburst [PSI],ERF,RPR,run_year,row_index,distance_raw_m,dist_to_us_weld_m,clock_position_deg,length_mm,width_mm,distance_corrected_m
12430.0,,0.344,-22.87,17.2,44771.62,metal loss,External,15.0,0.052,,,,,0.7,138.49,,MFL-A/XT,,1160.0,65000.0,,1342.0,1471.03,2042.48,,,,,,,2015,2785,13646.389776000002,-6.970776000000001,235.5,21.081999999999997,32.004,13646.389776000002
12430.0,,0.344,-25.74,14.32,44774.5,metal loss,External,14.0,0.048,,,,,0.7,138.81,,MFL-A/XT,,1160.0,65000.0,,1342.0,1475.26,2048.36,,,,,,,2015,2786,13647.267600000001,-7.845552,116.5,8.889999999999999,18.034,13647.267600000001
12430.0,,0.344,-35.27,4.79,44784.03,metal loss,External,14.0,0.048,,,,,0.7,139.92,,MFL-A/XT,,1160.0,65000.0,,1342.0,1473.72,2046.22,,,,,,,2015,2787,13650.172344,-10.750296000000002,34.5,14.985999999999999,29.971999999999998,13650.172344
12430.0,,0.344,-35.62,4.44,44784.38,cluster,External,21.0,0.072,,,,,0.7,139.96,,,,1160.0,65000.0,,1342.0,1447.96,2010.45,1516.4,2105.49,1523.74,2115.68,0.76,1.82,2015,2788,13650.279024,-10.856976,15.0,43.942,63.246,13650.279024
12430.0,,0.344,-39.54,0.52,44788.3,metal loss,External,14.0,0.048,,,,,0.7,140.45,,MFL-A/XT,,1160.0,65000.0,,1342.0,1474.37,2047.12,,,,,,,2015,2790,13651.473840000002,-12.051792,60.5,12.953999999999999,23.875999999999998,13651.473840000002
12430.0,,0.344,-39.91,0.15,44788.67,metal loss,External,12.0,0.041,,,near girth weld,,0.7,140.49,,MFL-A/XT,,1160.0,65000.0,,1342.0,,,,,,,,,2015,2792,13651.586616,-12.164568,54.0,16.002,50.038,13651.586616
12440.0,,0.344,-39.06,1.01,44827.88,metal loss,External,14.0,0.048,,,Recoat,,1.0,143.23,,MFL-A/XT,,1160.0,65000.0,,1342.0,1458.08,2024.51,,,,,,,2015,2795,13663.537824,-11.905488000000002,187.5,43.942,57.91199999999999,13663.537824
12440.0,,0.344,-39.17,0.9,44827.99,metal loss,External,44.0,0.151,,,Recoat,,1.0,143.23,,MFL-A/XT,,1160.0,65000.0,,1342.0,1466.25,2035.86,1536.69,2133.65,1538.5,2136.17,0.75,1.84,2015,2796,13663.571352,-11.939016,110.5,14.985999999999999,30.987999999999996,13663.571352
12440.0,,0.344,-39.17,0.9,44827.99,metal loss,External,34.0,0.117,,,Recoat,,1.0,143.23,,MFL-A/XT,,1160.0,65000.0,,1342.0,1469.98,2041.03,1541.39,2140.17,1542.27,2141.41,0.75,1.84,2015,2797,13663.571352,-11.939016,128.0,13.97,26.924,13663.571352
12460.0,,0.344,-0.82,39.25,44869.77,metal loss,External,19.0,0.065,,,,,0.7,144.91,,MFL-A/XT,,1160.0,65000.0,,1342.0,1458.23,2024.72,,,,,,,2015,2801,13676.305896,-0.249936,204.0,36.068,43.942,13676.305896
12460.0,,0.344,-5.11,34.97,44874.06,metal loss,External,20.0,0.069,,,,,0.7,145.06,,MFL-A/XT,,1160.0,65000.0,,1342.0,1469.05,2039.74,1540.61,2139.09,1541.02,2139.67,0.75,1.84,2015,2802,13677.613488,-1.5575280000000002,159.0,21.081999999999997,32.004,13677.613488
12460.0,,0.344,-5.48,34.59,44874.43,cluster,External,53.0,0.182,,,,,0.7,145.08,,,,1160.0,65000.0,,1342.0,1366.21,1896.94,1408.94,1956.28,1437.81,1996.36,0.82,1.69,2015,2803,13677.726264,-1.6703040000000002,139.5,50.291999999999994,85.598,13677.726264
12460.0,,0.344,-5.99,34.08,44874.94,metal loss,External,21.0,0.072,,,,,0.7,145.1,,MFL-A/XT,,1160.0,65000.0,,1342.0,1471.3,2042.86,1543.1,2142.56,1543.43,2143.02,0.75,1.85,2015,2804,13677.881712000002,-1.8257520000000003,145.5,17.018,24.892,13677.881712000002
12460.0,,0.344,-6.2,33.87,44875.15,metal loss,External,29.0,0.1,,,,,0.7,145.1,,MFL-A/XT,,1160.0,65000.0,,1342.0,1460.85,2028.35,1531.05,2125.83,1532.9,2128.39,0.76,1.83,2015,2805,13677.945720000002,-1.88976,160.0,24.892,38.099999999999994,13677.945720000002
12460.0,,0.344,-6.27,33.8,44875.22,metal loss,External,11.0,0.038,,,,,0.7,145.11,,MFL-A/XT,,1160.0,65000.0,,1342.0,,,,,,,,,2015,2806,13677.967056000001,-1.911096,207.5,29.971999999999998,37.083999999999996,13677.967056000001
12460.0,,0.344,-6.53,33.54,44875.48,metal loss,External,15.0,0.052,,,,,0.7,145.11,,MFL-A/XT,,1160.0,65000.0,,1342.0,1456.66,2022.54,,,,,,,2015,2807,13678.046304000001,-1.9903440000000001,149.5,43.942,102.86999999999999,13678.046304000001
12460.0,,0.344,-8.58,31.5,44877.52,metal loss,External,83.0,0.286,,,,,0.7,145.19,,MFL-A/XT,,1160.0,65000.0,,1342.0,,,,,,,,,2015,2808,13678.668096,-2.615184,202.0,24.892,14.985999999999999,13678.668096
12460.0,,0.344,-8.99,31.08,44877.94,cluster,External,32.0,0.11,,,,,0.7,145.2,,,,1160.0,65000.0,,1342.0,1419.48,1970.91,1481.62,2057.2,1487.39,2065.2,0.78,1.77,2015,2809,13678.796112000002,-2.740152,194.0,50.038,101.6,13678.796112000002
12460.0,,0.344,-9.23,30.84,44878.18,metal loss,External,11.0,0.038,,,,,0.7,145.21,,MFL-A/XT,,1160.0,65000.0,,1342.0,,,,,,,,,2015,2810,13678.869264,-2.8133040000000005,201.5,19.049999999999997,40.132,13678.869264
12460.0,,0.344,-39.19,0.89,44908.13,metal loss,External,11.0,0.038,,,,,0.7,146.68,,MFL-A/XT,,1160.0,65000.0,,1342.0,,,,,,,,,2015,2811,13687.998024,-11.945112,237.5,23.114,41.91,13687.998024
12470.0,,0.344,-0.8,39.07,44909.82,metal loss,External,20.0,0.069,,,,,0.7,146.78,,MFL-A/XT,,1160.0,65000.0,,1342.0,1471.89,2043.68,1543.77,2143.48,1544.01,2143.83,0.75,1.85,2015,2813,13688.513136000001,-0.24384000000000003,158.0,16.002,28.955999999999996,13688.513136000001
12480.0,,0.344,-39.08,0.87,44987.97,metal loss,External,13.0,0.045,,,,,0.7,151.42,,MFL-A/XT,,1160.0,65000.0,,1342.0,1474.43,2047.21,,,,,,,2015,2815,13712.333256000002,-11.911584,65.5,12.953999999999999,83.05799999999999,13712.333256000002
12490.0,,0.344,-0.75,39.33,44989.6,metal loss,External,43.0,0.148,,,,,0.7,151.51,,MFL-A/XT,,1160.0,65000.0,,1342.0,1459.64,2026.67,1528.84,2122.76,1531.79,2126.85,0.76,1.83,2015,2817,13712.83008,-0.22860000000000003,281.5,20.066,207.01,13712.83008
12490.0,,0.344,-0.76,39.33,44989.6,metal loss,External,15.0,0.052,,,,,0.7,151.51,,MFL-A/XT,,1160.0,65000.0,,1342.0,1473.83,2046.38,,,,,,,2015,2818,13712.83008,-0.23164800000000002,238.0,13.97,25.907999999999998,13712.83008
12490.0,,0.344,-0.84,39.24,44989.68,metal loss,External,10.0,0.034,,,,,0.7,151.51,,MFL-A/XT,,1160.0,65000.0,,1342.0,,,,,,,,,2015,2819,13712.854464,-0.256032,225.0,29.971999999999998,74.93,13712.854464
12490.0,,0.344,-22.08,18.01,45010.92,metal loss,External,19.0,0.065,,,,,0.7,152.72,,MFL-A/XT,,1160.0,65000.0,,1342.0,1462.3,2030.37,,,,,,,2015,2820,13719.328416,-6.729984,248.0,30.987999999999996,50.038,13719.328416
12500.0,,0.344,-5.28,34.88,45034.21,metal loss,External,16.0,0.055,,,,,0.7,154.13,,MFL-A/XT,,1160.0,65000.0,,1342.0,1471.53,2043.18,,,,,,,2015,2822,13726.427208000001,-1.609344,270.0,19.049999999999997,29.971999999999998,13726.427208000001
12500.0,,0.344,-10.85,29.31,45039.78,metal loss,External,12.0,0.041,,,,,0.7,154.5,,MFL-A/XT,,1160.0,65000.0,,1342.0,,,,,,,,,2015,2823,13728.124944000001,-3.30708,230.5,48.00599999999999,45.974,13728.124944000001
12500.0,,0.344,-15.56,24.6,45044.49,metal loss,External,10.0,0.034,,,,,0.7,154.83,,MFL-A/XT,,1160.0,65000.0,,1342.0,,,,,,,,,2015,2824,13729.560552,-4.742688,200.0,10.921999999999999,19.049999999999997,13729.560552
12500.0,,0.344,-15.61,24.55,45044.54,metal loss,External,13.0,0.045,,,,,0.7,154.83,,MFL-A/XT,,1160.0,65000.0,,1342.0,1474.95,2047.93,,,,,,,2015,2825,13729.575792000001,-4.757928,203.5,10.921999999999999,18.034,13729.575792000001
12500.0,,0.344,-39.08,1.09,45068.0,metal loss,External,12.0,0.041,,,,,0.7,156.78,,MFL-A/XT,,1160.0,65000.0,,1342.0,,,,,,,,,2015,2826,13736.726400000001,-11.911584,198.0,9.906,20.066,13736.726400000001
12500.0,,0.344,-39.18,0.98,45068.11,metal loss,External,11.0,0.038,,,,,0.7,156.79,,MFL-A/XT,,1160.0,65000.0,,1342.0,,,,,,,,,2015,2827,13736.759928000001,-11.942064,179.0,41.91,45.974,13736.759928000001
12510.0,,0.344,-0.92,39.23,45070.0,metal loss,External,19.0,0.065,,,,,0.7,156.97,,MFL-A/XT,,1160.0,65000.0,,1342.0,1466.87,2036.71,,,,,,,2015,2829,13737.336000000001,-0.280416,186.0,24.892,37.083999999999996,13737.336000000001
12510.0,,0.344,-0.95,39.19,45070.04,metal loss,External,18.0,0.062,,,,,0.7,156.97,,MFL-A/XT,,1160.0,65000.0,,1342.0,1468.21,2038.57,,,,,,,2015,2830,13737.348192000001,-0.28956,213.5,23.875999999999998,38.862,13737.348192000001
12510.0,,0.344,-3.8,36.34,45072.89,metal loss,External,44.0,0.151,,,,,0.7,157.24,,MFL-A/XT,,1160.0,65000.0,,1342.0,1465.86,2035.31,1536.21,2132.99,1538.1,2135.61,0.76,1.84,2015,2831,13738.216872,-1.15824,227.0,14.985999999999999,25.907999999999998,13738.216872
12510.0,,0.344,-4.06,36.09,45073.14,metal loss,External,23.0,0.079,,,,,0.7,157.26,,MFL-A/XT,,1160.0,65000.0,,1342.0,1471.31,2042.88,1543.09,2142.54,1543.5,2143.11,0.75,1.85,2015,2832,13738.293072,-1.237488,231.5,16.002,26.924,13738.293072
12510.0,,0.344,-5.09,35.05,45074.18,metal loss,External,29.0,0.1,,,,,0.7,157.36,,MFL-A/XT,,1160.0,65000.0,,1342.0,1463.2,2031.61,1533.76,2129.58,1535.32,2131.75,0.76,1.84,2015,2833,13738.610064,-1.5514320000000001,229.0,23.114,38.099999999999994,13738.610064
12510.0,,0.344,-5.36,34.78,45074.45,metal loss,External,25.0,0.086,,,,,0.7,157.38,,MFL-A/XT,,1160.0,65000.0,,1342.0,1462.19,2030.21,1532.74,2128.17,1534.11,2130.08,0.76,1.83,2015,2834,13738.69236,-1.633728,214.0,25.907999999999998,37.083999999999996,13738.69236
12510.0,,0.344,-6.2,33.94,45075.29,metal loss,External,28.0,0.096,,,,,0.7,157.46,,MFL-A/XT,,1160.0,65000.0,,1342.0,1465.56,2034.89,1536.49,2133.37,1537.71,2135.07,0.75,1.84,2015,2835,13738.948392,-1.88976,227.0,21.081999999999997,29.971999999999998,13738.948392
12510.0,,0.344,-7.44,32.7,45076.53,metal loss,External,22.0,0.076,,,,,0.7,157.58,,MFL-A/XT,,1160.0,65000.0,,1342.0,1469.69,2040.62,1541.29,2140.04,1541.78,2140.73,0.75,1.84,2015,2836,13739.326344000001,-2.2677120000000004,219.5,19.049999999999997,32.004,13739.326344000001
12510.0,,0.344,-8.41,31.73,45077.5,metal loss,External,14.0,0.048,,,,,0.7,157.67,,MFL-A/XT,,1160.0,65000.0,,1342.0,1474.01,2046.62,,,,,,,2015,2837,13739.622000000001,-2.563368,223.0,13.97,24.892,13739.622000000001
12510.0,,0.344,-14.07,26.07,45083.16,metal loss,External,17.0,0.058,,,,,0.7,158.2,,MFL-A/XT,,1160.0,65000.0,,1342.0,1461.95,2029.88,,,,,,,2015,2838,13741.347168000002,-4.288536000000001,174.5,34.036,73.914,13741.347168000002
12510.0,,0.344,-14.2,25.94,45083.29,metal loss,External,14.0,0.048,,,,,0.7,158.21,,MFL-A/XT,,1160.0,65000.0,,1342.0,1471.8,2043.55,,,,,,,2015,2839,13741.386792000001,-4.32816,194.0,20.066,24.892,13741.386792000001
12510.0,,0.344,-14.6,25.54,45083.69,metal loss,External,30.0,0.103,,,,,0.7,158.25,,MFL-A/XT,,1160.0,65000.0,,1342.0,1459.1,2025.92,1528.99,2122.96,1531.13,2125.93,0.76,1.83,2015,2840,13741.508712,-4.45008,196.0,25.907999999999998,37.083999999999996,13741.508712
12510.0,,0.344,-14.94,25.21,45084.03,metal loss,External,21.0,0.072,,,,,0.7,158.28,,MFL-A/XT,,1160.0,65000.0,,1342.0,1470.59,2041.88,1542.31,2141.46,1542.69,2141.99,0.75,1.85,2015,2841,13741.612344000001,-4.553712,192.5,18.034,32.004,13741.612344000001
12510.0,,0.344,-15.11,25.03,45084.2,metal loss,External,11.0,0.038,,,,,0.7,158.3,,MFL-A/XT,,1160.0,65000.0,,1342.0,,,,,,,,,2015,2842,13741.66416,-4.605528,171.0,25.907999999999998,61.97599999999999,13741.66416
12510.0,,0.344,-15.4,24.74,45084.49,metal loss,External,11.0,0.038,,,,,0.7,158.32,,MFL-A/XT,,1160.0,65000.0,,1342.0,,,,,,,,,2015,2843,13741.752552,-4.69392,227.0,18.034,29.971999999999998,13741.752552
12510.0,,0.344,-16.67,23.47,45085.76,metal loss,External,14.0,0.048,,,,,0.7,158.44,,MFL-A/XT,,1160.0,65000.0,,1342.0,1471.0,2042.45,,,,,,,2015,2844,13742.139648000002,-5.081016000000001,266.5,22.098,35.05199999999999,13742.139648000002
12510.0,,0.344,-17.65,22.49,45086.74,metal loss,External,10.0,0.034,,,,,0.7,158.54,,MFL-A/XT,,1160.0,65000.0,,1342.0,,,,,,,,,2015,2845,13742.438352,-5.37972,232.0,30.987999999999996,50.038,13742.438352
12510.0,,0.344,-19.11,21.03,45088.2,metal loss,External,10.0,0.034,,,,,0.7,158.67,,MFL-A/XT,,1160.0,65000.0,,1342.0,,,,,,,,,2015,2846,13742.88336,-5.824728,233.5,17.018,25.907999999999998,13742.88336
12510.0,,0.344,-19.68,20.46,45088.77,metal loss,External,20.0,0.069,,,,,0.7,158.72,,MFL-A/XT,,1160.0,65000.0,,1342.0,1471.4,2043.01,1543.23,2142.73,1543.51,2143.12,0.75,1.85,2015,2847,13743.057096,-5.998464,232.0,17.018,34.036,13743.057096
12510.0,,0.344,-20.02,20.12,45089.11,metal loss,External,20.0,0.069,,,,,0.7,158.76,,MFL-A/XT,,1160.0,65000.0,,1342.0,1470.37,2041.57,1542.08,2141.13,1542.41,2141.6,0.75,1.85,2015,2848,13743.160728,-6.102096,214.5,19.049999999999997,27.94,13743.160728
12510.0,,0.344,-20.7,19.44,45089.79,metal loss,External,23.0,0.079,,,,,0.7,158.82,,MFL-A/XT,,1160.0,65000.0,,1342.0,1472.35,2044.32,1544.24,2144.15,1544.57,2144.59,0.75,1.85,2015,2849,13743.367992000001,-6.30936,210.0,13.97,26.924,13743.367992000001
12510.0,,0.344,-21.02,19.12,45090.11,metal loss,External,20.0,0.069,,,,,0.7,158.85,,MFL-A/XT,,1160.0,65000.0,,1342.0,1471.4,2043.01,1543.23,2142.73,1543.51,2143.12,0.75,1.85,2015,2850,13743.465528,-6.406896000000001,205.0,17.018,28.955999999999996,13743.465528
12510.0,,0.344,-21.2,18.94,45090.29,metal loss,External,15.0,0.052,,,,,0.7,158.87,,MFL-A/XT,,1160.0,65000.0,,1342.0,1472.37,2044.34,,,,,,,2015,2851,13743.520392,-6.46176,203.0,18.034,56.13399999999999,13743.520392
12510.0,,0.344,-21.34,18.8,45090.43,metal loss,External,11.0,0.038,,,,,0.7,158.88,,MFL-A/XT,,1160.0,65000.0,,1342.0,,,,,,,,,2015,2852,13743.563064,-6.504432,215.0,12.953999999999999,23.875999999999998,13743.563064
12510.0,,0.344,-21.45,18.7,45090.54,metal loss,External,24.0,0.083,,,,,0.7,158.89,,MFL-A/XT,,1160.0,65000.0,,1342.0,1472.15,2044.04,1544.01,2143.82,1544.38,2144.33,0.75,1.85,2015,2853,13743.596592000002,-6.53796,209.5,13.97,24.892,13743.596592000002
12530.0,,0.344,-0.8,32.27,45150.07,metal loss,External,10.0,0.034,,,,,0.7,163.4,,MFL-A/XT,,1160.0,65000.0,,1342.0,,,,,,,,,2015,2857,13761.741336000001,-0.24384000000000003,55.5,13.97,43.942,13761.741336000001
12530.0,,0.344,-28.97,4.1,45178.24,metal loss,External,19.0,0.065,,,,,0.7,165.14,,MFL-A/XT,,1160.0,65000.0,,1342.0,1459.02,2025.81,,,,,,,2015,2858,13770.327552,-8.830056,63.0,35.05199999999999,50.038,13770.327552
12530.0,,0.344,-29.2,3.87,45178.47,metal loss,External,11.0,0.038,,,,,0.7,165.16,,MFL-A/XT,,1160.0,65000.0,,1342.0,,,,,,,,,2015,2859,13770.397656000001,-8.90016,83.5,12.953999999999999,20.066,13770.397656000001
12530.0,,0.344,-30.79,2.29,45180.05,metal loss,External,16.0,0.055,,,Recoat,,0.7,165.25,,MFL-A/XT,,1160.0,65000.0,,1342.0,1473.66,2046.14,,,,,,,2015,2861,13770.879240000002,-9.384792000000001,82.5,13.97,26.924,13770.879240000002
12530.0,,0.344,-31.14,1.93,45180.41,metal loss,External,20.0,0.069,,,Recoat,,0.7,165.28,,MFL-A/XT,,1160.0,65000.0,,1342.0,1464.93,2034.02,1535.98,2132.67,1536.64,2133.58,0.76,1.84,2015,2862,13770.988968000001,-9.491472,87.0,26.924,40.132,13770.988968000001
12530.0,,0.344,-31.16,1.91,45180.43,metal loss,External,10.0,0.034,,,Recoat,,0.7,165.28,,MFL-A/XT,,1160.0,65000.0,,1342.0,,,,,,,,,2015,2863,13770.995064,-9.497568000000001,172.0,12.953999999999999,32.004,13770.995064
12530.0,,0.344,-31.23,1.85,45180.5,metal loss,External,13.0,0.045,,,Recoat,,0.7,165.28,,MFL-A/XT,,1160.0,65000.0,,1342.0,1473.54,2045.97,,,,,,,2015,2864,13771.0164,-9.518904000000001,114.0,16.002,41.91,13771.0164
12540.0,,,,,45182.53,Area Start Composite Wrap,,,,,,Repair Marker @12:00 2012 Dig #30,,,165.4,,,,,,,,,,,,,,,,2015,2866,13771.635144,,,,,13771.635144
12540.0,,0.344,-0.76,21.45,45183.1,cluster,External,53.0,0.182,,,Repaired?,,0.7,165.44,,,,1160.0,65000.0,,1342.0,1416.65,1966.99,1473.87,2046.43,1505.34,2090.13,0.79,1.76,2015,2867,13771.80888,-0.23164800000000002,353.0,34.544000000000004,128.778,13771.80888
12540.0,,0.344,-0.8,21.41,45183.14,metal loss,External,14.0,0.048,,,Repaired?,,0.7,165.44,,MFL-A/XT,,1160.0,65000.0,,1342.0,1465.78,2035.2,,,,,,,2015,2868,13771.821072,-0.24384000000000003,51.5,32.004,56.13399999999999,13771.821072
12540.0,,,,,45184.03,Area End Composite Wrap,,,,,,Repair Marker @12:00 2012 Dig #30,,,165.49,,,,,,,,,,,,,,,,2015,2869,13772.092344,,,,,13772.092344
12540.0,,,,,45184.17,Attachment,,,,,,Repair Marker,,,165.5,,,,,,,,,,,,,,,,2015,2870,13772.135016,,150.0,,,13772.135016
12540.0,,0.344,-14.84,7.37,45197.18,metal loss,External,39.0,0.134,,,,,0.7,166.24,,MFL-A/XT,,1160.0,65000.0,,1342.0,1461.27,2028.94,1531.05,2125.82,1533.47,2129.19,0.76,1.83,2015,2871,13776.100464000001,-4.523232,92.5,20.066,35.05199999999999,13776.100464000001
12540.0,,0.344,-15.28,6.93,45197.62,metal loss,External,14.0,0.048,,,,,0.7,166.26,,MFL-A/XT,,1160.0,65000.0,,1342.0,1456.85,2022.8,,,,,,,2015,2872,13776.234576,-4.657344,108.0,45.974,14.985999999999999,13776.234576
12540.0,,0.344,-17.71,4.5,45200.05,metal loss,External,14.0,0.048,,,,,0.7,166.39,,MFL-A/XT,,1160.0,65000.0,,1342.0,1473.1,2045.36,,,,,,,2015,2873,13776.975240000002,-5.398008000000001,59.0,17.018,26.924,13776.975240000002
12540.0,,0.344,-18.23,3.98,45200.57,metal loss,External,10.0,0.034,,,,,0.7,166.41,,MFL-A/XT,,1160.0,65000.0,,1342.0,,,,,,,,,2015,2874,13777.133736,-5.556504,60.0,12.953999999999999,26.924,13777.133736
12540.0,,0.344,-21.75,0.46,45204.09,metal loss,External,10.0,0.034,,,,,0.7,166.59,,MFL-A/XT,,1160.0,65000.0,,1342.0,,,,,,,,,2015,2875,13778.206632,-6.6294,50.0,12.953999999999999,28.955999999999996,13778.206632
12540.0,,0.344,-22.06,0.15,45204.4,metal loss,External,24.0,0.083,,,near girth weld,,0.7,166.61,,MFL-A/XT,,1160.0,65000.0,,1342.0,1466.36,2036.01,1537.51,2134.79,1538.41,2136.04,0.75,1.84,2015,2876,13778.301120000002,-6.723888,39.0,22.098,35.05199999999999,13778.301120000002
12550.0,,0.344,-0.46,39.72,45205.01,metal loss,External,11.0,0.038,,,,,0.7,166.64,,MFL-A/XT,,1160.0,65000.0,,1342.0,,,,,,,,,2015,2878,13778.487048,-0.140208,52.0,45.974,53.08599999999999,13778.487048
12550.0,,0.344,-0.51,39.67,45205.06,metal loss,External,15.0,0.052,,,,,0.7,166.64,,MFL-A/XT,,1160.0,65000.0,,1342.0,1447.22,2009.43,,,,,,,2015,2879,13778.502288,-0.155448,66.5,56.896,21.081999999999997,13778.502288
12550.0,,0.344,-0.93,39.25,45205.47,metal loss,External,14.0,0.048,,,,,0.7,166.66,,MFL-A/XT,,1160.0,65000.0,,1342.0,1463.4,2031.9,,,,,,,2015,2880,13778.627256000002,-0.28346400000000005,130.5,36.068,40.132,13778.627256000002
12550.0,,0.344,-1.28,38.91,45205.82,metal loss,External,18.0,0.062,,,,,0.7,166.68,,MFL-A/XT,,1160.0,65000.0,,1342.0,1471.95,2043.76,,,,,,,2015,2881,13778.733936,-0.39014400000000005,133.0,17.018,22.098,13778.733936
12550.0,,0.344,-1.66,38.52,45206.21,metal loss,External,11.0,0.038,,,,,0.7,166.7,,MFL-A/XT,,1160.0,65000.0,,1342.0,,,,,,,,,2015,2882,13778.852808,-0.505968,85.0,16.002,30.987999999999996,13778.852808
12550.0,,0.344,-2.14,38.04,45206.69,metal loss,External,26.0,0.089,,,,,0.7,166.72,,MFL-A/XT,,1160.0,65000.0,,1342.0,1465.65,2035.02,1536.66,2133.61,1537.75,2135.13,0.75,1.84,2015,2883,13778.999112000001,-0.6522720000000001,131.5,22.098,30.987999999999996,13778.999112000001
12550.0,,,,,45208.33,Attachment,,,,,,Repair Marker,,,166.81,,,,,,,,,,,,,,,,2015,2884,13779.498984000002,,180.0,,,13779.498984000002
12550.0,,0.344,-4.94,35.24,45209.49,metal loss,External,21.0,0.072,,,Recoat,,0.7,166.86,,MFL-A/XT,,1160.0,65000.0,,1342.0,1471.8,2043.56,1543.66,2143.33,1543.96,2143.75,0.75,1.85,2015,2885,13779.852552,-1.5057120000000002,115.5,16.002,27.94,13779.852552
12550.0,,0.344,-5.74,34.44,45210.29,metal loss,External,17.0,0.058,,,Recoat,,0.7,166.9,,MFL-A/XT,,1160.0,65000.0,,1342.0,1451.23,2015.0,,,,,,,2015,2886,13780.096392000001,-1.7495520000000002,110.5,46.99,100.076,13780.096392000001
12550.0,,0.344,-17.94,22.25,45222.48,metal loss,External,22.0,0.076,,,,,0.7,167.39,,MFL-A/XT,,1160.0,65000.0,,1342.0,1468.43,2038.88,1539.88,2138.09,1540.48,2138.91,0.75,1.84,2015,2888,13783.811904000002,-5.4681120000000005,128.5,21.081999999999997,29.971999999999998,13783.811904000002
12550.0,,0.344,-34.39,5.79,45238.94,metal loss,External,10.0,0.034,,,,,0.7,167.78,,MFL-A/XT,,1160.0,65000.0,,1342.0,,,,,,,,,2015,2889,13788.828912,-10.482072,175.5,8.889999999999999,14.985999999999999,13788.828912
12560.0,,0.344,-1.54,5.16,45246.27,metal loss,External,22.0,0.076,,,Recoat,,0.7,167.84,,MFL-A/XT,,1160.0,65000.0,,1342.0,1471.38,2042.98,1543.18,2142.67,1543.55,2143.18,0.75,1.85,2015,2892,13791.063096,-0.46939200000000003,164.5,16.002,40.894,13791.063096
12560.0,,0.344,-1.77,4.93,45246.5,metal loss,External,34.0,0.117,,,Recoat,,0.7,167.84,,MFL-A/XT,,1160.0,65000.0,,1342.0,1465.13,2034.29,1535.79,2132.4,1537.37,2134.6,0.76,1.84,2015,2893,13791.1332,-0.5394960000000001,146.0,19.049999999999997,55.117999999999995,13791.1332
12590.0,,0.344,-38.58,1.5,45370.38,metal loss,External,13.0,0.045,,,,,0.7,138.75,,MFL-A/XT,,1160.0,65000.0,,1342.0,1474.18,2046.86,,,,,,,2015,2898,13828.891824,-11.759184,178.0,13.97,23.114,13828.891824
12590.0,,0.344,-38.66,1.42,45370.46,metal loss,External,12.0,0.041,,,,,0.7,138.72,,MFL-A/XT,,1160.0,65000.0,,1342.0,,,,,,,,,2015,2899,13828.916208,-11.783567999999999,179.5,16.002,30.987999999999996,13828.916208
12590.0,,0.344,-38.82,1.26,45370.62,metal loss,External,24.0,0.083,,,,,0.7,138.66,,MFL-A/XT,,1160.0,65000.0,,1342.0,1458.0,2024.4,1527.98,2121.56,1529.65,2123.88,0.76,1.83,2015,2900,13828.964976000001,-11.832336000000002,189.5,30.987999999999996,35.05199999999999,13828.964976000001
12590.0,,0.344,-39.22,0.86,45371.02,metal loss,External,12.0,0.041,,,,,0.7,138.51,,MFL-A/XT,,1160.0,65000.0,,1342.0,,,,,,,,,2015,2901,13829.086895999999,-11.954256,128.5,13.97,43.942,13829.086895999999
12710.0,,0.344,-0.54,39.49,45748.34,cluster,External,28.0,0.096,,,,,0.7,84.49,,,,1160.0,65000.0,,1342.0,1450.59,2014.11,1519.2,2109.37,1522.53,2113.99,0.76,1.82,2015,2915,13944.094031999999,-0.16459200000000002,146.0,33.782,121.91999999999999,13944.094031999999
12710.0,,0.344,-0.62,39.41,45748.42,metal loss,External,11.0,0.038,,,,,0.7,84.52,,MFL-A/XT,,1160.0,65000.0,,1342.0,,,,,,,,,2015,2918,13944.118416,-0.188976,101.0,23.875999999999998,33.019999999999996,13944.118416
12730.0,,0.344,-1.15,38.87,45814.21,metal loss,External,13.0,0.045,,,,,1.0,104.65,,MFL-A/XT,,1160.0,65000.0,,1342.0,1463.16,2031.56,,,,,,,2015,2923,13964.171208,-0.35052,98.0,38.099999999999994,14.985999999999999,13964.171208
12790.0,,0.344,-0.71,39.46,46024.29,metal loss,External,14.0,0.048,,,,,0.7,162.89,,MFL-A/XT,,1160.0,65000.0,,1342.0,1475.43,2048.6,,,,,,,2015,2931,14028.203592000002,-0.216408,228.0,8.128,28.955999999999996,14028.203592000002
12790.0,,0.344,-20.6,19.58,46044.18,metal loss,External,17.0,0.058,,,,,0.7,165.91,,MFL-A/XT,,1160.0,65000.0,,1342.0,1464.15,2032.94,,,,,,,2015,2932,14034.266064000001,-6.278880000000001,161.5,30.987999999999996,37.083999999999996,14034.266064000001
12800.0,,0.344,-18.61,21.63,46082.37,metal loss,External,23.0,0.079,,,,,0.7,166.66,,MFL-A/XT,,1160.0,65000.0,,1342.0,1457.97,2024.35,1527.98,2121.56,1529.52,2123.7,0.76,1.83,2015,2934,14045.906376,-5.672328,167.0,32.004,44.958,14045.906376
12800.0,,0.344,-18.96,21.27,46082.72,metal loss,External,20.0,0.069,,,,,0.7,166.64,,MFL-A/XT,,1160.0,65000.0,,1342.0,1470.9,2042.3,1542.66,2141.95,1542.97,2142.38,0.75,1.85,2015,2935,14046.013056000002,-5.779008,161.5,18.034,28.955999999999996,14046.013056000002
12800.0,,0.344,-19.08,21.16,46082.84,metal loss,External,11.0,0.038,,,,,0.7,166.64,,MFL-A/XT,,1160.0,65000.0,,1342.0,,,,,,,,,2015,2936,14046.049632,-5.815583999999999,134.0,21.081999999999997,25.907999999999998,14046.049632
12800.0,,0.344,-19.31,20.93,46083.07,metal loss,External,34.0,0.117,,,,,0.7,166.62,,MFL-A/XT,,1160.0,65000.0,,1342.0,1456.19,2021.88,1525.38,2117.95,1528.23,2121.91,0.76,1.83,2015,2937,14046.119736,-5.885688,157.0,25.907999999999998,40.132,14046.119736
12800.0,,0.344,-19.81,20.43,46083.56,metal loss,External,10.0,0.034,,,,,0.7,166.6,,MFL-A/XT,,1160.0,65000.0,,1342.0,,,,,,,,,2015,2938,14046.269088,-6.038088,167.0,44.958,53.08599999999999,14046.269088
12800.0,,0.344,-19.81,20.42,46083.57,metal loss,External,13.0,0.045,,,,,0.7,166.6,,MFL-A/XT,,1160.0,65000.0,,1342.0,1458.35,2024.88,,,,,,,2015,2939,14046.272136000001,-6.038088,159.5,45.974,14.985999999999999,14046.272136000001
12800.0,,0.344,-19.88,20.36,46083.64,metal loss,External,17.0,0.058,,,,,0.7,166.6,,MFL-A/XT,,1160.0,65000.0,,1342.0,1468.52,2039.01,,,,,,,2015,2940,14046.293472000001,-6.059424,165.0,23.875999999999998,14.985999999999999,14046.293472000001
12800.0,,0.344,-20.13,20.11,46083.89,metal loss,External,15.0,0.052,,,,,0.7,166.59,,MFL-A/XT,,1160.0,65000.0,,1342.0,1471.03,2042.48,,,,,,,2015,2941,14046.369672,-6.135624,134.0,21.081999999999997,26.924,14046.369672
12800.0,,0.344,-20.66,19.57,46084.42,metal loss,External,17.0,0.058,,,,,0.7,166.56,,MFL-A/XT,,1160.0,65000.0,,1342.0,1442.96,2003.52,,,,,,,2015,2942,14046.531216,-6.297168,160.0,56.896,28.955999999999996,14046.531216
12800.0,,0.344,-20.71,19.52,46084.47,metal loss,External,14.0,0.048,,,,,0.7,166.56,,MFL-A/XT,,1160.0,65000.0,,1342.0,1471.92,2043.73,,,,,,,2015,2943,14046.546456000002,-6.3124080000000005,133.5,20.066,26.924,14046.546456000002
12800.0,,0.344,-21.08,19.15,46084.84,metal loss,External,24.0,0.083,,,,,0.7,166.54,,MFL-A/XT,,1160.0,65000.0,,1342.0,1468.76,2039.34,1540.21,2138.55,1540.89,2139.49,0.75,1.84,2015,2944,14046.659232,-6.425184,134.0,19.049999999999997,24.892,14046.659232
12800.0,,0.344,-21.24,19.0,46085.0,metal loss,External,12.0,0.041,,,,,0.7,166.53,,MFL-A/XT,,1160.0,65000.0,,1342.0,,,,,,,,,2015,2945,14046.708,-6.473952,161.5,49.022,35.05199999999999,14046.708
12800.0,,0.344,-21.66,18.57,46085.42,metal loss,External,11.0,0.038,,,,,0.7,166.51,,MFL-A/XT,,1160.0,65000.0,,1342.0,,,,,,,,,2015,2946,14046.836016,-6.601968,164.0,27.94,38.099999999999994,14046.836016
12800.0,,0.344,-21.87,18.36,46085.63,metal loss,External,15.0,0.052,,,,,0.7,166.5,,MFL-A/XT,,1160.0,65000.0,,1342.0,1457.54,2023.76,,,,,,,2015,2947,14046.900024,-6.665976000000001,133.0,42.925999999999995,43.942,14046.900024
12800.0,,0.344,-21.97,18.27,46085.72,metal loss,External,10.0,0.034,,,,,0.7,166.5,,MFL-A/XT,,1160.0,65000.0,,1342.0,,,,,,,,,2015,2948,14046.927456000001,-6.696456,164.5,18.034,25.907999999999998,14046.927456000001
12800.0,,0.344,-22.22,18.02,46085.98,metal loss,External,11.0,0.038,,,,,0.7,166.48,,MFL-A/XT,,1160.0,65000.0,,1342.0,,,,,,,,,2015,2949,14047.006704000001,-6.772656,134.5,54.102,25.907999999999998,14047.006704000001
12800.0,,0.344,-22.86,17.38,46086.62,cluster,External,28.0,0.096,,,,,0.7,166.45,,,,1160.0,65000.0,,1342.0,1442.41,2002.74,1509.57,2096.0,1518.52,2108.42,0.77,1.81,2015,2950,14047.201776000002,-6.967728,164.5,39.878,86.868,14047.201776000002
12800.0,,0.344,-22.88,17.36,46086.64,metal loss,External,10.0,0.034,,,,,0.7,166.45,,MFL-A/XT,,1160.0,65000.0,,1342.0,,,,,,,,,2015,2951,14047.207872,-6.9738240000000005,152.5,40.132,41.91,14047.207872
12800.0,,0.344,-23.52,16.72,46087.28,metal loss,External,31.0,0.107,,,,,0.7,166.41,,MFL-A/XT,,1160.0,65000.0,,1342.0,1460.64,2028.06,1530.73,2125.38,1532.75,2128.18,0.76,1.83,2015,2952,14047.402944,-7.168896,133.0,23.875999999999998,32.004,14047.402944
12800.0,,0.344,-23.56,16.67,46087.32,metal loss,External,20.0,0.069,,,,,0.7,166.41,,MFL-A/XT,,1160.0,65000.0,,1342.0,1468.45,2038.9,1539.94,2138.16,1540.38,2138.79,0.75,1.84,2015,2953,14047.415136000001,-7.181088,162.5,22.098,28.955999999999996,14047.415136000001
12800.0,,0.344,-23.86,16.38,46087.61,metal loss,External,19.0,0.065,,,,,0.7,166.39,,MFL-A/XT,,1160.0,65000.0,,1342.0,1471.2,2042.72,,,,,,,2015,2954,14047.503528000001,-7.272528,162.0,18.034,29.971999999999998,14047.503528000001
12800.0,,0.344,-23.97,16.26,46087.73,metal loss,External,10.0,0.034,,,,,0.7,166.38,,MFL-A/XT,,1160.0,65000.0,,1342.0,,,,,,,,,2015,2955,14047.540104000002,-7.306056,133.0,23.875999999999998,29.971999999999998,14047.540104000002
12800.0,,0.344,-24.21,16.02,46087.97,metal loss,External,13.0,0.045,,,,,0.7,166.37,,MFL-A/XT,,1160.0,65000.0,,1342.0,1471.78,2043.53,,,,,,,2015,2956,14047.613256,-7.379208,134.5,21.081999999999997,26.924,14047.613256
12800.0,,0.344,-24.57,15.67,46088.33,metal loss,External,14.0,0.048,,,,,0.7,166.35,,MFL-A/XT,,1160.0,65000.0,,1342.0,1471.92,2043.73,,,,,,,2015,2957,14047.722984000002,-7.488936000000001,159.0,20.066,28.955999999999996,14047.722984000002
12800.0,,0.344,-24.76,15.47,46088.52,metal loss,External,16.0,0.055,,,,,0.7,166.34,,MFL-A/XT,,1160.0,65000.0,,1342.0,1472.08,2043.95,,,,,,,2015,2958,14047.780896,-7.546848000000001,159.0,18.034,30.987999999999996,14047.780896
12800.0,,0.344,-24.79,15.45,46088.55,metal loss,External,10.0,0.034,,,,,0.7,166.33,,MFL-A/XT,,1160.0,65000.0,,1342.0,,,,,,,,,2015,2959,14047.790040000002,-7.555992,135.0,19.049999999999997,25.907999999999998,14047.790040000002
12800.0,,0.344,-25.16,15.08,46088.91,metal loss,External,13.0,0.045,,,,,0.7,166.31,,MFL-A/XT,,1160.0,65000.0,,1342.0,1464.91,2034.0,,,,,,,2015,2960,14047.899768000001,-7.668768,161.5,35.05199999999999,38.099999999999994,14047.899768000001
12800.0,,0.344,-25.41,14.82,46089.17,metal loss,External,11.0,0.038,,,,,0.7,166.29,,MFL-A/XT,,1160.0,65000.0,,1342.0,,,,,,,,,2015,2961,14047.979016,-7.744968,160.0,12.953999999999999,28.955999999999996,14047.979016
12800.0,,0.344,-25.69,14.54,46089.45,metal loss,External,17.0,0.058,,,,,0.7,166.28,,MFL-A/XT,,1160.0,65000.0,,1342.0,1467.97,2038.24,,,,,,,2015,2962,14048.06436,-7.830312000000001,135.0,24.892,29.971999999999998,14048.06436
12800.0,,0.344,-25.75,14.48,46089.51,metal loss,External,12.0,0.041,,,,,0.7,166.27,,MFL-A/XT,,1160.0,65000.0,,1342.0,,,,,,,,,2015,2963,14048.082648000001,-7.8486,159.0,23.114,37.083999999999996,14048.082648000001
12800.0,,0.344,-26.07,14.17,46089.83,metal loss,External,13.0,0.045,,,,,0.7,166.25,,MFL-A/XT,,1160.0,65000.0,,1342.0,1472.26,2044.19,,,,,,,2015,2964,14048.180184,-7.946136,162.0,20.066,33.019999999999996,14048.180184
12800.0,,0.344,-26.28,13.96,46090.03,metal loss,External,16.0,0.055,,,,,0.7,166.24,,MFL-A/XT,,1160.0,65000.0,,1342.0,1470.64,2041.95,,,,,,,2015,2965,14048.241144,-8.010144,134.0,21.081999999999997,29.971999999999998,14048.241144
12800.0,,0.344,-26.44,13.8,46090.2,metal loss,External,19.0,0.065,,,,,0.7,166.23,,MFL-A/XT,,1160.0,65000.0,,1342.0,1471.2,2042.72,,,,,,,2015,2966,14048.29296,-8.058912000000001,159.5,18.034,34.036,14048.29296
12800.0,,0.344,-27.62,12.61,46091.38,metal loss,External,14.0,0.048,,,,,0.7,166.14,,MFL-A/XT,,1160.0,65000.0,,1342.0,1470.01,2041.08,,,,,,,2015,2967,14048.652624,-8.418576000000002,139.5,23.875999999999998,27.94,14048.652624
12800.0,,0.344,-28.17,12.06,46091.93,metal loss,External,14.0,0.048,,,,,0.7,166.1,,MFL-A/XT,,1160.0,65000.0,,1342.0,1466.83,2036.65,,,,,,,2015,2968,14048.820264,-8.586216,135.0,29.971999999999998,38.862,14048.820264
12800.0,,0.344,-28.88,11.35,46092.64,metal loss,External,10.0,0.034,,,,,0.7,166.05,,MFL-A/XT,,1160.0,65000.0,,1342.0,,,,,,,,,2015,2969,14049.036672,-8.802624,135.0,8.128,38.099999999999994,14049.036672
12800.0,,0.344,-29.01,11.23,46092.77,metal loss,External,11.0,0.038,,,,,0.7,166.04,,MFL-A/XT,,1160.0,65000.0,,1342.0,,,,,,,,,2015,2970,14049.076296,-8.842248000000001,162.0,54.102,40.132,14049.076296
12800.0,,0.344,-29.35,10.88,46093.11,metal loss,External,13.0,0.045,,,,,0.7,166.01,,MFL-A/XT,,1160.0,65000.0,,1342.0,1471.41,2043.01,,,,,,,2015,2971,14049.179928000001,-8.94588,163.5,22.098,28.955999999999996,14049.179928000001
12800.0,,0.344,-29.8,10.43,46093.56,metal loss,External,11.0,0.038,,,,,0.7,165.98,,MFL-A/XT,,1160.0,65000.0,,1342.0,,,,,,,,,2015,2972,14049.317088,-9.08304,133.0,50.038,14.985999999999999,14049.317088
12800.0,,0.344,-29.87,10.36,46093.63,metal loss,External,17.0,0.058,,,,,0.7,165.97,,MFL-A/XT,,1160.0,65000.0,,1342.0,1460.34,2027.65,,,,,,,2015,2973,14049.338424,-9.104376,148.5,36.068,112.014,14049.338424
12800.0,,0.344,-30.12,10.11,46093.88,metal loss,External,19.0,0.065,,,,,0.7,165.95,,MFL-A/XT,,1160.0,65000.0,,1342.0,1459.8,2026.89,,,,,,,2015,2974,14049.414624,-9.180576,158.0,34.036,41.91,14049.414624
12800.0,,0.344,-30.28,9.95,46094.04,metal loss,External,16.0,0.055,,,,,0.7,165.94,,MFL-A/XT,,1160.0,65000.0,,1342.0,1464.94,2034.03,,,,,,,2015,2975,14049.463392000001,-9.229344000000001,134.5,30.987999999999996,34.036,14049.463392000001
12800.0,,0.344,-30.7,9.53,46094.46,metal loss,External,15.0,0.052,,,,,0.7,165.91,,MFL-A/XT,,1160.0,65000.0,,1342.0,1472.85,2045.02,,,,,,,2015,2976,14049.591408,-9.35736,156.0,17.018,32.004,14049.591408
12800.0,,0.344,-30.88,9.36,46094.64,metal loss,External,11.0,0.038,,,,,0.7,165.89,,MFL-A/XT,,1160.0,65000.0,,1342.0,,,,,,,,,2015,2977,14049.646272,-9.412224,157.5,21.081999999999997,32.004,14049.646272
12800.0,,0.344,-39.21,1.03,46102.96,metal loss,External,22.0,0.076,,,,,0.7,165.16,,MFL-A/XT,,1160.0,65000.0,,1342.0,1470.28,2041.44,1541.95,2140.96,1542.4,2141.58,0.75,1.85,2015,2978,14052.182208,-11.951208000000001,191.5,18.034,26.924,14052.182208
12800.0,,0.344,-39.26,0.98,46103.01,metal loss,External,14.0,0.048,,,,,0.7,165.16,,MFL-A/XT,,1160.0,65000.0,,1342.0,1471.54,2043.19,,,,,,,2015,2979,14052.197448,-11.966448,216.5,21.081999999999997,35.05199999999999,14052.197448
12800.0,,0.344,-39.31,0.93,46103.07,cluster,External,32.0,0.11,,,,,0.7,165.15,,,,1160.0,65000.0,,1342.0,1444.48,2005.62,1511.74,2099.01,1523.54,2115.4,0.77,1.81,2015,2980,14052.215736,-11.981688000000002,153.0,35.05199999999999,88.89999999999999,14052.215736
12820.0,,0.344,-39.12,0.99,46183.26,metal loss,External,25.0,0.086,,,,,1.0,156.19,,MFL-A/XT,,1160.0,65000.0,,1342.0,1471.95,2043.76,1543.77,2143.49,1544.19,2144.07,0.75,1.85,2015,2983,14076.657648000002,-11.923776,230.0,13.97,30.987999999999996,14076.657648000002
12820.0,,0.344,-39.2,0.91,46183.33,cluster,External,45.0,0.155,,,,,1.0,156.18,,,,1160.0,65000.0,,1342.0,1416.84,1967.24,1476.27,2049.77,1483.05,2059.18,0.79,1.77,2015,2984,14076.678984000002,-11.948160000000001,145.5,39.116,117.09400000000001,14076.678984000002
12820.0,,0.344,-39.21,0.91,46183.34,metal loss,External,12.0,0.041,,,,,1.0,156.18,,MFL-A/XT,,1160.0,65000.0,,1342.0,,,,,,,,,2015,2985,14076.682031999999,-11.951208000000001,212.5,24.892,42.925999999999995,14076.682031999999
12820.0,,0.344,-39.21,0.9,46183.35,metal loss,External,60.0,0.206,,,,,1.0,156.18,,MFL-A/XT,,1160.0,65000.0,,1342.0,1450.49,2013.96,1515.35,2104.02,1521.89,2113.1,0.77,1.81,2015,2986,14076.685080000001,-11.951208000000001,102.5,19.049999999999997,19.558,14076.685080000001
12820.0,,0.344,-39.26,0.86,46183.39,metal loss,External,40.0,0.138,,,,,1.0,156.17,,MFL-A/XT,,1160.0,65000.0,,1342.0,1466.42,2036.08,1537.06,2134.16,1538.68,2136.42,0.75,1.84,2015,2987,14076.697272000001,-11.966448,121.0,16.002,67.056,14076.697272000001
12820.0,,0.344,-39.29,0.83,46183.42,metal loss,External,15.0,0.052,,,,,1.0,156.17,,MFL-A/XT,,1160.0,65000.0,,1342.0,1459.05,2025.86,,,,,,,2015,2988,14076.706416,-11.975592,180.0,40.894,35.05199999999999,14076.706416
12830.0,,0.344,-20.6,19.55,46204.85,metal loss,External,16.0,0.055,,,,,0.7,154.04,,MFL-A/XT,,1160.0,65000.0,,1342.0,1466.69,2036.47,,,,,,,2015,2990,14083.23828,-6.278880000000001,171.0,27.94,45.974,14083.23828
12830.0,,0.344,-20.7,19.45,46204.95,metal loss,External,15.0,0.052,,,,,0.7,154.03,,MFL-A/XT,,1160.0,65000.0,,1342.0,1471.45,2043.07,,,,,,,2015,2991,14083.268759999999,-6.30936,203.5,20.066,26.924,14083.268759999999
12830.0,,0.344,-21.18,18.98,46205.43,metal loss,External,10.0,0.034,,,,,0.7,153.99,,MFL-A/XT,,1160.0,65000.0,,1342.0,,,,,,,,,2015,2992,14083.415064,-6.4556640000000005,203.5,16.002,28.955999999999996,14083.415064
12830.0,,0.344,-23.18,16.97,46207.43,metal loss,External,25.0,0.086,,,,,0.7,153.82,,MFL-A/XT,,1160.0,65000.0,,1342.0,1469.97,2041.02,1541.56,2140.41,1542.17,2141.26,0.75,1.85,2015,2993,14084.024664,-7.065264,189.5,17.018,32.004,14084.024664
12830.0,,0.344,-23.19,16.97,46207.43,metal loss,External,15.0,0.052,,,,,0.7,153.82,,MFL-A/XT,,1160.0,65000.0,,1342.0,1471.45,2043.07,,,,,,,2015,2994,14084.024664,-7.068312000000001,206.0,20.066,19.049999999999997,14084.024664
12830.0,,0.344,-23.85,16.31,46208.09,metal loss,External,23.0,0.079,,,,,0.7,153.77,,MFL-A/XT,,1160.0,65000.0,,1342.0,1468.47,2038.93,1539.91,2138.12,1540.56,2139.02,0.75,1.84,2015,2995,14084.225832,-7.269480000000001,186.5,20.066,41.91,14084.225832
12830.0,,0.344,-24.25,15.91,46208.5,metal loss,External,20.0,0.069,,,,,0.7,153.74,,MFL-A/XT,,1160.0,65000.0,,1342.0,1469.24,2040.01,1540.82,2139.39,1541.23,2139.95,0.75,1.84,2015,2996,14084.3508,-7.3914,195.0,21.081999999999997,34.036,14084.3508
12830.0,,0.344,-24.35,15.81,46208.59,metal loss,External,10.0,0.034,,,,,0.7,153.73,,MFL-A/XT,,1160.0,65000.0,,1342.0,,,,,,,,,2015,2997,14084.378232,-7.421880000000001,158.5,21.081999999999997,33.019999999999996,14084.378232
12840.0,,0.344,-2.21,37.95,46226.61,metal loss,External,12.0,0.041,,,,,0.7,152.55,,MFL-A/XT,,1160.0,65000.0,,1342.0,,,,,,,,,2015,2999,14089.870728000002,-0.673608,177.0,34.036,58.92799999999999,14089.870728000002
12840.0,,0.344,-13.55,26.61,46237.96,metal loss,External,12.0,0.041,,,,,0.7,151.84,,MFL-A/XT,,1160.0,65000.0,,1342.0,,,,,,,,,2015,3000,14093.330208000001,-4.13004,185.0,23.114,51.053999999999995,14093.330208000001
12840.0,,0.344,-14.16,26.0,46238.56,metal loss,External,13.0,0.045,,,,,0.7,151.81,,MFL-A/XT,,1160.0,65000.0,,1342.0,1470.49,2041.74,,,,,,,2015,3001,14093.513088,-4.315968000000001,149.0,23.875999999999998,38.862,14093.513088
12840.0,,0.344,-14.59,25.57,46239.0,cluster,External,19.0,0.065,,,,,0.7,151.79,,,,1160.0,65000.0,,1342.0,1440.52,2000.12,,,,,,,2015,3002,14093.647200000001,-4.447032,163.0,55.117999999999995,49.022,14093.647200000001
12840.0,,0.344,-14.83,25.33,46239.23,cluster,External,23.0,0.079,,,,,0.7,151.77,,,,1160.0,65000.0,,1342.0,1437.83,1996.39,1504.34,2088.74,1512.76,2100.43,0.77,1.8,2015,3003,14093.717304000002,-4.520184,133.0,49.784,171.95799999999997,14093.717304000002
12840.0,,0.344,-14.87,25.29,46239.28,metal loss,External,15.0,0.052,,,,,0.7,151.77,,MFL-A/XT,,1160.0,65000.0,,1342.0,1474.49,2047.29,,,,,,,2015,3004,14093.732544,-4.532376,179.5,11.937999999999999,22.098,14093.732544
12840.0,,0.344,-15.54,24.62,46239.95,metal loss,External,12.0,0.041,,,,,0.7,151.74,,MFL-A/XT,,1160.0,65000.0,,1342.0,,,,,,,,,2015,3005,14093.93676,-4.736592,197.5,36.068,19.049999999999997,14093.93676
12840.0,,0.344,-15.59,24.58,46239.99,metal loss,External,18.0,0.062,,,,,0.7,151.73,,MFL-A/XT,,1160.0,65000.0,,1342.0,1471.03,2042.48,,,,,,,2015,3006,14093.948952,-4.751832,182.5,19.049999999999997,34.036,14093.948952
12840.0,,0.344,-15.78,24.39,46240.18,metal loss,External,12.0,0.041,,,,,0.7,151.72,,MFL-A/XT,,1160.0,65000.0,,1342.0,,,,,,,,,2015,3007,14094.006864,-4.809744,193.0,12.953999999999999,24.892,14094.006864
12840.0,,0.344,-16.43,23.73,46240.84,metal loss,External,15.0,0.052,,,,,0.7,151.69,,MFL-A/XT,,1160.0,65000.0,,1342.0,1474.4,2047.17,,,,,,,2015,3008,14094.208032,-5.0078640000000005,163.5,11.937999999999999,21.081999999999997,14094.208032
12840.0,,0.344,-16.51,23.65,46240.92,metal loss,External,16.0,0.055,,,,,0.7,151.69,,MFL-A/XT,,1160.0,65000.0,,1342.0,1455.23,2020.55,,,,,,,2015,3009,14094.232416,-5.032248000000001,179.0,43.942,68.072,14094.232416
12840.0,,0.344,-16.7,23.47,46241.1,metal loss,External,13.0,0.045,,,,,0.7,151.68,,MFL-A/XT,,1160.0,65000.0,,1342.0,1474.66,2047.53,,,,,,,2015,3010,14094.28728,-5.09016,189.5,11.937999999999999,16.002,14094.28728
12840.0,,0.344,-17.0,23.16,46241.41,metal loss,External,15.0,0.052,,,,,0.7,151.66,,MFL-A/XT,,1160.0,65000.0,,1342.0,1463.0,2031.34,,,,,,,2015,3011,14094.381768000001,-5.1816,179.5,35.05199999999999,48.00599999999999,14094.381768000001
12840.0,,0.344,-25.83,14.34,46250.23,metal loss,External,15.0,0.052,,,,,0.7,151.3,,MFL-A/XT,,1160.0,65000.0,,1342.0,1472.73,2044.85,,,,,,,2015,3012,14097.070104000002,-7.872984,293.0,17.018,29.971999999999998,14097.070104000002
12840.0,,0.344,-27.39,12.77,46251.8,metal loss,External,11.0,0.038,,,,,0.7,151.25,,MFL-A/XT,,1160.0,65000.0,,1342.0,,,,,,,,,2015,3013,14097.54864,-8.348472000000001,297.5,14.985999999999999,23.875999999999998,14097.54864
12840.0,,0.344,-27.57,12.6,46251.97,metal loss,External,18.0,0.062,,,,,0.7,151.24,,MFL-A/XT,,1160.0,65000.0,,1342.0,1471.5,2043.14,,,,,,,2015,3014,14097.600456000002,-8.403336000000001,296.5,18.034,30.987999999999996,14097.600456000002
12840.0,,0.344,-27.76,12.41,46252.16,metal loss,External,15.0,0.052,,,,,0.7,151.24,,MFL-A/XT,,1160.0,65000.0,,1342.0,1473.52,2045.95,,,,,,,2015,3015,14097.658368000002,-8.461248000000001,290.5,14.985999999999999,25.907999999999998,14097.658368000002
12840.0,,0.344,-27.93,12.23,46252.34,metal loss,External,12.0,0.041,,,,,0.7,151.23,,MFL-A/XT,,1160.0,65000.0,,1342.0,,,,,,,,,2015,3016,14097.713232,-8.513064,293.0,22.098,36.068,14097.713232
