Repository: bforce541/tidal-backend-work

# ILI Alignment & Growth (MVP)

Two-run weld-anchored alignment + anomaly matching + growth rates. Deterministic, explainable, engineer-aligned.

## MVP: What It Does

Given two ILI runs (e.g. 2007 & 2015 OR 2015 & 2022):

1. **Ingest** – Excel/CSV
2. **Normalize** – Schema + units (distances → m, clock → degrees, depth → %, length/width → mm)
3. **Align** – Weld-anchored, segment-wise linear mapping
4. **Match** – Distance + clock + type + geometry (hard filters, weighted score)
5. **Growth** – Depth/length/width rates for matched pairs only
6. **Flag** – New, Missing, Ambiguous
7. **Output** – Excel + CSV + summary.json

Prediction is **not** part of MVP.

File: output 2/tables/New_2022_vs_2015.csv (part 8 of 23)
[in.]",Pdesign [PSI],"Mod B31G Psafe 
[PSI]",Mod B31G Pburst [PSI],"Mod B31G Psafe Pressure with Tolerance
[PSI]","Mod B31G Pburst Pressure with Tolerance
[PSI]",Effective Area Psafe [PSI],Effective Area Pburst [PSI],ERF,RPR,Length Tolerance [in],Width Tolerance [in],run_year,row_index,distance_raw_m,dist_to_us_weld_m,clock_position_deg,length_mm,width_mm,distance_corrected_m
6400,0.344,39.117,1.017,23270.791,Metal Loss,External,15.0,0.052,30.0,GENE,20.0,,,,11.5,EXT ML ( NEAR GW ON SW ),18,N,N,5.97,91.777,01:32,0.209,CMFL,1025,65000,E.R. WELD,24,1341.6,1405.6,1952.2,1253.4,1740.9,1379.2,1915.5,0.729,1.049,1.0,1.2,2022,1752,7092.9370968,11.9228616,46.5,12231.9288,63.5,8496.374413956297
6460,0.344,6.827,32.992,23466.617,Metal Loss,External,15.0,0.052,30.0,AXGR,20.0,,,,3.8,EXT ML,1,N,N,5.97,98.08,01:08,36.652,CMFL,1025,65000,E.R. WELD,24,1341.6,1480.5,2056.3,1401.3,1946.2,1467.2,2037.8,0.692,1.104,1.0,1.2,2022,1759,7152.6248616,2.0808696,218.5,12137.136,25.4,8551.560545565444
6490,0.344,16.667,23.415,23596.362,Seam Weld Manufacturing Anomaly,,,,,,,,,,8.0,SWA,4,N,N,5.97,95.836,09:48,,CMFL,1025,65000,E.R. WELD,24,1341.6,,,,,,,,,,,2022,1764,7192.1711376,5.080101600000001,294.0,12216.9936,,8592.330288000003
6490,0.344,18.13,21.952,23597.825,Seam Weld Manufacturing Anomaly,,,,,,,,,,5.2,SWA,4,N,N,5.97,95.786,09:48,,CMFL,1025,65000,E.R. WELD,24,1341.6,,,,,,,,,,,2022,1765,7192.6170600000005,5.526024,294.5,12216.9936,,8604.540576
6490,0.344,20.361,19.721,23600.056,Seam Weld Manufacturing Anomaly,,,,,,,,,,7.8,SWA,4,N,N,5.97,95.709,09:48,,CMFL,1025,65000,E.R. WELD,24,1341.6,,,,,,,,,,,2022,1766,7193.2970688000005,6.206032800000001,294.0,12216.9936,,8614.483152
6490,0.344,26.299,13.783,23605.994,Seam Weld Manufacturing Anomaly,,,,,,,,,,2.3,SWA,4,N,N,5.97,95.507,09:48,,CMFL,1025,65000,E.R. WELD,24,1341.6,,,,,,,,,,,2022,1767,7195.1069712,8.0159352,296.5,12216.9936,,8626.711727999995
6500,0.344,15.787,24.249,23635.564,Seam Weld Manufacturing Anomaly,,,,,,,,,,12.8,SWA,2,N,N,5.97,94.502,12:12,,CMFL,1025,65000,E.R. WELD,24,1341.6,,,,,,,,,,,2022,1769,7204.1199072,4.811877600000001,10.5,12202.972800000001,,8648.940792
6500,0.344,17.507,22.53,23637.283,Seam Weld Manufacturing Anomaly,,,,,,,,,,5.4,SWA,2,N,N,5.97,94.444,12:12,,CMFL,1025,65000,E.R. WELD,24,1341.6,,,,,,,,,,,2022,1770,7204.6438584,5.336133600000001,4.0,12202.972800000001,,8661.181559999997
6520,0.344,0.587,39.442,23700.325,Metal Loss,External,19.0,0.065,34.0,GENE,20.0,,,,4.4,EXT ML,5,N,N,5.97,92.191,02:32,9.844,CMFL,1025,65000,E.R. WELD,24,1341.6,1447.5,2010.4,1349.3,1874.0,1446.0,2008.3,0.708,1.079,1.0,1.2,2022,1773,7223.859060000001,0.1789176,141.5,12201.144,271.78,8685.793071281721
6520,0.344,27.835,12.195,23727.572,Metal Loss,External,46.0,0.158,61.0,GENE,15.0,,,,29.7,*EXT ML,5,Y,Y,5.97,91.544,02:32,5.864,CMFL,1025,65000,E.R. WELD,24,1341.6,997.1,1384.9,807.6,1121.7,1059.2,1471.1,1.028,0.746,1.0,1.2,2022,1774,7232.1639456,8.484108,27.5,12201.144,327.65999999999997,8694.089865484524
6520,0.344,28.343,11.686,23728.081,Metal Loss,External,28.0,0.096,43.0,GENE,20.0,,,,16.5,EXT ML,5,N,N,5.97,91.532,02:32,26.599,CMFL,1025,65000,E.R. WELD,24,1341.6,1245.8,1730.3,1074.6,1492.5,1299.3,1804.5,0.823,0.931,1.0,1.2,2022,1775,7232.3190888,8.6389464,318.5,12201.144,165.1,8694.244857529491
6520,0.344,29.895,10.131,23729.636,Metal Loss,External,23.0,0.079,38.0,AXGR,20.0,,,,3.1,EXT ML,5,N,N,5.97,91.497,02:32,27.227,CMFL,1025,65000,E.R. WELD,24,1341.6,1460.9,2029.0,1386.7,1925.9,1442.3,2003.1,0.702,1.089,1.0,1.2,2022,1776,7232.7930528,9.111996,306.0,12201.144,25.4,8694.718359749382
6520,0.344,30.141,9.888,23729.879,Metal Loss,External,23.0,0.079,38.0,GENE,20.0,,,,6.3,EXT ML,5,N,N,5.97,91.491,02:32,18.85,CMFL,1025,65000,E.R. WELD,24,1341.6,1377.5,1913.2,1251.7,1738.5,1357.2,1885.0,0.744,1.03,1.0,1.2,2022,1777,7232.8671192,9.1869768,347.0,12201.144,220.97999999999996,8694.792353986959
6530,0.344,0.384,27.47,23740.151,Seam Weld Manufacturing Anomaly,,,,,,,,,,11.4,SWA,3,N,N,5.97,91.258,03:56,,CMFL,1025,65000,E.R. WELD,24,1341.6,,,,,,,,,,,2022,1779,7235.998024800001,0.11704320000000001,114.5,8489.8992,,8710.001376
6530,0.344,,,23766.02,Start Composite Wrap,,,,,,,,,,,2012 DIG 14 COMPOSITE WRAP START,3,,,5.97,90.963,03:56,,CMFL,1025,65000,E.R. WELD,24,1341.6,,,,,,,,,,,2022,1782,7243.882896,,,8489.8992,,8721.502897258973
6530,0.344,26.762,1.093,23766.529,Metal Loss,External,24.0,0.082,,GENE,,,,,9.6,*EXT ML ( ON SW ) REPAIRED,3,Y,Y,5.97,90.957,03:56,1.047,CMFL,1025,65000,E.R. WELD,24,1341.6,1330.1,1847.4,1176.9,1634.6,1352.5,1878.5,0.771,0.992,,,2022,1783,7244.0380392,8.1570576,149.0,8489.8992,713.74,8721.729201883072
6530,0.344,26.936,0.919,23766.703,Metal Loss,External,20.0,0.069,,GENE,,,,,1.2,EXT ML REPAIRED,3,N,N,5.97,90.955,03:56,29.112,CMFL,1025,65000,E.R. WELD,24,1341.6,1531.4,2126.9,1514.5,2103.5,1527.7,2121.9,0.669,1.142,,,2022,1784,7244.091074400001,8.2100928,257.0,8489.8992,45.72,8721.806563385222
6530,0.344,,,23767.375,End Repair Marker,,,,,,,,,,,REPAIR MARKER END,3,,,5.97,90.948,03:56,,CMFL,1025,65000,E.R. WELD,24,1341.6,,,,,,,,,,,2022,1785,7244.2959,,,8489.8992,,8722.105338841791
6530,0.344,,,23767.418,End Composite Wrap,,,,,,,,,,,2012 DIG 14 COMPOSITE WRAP END,3,,,5.97,90.948,03:56,,CMFL,1025,65000,E.R. WELD,24,1341.6,,,,,,,,,,,2022,1786,7244.309006400001,,,8489.8992,,8722.124456914162
6540,0.344,0.715,39.242,23768.337,Metal Loss,External,26.0,0.089,41.0,GENE,20.0,,,,1.3,EXT ML,1,N,N,5.97,90.938,11:32,34.139,CMFL,1025,65000,E.R. WELD,24,1341.6,1521.8,2113.6,1498.5,2081.2,1515.7,2105.1,0.674,1.134,1.0,1.2,2022,1788,7244.5891176000005,0.21793200000000001,148.5,12178.8936,48.26,8722.433778971521
6540,0.344,,,23768.73,End Repair Marker,,,,,,,,,,,REPAIR MARKER 2012 DIG 14 RECOAT END,1,,,5.97,90.934,11:32,,CMFL,1025,65000,E.R. WELD,24,1341.6,,,,,,,,,,,2022,1789,7244.708904,,,12178.8936,,8722.554021038291
6570,0.344,3.527,36.631,23891.329,Seam Weld Manufacturing Anomaly,,,,,,,,,,5.7,SWA,3,N,N,5.97,90.149,01:40,,CMFL,1025,65000,E.R. WELD,24,1341.6,,,,,,,,,,,2022,1795,7282.077079200001,1.0750296000000001,54.0,12241.072800000002,,8771.025384000008
6570,0.344,5.059,35.102,23892.858,Seam Weld Manufacturing Anomaly,,,,,,,,,,22.6,SWA,3,N,N,5.97,90.147,01:40,,CMFL,1025,65000,E.R. WELD,24,1341.6,,,,,,,,,,,2022,1796,7282.543118400001,1.5419832000000002,54.5,12241.072800000002,,8783.244815999991
6570,0.344,8.12,32.041,23895.919,Seam Weld Manufacturing Anomaly,,,,,,,,,,10.5,SWA,3,N,N,5.97,90.143,01:40,,CMFL,1025,65000,E.R. WELD,24,1341.6,,,,,,,,,,,2022,1797,7283.476111200001,2.474976,52.0,12241.072800000002,,8795.44900800001
6580,0.344,0.853,39.091,23928.812,Metal Loss,External,18.0,0.062,33.0,GENE,20.0,,,,1.9,EXT ML,4,N,N,5.97,90.102,07:20,20.735,CMFL,1025,65000,E.R. WELD,24,1341.6,1517.6,2107.8,1482.7,2059.3,1511.2,2098.9,0.676,1.131,1.0,1.2,2022,1800,7293.501897600001,0.2599944,319.0,12174.9312,53.339999999999996,8807.932491265492
6590,0.344,8.609,31.627,23976.512,Metal Loss,External,11.0,0.038,26.0,GENE,20.0,,,,8.0,EXT ML,6,N,N,5.97,89.885,05:24,8.587,CMFL,1025,65000,E.R. WELD,24,1341.6,1459.6,2027.3,1329.5,1846.5,1443.5,2004.8,0.702,1.089,1.0,1.2,2022,1804,7308.0408576,2.6240232000000003,203.0,12263.0184,83.82,8822.513382656725
6590,0.344,9.055,31.181,23976.959,Metal Loss,External,11.0,0.038,26.0,GENE,20.0,,,,3.9,EXT ML,6,N,N,5.97,89.898,05:24,4.189,CMFL,1025,65000,E.R. WELD,24,1341.6,1497.6,2080.0,1421.7,1974.5,1487.9,2066.5,0.685,1.118,1.0,1.2,2022,1805,7308.1771032,2.759964,141.5,12263.0184,63.5,8822.649404770058
6590,0.344,9.685,30.551,23977.589,Metal Loss,External,13.0,0.044,28.0,GENE,20.0,,,,5.1,EXT ML ( NEAR SW ),6,N,N,5.97,89.916,05:24,1.676,CMFL,1025,65000,E.R. WELD,24,1341.6,1473.2,2046.1,1370.2,1903.0,1459.8,2027.4,0.696,1.097,1.0,1.2,2022,1806,7308.369127200001,2.9519880000000005,169.5,12263.0184,50.8,8822.841113788847
6590,0.344,39.177,1.06,24007.08,Metal Loss,External,14.0,0.048,29.0,GENE,20.0,,,,3.5,EXT ML,6,N,N,5.97,90.758,05:24,12.776,CMFL,1025,65000,E.R. WELD,24,1341.6,1489.4,2068.6,1416.7,1967.7,1487.3,2065.7,0.688,1.111,1.0,1.2,2022,1807,7317.357984000001,11.941149600000001,91.5,12263.0184,139.7,8831.815225968388
6590,0.344,39.219,1.017,24007.123,Metal Loss,External,28.0,0.096,43.0,PITT,20.0,,,,0.9,EXT ML,6,N,N,5.97,90.76,05:24,5.445,CMFL,1025,65000,E.R. WELD,24,1341.6,1532.4,2128.3,1519.7,2110.8,1528.6,2123.0,0.669,1.142,0.6,1.2,2022,1808,7317.3710904,11.9539512,136.0,12263.0184,35.559999999999995,8831.82831086967
6590,0.344,39.528,0.709,24007.431,Metal Loss,External,16.0,0.055,31.0,PITT,20.0,,,,1.4,EXT ML,6,N,N,5.97,90.768,05:24,6.702,CMFL,1025,65000,E.R. WELD,24,1341.6,1531.0,2126.4,1511.0,2098.6,1527.5,2121.5,0.67,1.142,0.6,1.2,2022,1809,7317.464968800001,12.0481344,130.0,12263.0184,27.94,8831.922035278856
6600,0.344,0.705,39.288,24008.845,Metal Loss,External,21.0,0.072,36.0,GENE,20.0,,,,4.3,EXT ML,1,N,N,5.97,90.809,UNKN,,CMFL,1025,65000,E.R. WELD,24,1341.6,1437.3,1996.3,1338.2,1858.6,1429.7,1985.7,0.713,1.071,1.0,1.2,2022,1811,7317.895956,0.214884,122.0,12191.0856,50.8,8832.353135454505
6680,0.344,18.281,21.69,24343.599,Metal Loss,External,10.0,0.034,25.0,GENE,20.0,,,,10.3,EXT ML,3,N,N,5.97,96.852,UNKN,,CMFL,1025,65000,E.R. WELD,24,1341.6,1456.0,2022.3,1314.7,1826.0,1439.4,1999.2,0.704,1.087,1.0,1.2,2022,1820,7419.9289751999995,5.5720488,27.5,12182.856000000002,91.44,8933.36618857017
6680,0.344,19.642,20.331,24344.957,Metal Loss,External,14.0,0.048,29.0,GENE,20.0,,,,7.6,EXT ML,3,N,N,5.97,96.906,UNKN,,CMFL,1025,65000,E.R. WELD,24,1341.6,1441.5,2002.1,1308.1,1816.8,1421.5,1974.3,0.711,1.073,1.0,1.2,2022,1821,7420.3428936,5.9868816,27.5,12182.856000000002,45.72,8933.780790379747
6680,0.344,22.07,17.904,24347.385,Metal Loss,External,10.0,0.034,25.0,GENE,20.0,,,,21.5,EXT ML,3,N,N,5.97,97.004,UNKN,,CMFL,1025,65000,E.R. WELD,24,1341.6,1435.5,1993.8,1272.1,1766.8,1424.8,1978.9,0.714,1.074,1.0,1.2,2022,1822,7421.082948,6.726936,42.0,12182.856000000002,73.66,8934.522066663732
6710,0.344,20.774,19.446,24466.23,Seam Weld Manufacturing Anomaly,,,,,,,,,,9.4,SWA,2,N,N,5.97,106.567,12:28,,CMFL,1025,65000,E.R. WELD,24,1341.6,,,,,,,,,,,2022,1826,7457.306904,6.331915200000001,16.0,12259.9704,,8976.741
6710,0.344,22.313,17.907,24467.769,Seam Weld Manufacturing Anomaly,,,,,,,,,,18.1,SWA,2,N,N,5.97,106.662,12:28,,CMFL,1025,65000,E.R. WELD,24,1341.6,,,,,,,,,,,2022,1827,7457.7759912,6.8010024,16.0,12259.9704,,8988.951288000011
6760,0.344,24.879,3.166,24671.093,Seam Weld Manufacturing Anomaly,,,,,,,,,,3.0,SWA,4,N,N,5.97,120.243,01:08,,CMFL,1025,65000,E.R. WELD,24,1341.6,,,,,,,,,,,2022,1835,7519.7491464,7.5831192000000005,38.0,8548.116,,9065.151288000001
6760,0.344,26.946,1.099,24673.159,Seam Weld Manufacturing Anomaly,,,,,,,,,,8.2,SWA,4,N,N,5.97,120.447,01:08,,CMFL,1025,65000,E.R. WELD,24,1341.6,,,,,,,,,,,2022,1836,7520.3788632000005,8.213140800000001,35.5,8548.116,,9077.538359999977
6760,0.344,27.215,0.83,24673.428,Seam Weld Manufacturing Anomaly,,,,,,,,,,8.5,SWA,4,N,N,5.97,120.473,01:08,,CMFL,1025,65000,E.R. WELD,24,1341.6,,,,,,,,,,,2022,1837,7520.4608544,8.295132,37.5,8548.116,,9083.667888000025
6790,0.344,1.263,38.819,24755.725,Seam Weld Manufacturing Anomaly,,,,,,,,,,15.3,SWA,4,N,N,5.97,127.775,08:44,,CMFL,1025,65000,E.R. WELD,24,1341.6,,,,,,,,,,,2022,1841,7545.54498,0.3849624,259.5,12216.9936,,9130.765584000008
6790,0.344,4.029,36.053,24758.491,Seam Weld Manufacturing Anomaly,,,,,,,,,,1.9,SWA,4,N,N,5.97,128.087,08:44,,CMFL,1025,65000,E.R. WELD,24,1341.6,,,,,,,,,,,2022,1842,7546.388056800001,1.2280392,255.0,12216.9936,,9142.957584000018
6790,0.344,,,24759.524,Field Bend,,,,,,,,,,,BEND-COLD UNDER,4,,,5.97,128.226,08:44,,CMFL,1025,65000,E.R. WELD,24,1341.6,,,,,,,,,,,2022,1843,7546.7029152000005,,,12216.9936,,9145.293611349909
6790,0.344,9.416,30.663,24763.881,Seam Weld Manufacturing Anomaly,,,,,,,,,,11.2,SWA,4,N,N,5.97,128.811,08:44,,CMFL,1025,65000,E.R. WELD,24,1341.6,,,,,,,,,,,2022,1844,7548.030928800001,2.8699968000000005,256.0,12216.9936,,9155.146536000007
6790,0.344,16.345,23.734,24770.81,Seam Weld Manufacturing Anomaly,,,,,,,,,,5.5,SWA,4,N,N,5.97,129.743,08:44,,CMFL,1025,65000,E.R. WELD,24,1341.6,,,,,,,,,,,2022,1845,7550.142888000001,4.981956,259.5,12216.9936,,9167.359872
6820,0.344,30.594,9.436,24905.541,Seam Weld Manufacturing Anomaly,,,,,,,,,,6.3,SWA,3,N,N,5.97,144.187,08:40,,CMFL,1025,65000,E.R. WELD,24,1341.6,,,,,,,,,,,2022,1849,7591.208896800001,9.3250512,274.0,12199.9248,,9216.164448
6820,0.344,31.716,8.31,24906.667,Seam Weld Manufacturing Anomaly,,,,,,,,,,5.1,SWA,3,N,N,5.97,144.214,08:40,,CMFL,1025,65000,E.R. WELD,24,1341.6,,,,,,,,,,,2022,1850,7591.552101600001,9.6670368,273.5,12199.9248,,9228.356448000035
6820,0.344,34.049,5.978,24908.999,Seam Weld Manufacturing Anomaly,,,,,,,,,,6.9,SWA,3,N,N,5.97,144.269,08:40,,CMFL,1025,65000,E.R. WELD,24,1341.6,,,,,,,,,,,2022,1851,7592.2628952000005,10.378135200000001,271.0,12199.9248,,9240.545400000017
6910,0.344,22.283,17.963,25251.132,Seam Weld Manufacturing Anomaly,,,,,,,,,,3.8,SWA,1,N,N,5.97,160.591,09:00,,CMFL,1025,65000,E.R. WELD,24,1341.6,,,,,,,,,,,2022,1862,7696.545033600001,6.791858400000001,275.5,12267.8952,,9362.581224000001
6990,0.344,1.319,38.944,25551.125,Metal Loss,External,28.0,0.096,43.0,GENE,20.0,,,,1.3,EXT ML,2,N,N,5.97,51.699,06:24,20.525,CMFL,1025,65000,E.R. WELD,24,1341.6,1518.5,2109.0,1494.8,2076.1,1511.4,2099.2,0.675,1.132,1.0,1.2,2022,1874,7787.9829,0.4020312,94.0,12271.857600000001,33.019999999999996,9440.07368324172
7010,0.344,18.488,21.693,25628.553,Metal Loss,External,13.0,0.044,28.0,GENE,20.0,,,,12.4,EXT ML ( ON SW ),14,N,N,5.97,27.775,08:52,1.466,CMFL,1025,65000,E.R. WELD,24,1341.6,1421.9,1974.9,1268.5,1761.9,1403.3,1949.1,0.721,1.061,1.0,1.2,2022,1881,7811.582954400001,5.6351424,272.5,12246.864,78.74,9471.370255208363
7010,0.344,21.122,19.058,25631.188,Metal Loss,External,10.0,0.034,25.0,GENE,20.0,,,,3.7,EXT ML,14,N,N,5.97,27.171,08:52,28.484,CMFL,1025,65000,E.R. WELD,24,1341.6,1504.2,2089.2,1432.6,1989.8,1495.8,2077.6,0.682,1.123,1.0,1.2,2022,1882,7812.3861024,6.4379856,129.5,12246.864,76.19999999999999,9472.172203883325
7010,0.344,23.238,16.946,25633.301,Metal Loss,External,13.0,0.044,28.0,GENE,15.0,,,,6.5,*EXT ML,14,Y,Y,5.97,26.686,08:52,28.693,CMFL,1025,65000,E.R. WELD,24,1341.6,1453.2,2018.4,1336.3,1855.9,1435.3,1993.5,0.705,1.085,0.8,1.0,2022,1883,7813.0301448,7.0829424,128.5,12246.864,96.52,9472.815284547536
7010,0.344,23.983,16.198,25634.049,Metal Loss,External,23.0,0.079,38.0,GENE,15.0,,,,2.0,*EXT ML,14,Y,Y,5.97,26.515,08:52,28.274,CMFL,1025,65000,E.R. WELD,24,1341.6,1503.0,2087.5,1463.6,2032.8,1493.0,2073.6,0.682,1.121,0.8,1.0,2022,1884,7813.2581352,7.310018400000001,131.0,12246.864,45.72,9473.042934493977
7010,0.344,24.58,15.6,25634.646,Metal Loss,External,18.0,0.062,33.0,GENE,20.0,,,,5.7,EXT ML,14,N,N,5.97,26.378,08:52,37.49,CMFL,1025,65000,E.R. WELD,24,1341.6,1432.6,1989.8,1312.8,1823.3,1410.1,1958.5,0.716,1.065,1.0,1.2,2022,1885,7813.4401008,7.4919839999999995,86.5,12246.864,50.8,9473.224628368343
7010,0.344,26.027,14.154,25636.093,Metal Loss,External,23.0,0.079,38.0,PITT,20.0,,,,1.2,EXT ML,14,N,N,5.97,26.046,08:52,37.49,CMFL,1025,65000,E.R. WELD,24,1341.6,1529.4,2124.2,1512.6,2100.8,1525.2,2118.4,0.67,1.14,0.6,1.2,2022,1886,7813.881146400001,7.933029600000001,86.5,12246.864,27.94,9473.665015363666
7010,0.344,29.065,11.115,25639.131,Metal Loss,External,14.0,0.048,29.0,GENE,20.0,,,,2.8,EXT ML ( ON SW ),14,N,N,5.97,25.351,08:52,0.838,CMFL,1025,65000,E.R. WELD,24,1341.6,1505.6,2091.1,1447.9,2011.0,1497.2,2079.4,0.681,1.122,1.0,1.2,2022,1887,7814.807128800001,8.859012000000002,261.5,12246.864,73.66,9474.589615012446
7010,0.344,29.642,10.538,25639.708,Metal Loss,External,17.0,0.058,32.0,GENE,20.0,,,,3.9,EXT ML,14,N,N,5.97,25.218,08:52,9.006,CMFL,1025,65000,E.R. WELD,24,1341.6,1469.8,2041.4,1382.4,1920.0,1454.3,2019.8,0.697,1.095,1.0,1.2,2022,1888,7814.9829984,9.0348816,308.5,12246.864,66.03999999999999,9474.765221989845
7010,0.344,29.754,10.427,25639.82,Metal Loss,External,12.0,0.041,27.0,GENE,20.0,,,,5.2,EXT ML ( ON SW ),14,N,N,5.97,25.192,08:52,0.419,CMFL,1025,65000,E.R. WELD,24,1341.6,1480.3,2056.0,1375.4,1910.3,1467.5,2038.2,0.693,1.101,1.0,1.2,2022,1889,7815.017136,9.069019200000001,264.0,12246.864,48.26,9474.799308612843
7010,0.344,30.925,9.255,25640.991,Metal Loss,External,13.0,0.044,28.0,GENE,20.0,,,,2.8,EXT ML ( ON SW ),14,N,N,5.97,24.924,08:52,0.209,CMFL,1025,65000,E.R. WELD,24,1341.6,1508.5,2095.2,1453.9,2019.3,1500.8,2084.4,0.68,1.125,1.0,1.2,2022,1890,7815.374056800001,9.42594,265.0,12246.864,30.479999999999997,9475.155696430065
7010,0.344,32.933,7.247,25642.999,Metal Loss,External,12.0,0.041,27.0,GENE,20.0,,,,6.9,EXT ML,14,N,N,5.97,24.463,08:52,2.932,CMFL,1025,65000,E.R. WELD,24,1341.6,1464.3,2033.7,1338.2,1858.6,1454.9,2020.7,0.7,1.089,1.0,1.2,2022,1891,7815.9860952,10.0379784,251.5,12246.864,81.28,9475.766820885216
7010,0.344,36.781,3.399,25646.847,Metal Loss,External,12.0,0.041,27.0,GENE,20.0,,,,8.7,EXT ML ( ON SW ),14,N,N,5.97,23.582,08:52,0.209,CMFL,1025,65000,E.R. WELD,24,1341.6,1447.0,2009.8,1311.0,1820.9,1428.3,1983.8,0.708,1.079,1.0,1.2,2022,1892,7817.158965600001,11.2108488,264.5,12246.864,53.339999999999996,9476.937939861025
7030,0.344,,,25686.319,Field Bend,,,,,,,,,,,BEND-COLD RIGHT,1,,,5.97,18.239,12:08,,CMFL,1025,65000,E.R. WELD,24,1341.6,,,,,,,,,,,2022,1896,7829.1900312,,,12226.137600000002,,9496.992436177294
7040,0.344,,,25722.264,Field Bend,,,,,,,,,,,BEND-COLD UNDER,0,,,5.97,14.122,02:52,,CMFL,1025,65000,E.R. WELD,24,1341.6,,,,,,,,,,,2022,1898,7840.1460672,,,8484.108,,9510.39711774964
7060,0.344,,,25799.508,Field Bend,,,,,,,,,,,BEND-COLD OVER,0,,,5.97,16.073,08:28,,CMFL,1025,65000,E.R. WELD,24,1341.6,,,,,,,,,,,2022,1901,7863.690038400001,,,11490.045600000001,,9535.715621037989
7130,0.344,0.774,39.383,25979.557,Seam Weld Manufacturing Anomaly,,,,,,,,,,9.5,*SWA,2,Y,Y,5.97,41.174,07:36,,CMFL,1025,65000,E.R. WELD,24,1341.6,,,,,,,,,,,2022,1912,7918.5689736,0.23591520000000002,231.0,12239.8536,,9613.949784000011
7280,0.344,,,26573.524,AGM,,,,,,,,,,,AGM 12 - AT LINE MARKER ON RIGHT OF WAY,0,,,5.97,167.899,UNKN,,CMFL,1025,65000,E.R. WELD,24,1341.6,,,,,,,,,,,2022,1933,8099.610115200001,,,12159.081600000001,,9737.515584421148
7290,0.344,,,26629.528,Field Bend,,,,,,,,,,,BEND-COLD LEFT,0,,,5.97,172.001,09:44,,CMFL,1025,65000,E.R. WELD,24,1341.6,,,,,,,,,,,2022,1935,8116.6801344,,,12256.008000000002,,9749.458566498683
7310,0.344,26.306,13.921,26706.821,Seam Weld Manufacturing Anomaly,,,,,,,,,,4.3,SWA,1,N,N,5.97,174.756,01:48,,CMFL,1025,65000,E.R. WELD,24,1341.6,,,,,,,,,,,2022,1938,8140.2390408,8.0180688,64.0,12260.8848,,9775.292616
7340,0.344,18.645,21.43,26819.541,Seam Weld Manufacturing Anomaly,,,,,,,,,,13.3,SWA,2,N,N,5.97,178.066,09:20,,CMFL,1025,65000,E.R. WELD,24,1341.6,,,,,,,,,,,2022,1942,8174.596096800001,5.682996,277.0,12213.945600000001,,9805.339800000002
7380,0.344,39.482,0.814,26973.337,Metal Loss,External,30.0,0.103,45.0,PITT,20.0,,,,1.1,EXT ML ( ON SW ),3,N,N,5.97,155.861,09:12,0.628,CMFL,1025,65000,E.R. WELD,24,1341.6,1526.0,2119.4,1507.7,2094.0,1520.5,2111.8,0.672,1.137,0.6,1.2,2022,1954,8221.4731176,12.0341136,273.0,12281.916000000001,40.64,9861.847140451768
7390,0.344,,,26976.027,End Repair Marker,,,,,,,,,,,REPAIR MARKER 2012 DIG 1 RECOAT END,0,,,5.97,154.907,10:04,,CMFL,1025,65000,E.R. WELD,24,1341.6,,,,,,,,,,,2022,1956,8222.2930296,,,6925.056,,9862.315522210854
7400,0.344,39.268,0.994,27036.135,Metal Loss,External,21.0,0.072,36.0,GENE,20.0,,,,7.9,EXT ML,1,N,N,5.97,125.997,08:52,30.997,CMFL,1025,65000,E.R. WELD,24,1341.6,1373.7,1908.0,1234.4,1714.5,1355.8,1883.0,0.746,1.025,1.0,1.2,2022,1958,8240.613948,11.9688864,104.5,12270.943200000002,187.96,9875.506033797823
7420,0.344,0.121,29.77,27051.293,Metal Loss,External,23.0,0.079,38.0,GENE,20.0,,,,1.5,EXT ML,5,N,N,5.97,123.627,10:20,25.761,CMFL,1025,65000,E.R. WELD,24,1341.6,1520.6,2111.9,1494.2,2075.3,1514.5,2103.5,0.674,1.133,1.0,1.2,2022,1962,8245.234106400001,0.0368808,72.5,9109.8624,33.019999999999996,9878.855364558889
7420,0.344,0.548,29.341,27051.722,Metal Loss,External,11.0,0.038,26.0,GENE,20.0,,,,12.8,EXT ML,5,N,N,5.97,123.602,10:20,4.608,CMFL,1025,65000,E.R. WELD,24,1341.6,1443.8,2005.2,1287.6,1788.4,1439.5,1999.4,0.71,1.075,1.0,1.2,2022,1964,8245.3648656,0.16703040000000002,280.5,9109.8624,116.83999999999999,9878.902789268739
7420,0.344,0.807,29.081,27051.982,Metal Loss,External,20.0,0.069,35.0,GENE,20.0,,,,10.4,EXT ML,5,N,N,5.97,123.588,10:20,36.442,CMFL,1025,65000,E.R. WELD,24,1341.6,1368.1,1900.1,1210.4,1681.1,1364.7,1895.4,0.749,1.017,1.0,1.2,2022,1966,8245.4441136,0.24597360000000001,114.5,9109.8624,132.07999999999998,9878.931531517133
7440,0.344,,,27145.495,Field Bend,,,,,,,,,,,BEND-COLD OVER,0,,,5.97,161.643,01:16,,CMFL,1025,65000,E.R. WELD,24,1341.6,,,,,,,,,,,2022,1970,8273.946876,,,12231.014400000002,,9896.765374638158
7490,0.344,38.524,1.752,27351.621,Metal Loss,External,27.0,0.093,42.0,GENE,20.0,,,,8.2,EXT ML,1,N,N,5.97,186.959,11:44,37.49,CMFL,1025,65000,E.R. WELD,24,1341.6,1313.5,1824.3,1166.5,1620.2,1363.3,1893.5,0.78,0.982,1.0,1.2,2022,1980,8336.7740808,11.7421152,175.0,12274.9056,129.54,9964.474890892858
7500,0.344,,,27374.442,Field Bend,,,,,,,,,,,BEND-COLD RIGHT,0,,,5.97,187.336,11:44,,CMFL,1025,65000,E.R. WELD,24,1341.6,,,,,,,,,,,2022,1982,8343.729921600001,,,8927.8968,,9966.48558464293
7510,0.344,,,27390.308,Field Bend,,,,,,,,,,,BEND-COLD RIGHT,1,,,5.97,187.568,10:12,,CMFL,1025,65000,E.R. WELD,24,1341.6,,,,,,,,,,,2022,1984,8348.5658784,,,12251.131200000002,,9971.601797095514
7580,0.344,1.719,38.199,27664.951,Metal Loss,External,15.0,0.052,30.0,GENE,20.0,,,,5.5,EXT ML ( ON SW ),2,N,N,5.97,190.26,01:00,0.0,CMFL,1025,65000,E.R. WELD,24,1341.6,1456.0,2022.3,1343.9,1866.5,1438.4,1997.7,0.704,1.084,1.0,1.2,2022,1997,8432.2770648,0.5239512000000001,29.5,12167.920800000002,58.419999999999995,10083.931082020144
7580,0.344,19.715,20.207,27682.943,Metal Loss,External,17.0,0.058,32.0,GENE,20.0,,,,10.9,EXT ML ( ON SW ),2,N,N,5.97,191.058,01:00,0.628,CMFL,1025,65000,E.R. WELD,24,1341.6,1392.7,1934.3,1237.0,1718.1,1391.2,1932.2,0.736,1.036,1.0,1.2,2022,1998,8437.7610264,6.009132,24.5,12167.920800000002,83.82,10089.42905644852
7600,0.344,0.328,39.692,27743.72,Seam Weld Manufacturing Anomaly,,,,,,,,,,10.3,SWA,3,N,N,5.97,194.085,10:16,,CMFL,1025,65000,E.R. WELD,24,1341.6,,,,,,,,,,,2022,2001,8456.285856,0.0999744,311.0,12199.010400000003,,10120.015320000122
7600,0.344,17.096,22.927,27760.486,Seam Weld Manufacturing Anomaly,,,,,,,,,,14.7,SWA,3,N,N,5.97,194.857,10:16,,CMFL,1025,65000,E.R. WELD,24,1341.6,,,,,,,,,,,2022,2002,8461.3961328,5.2108608,308.5,12199.010400000003,,10132.216464
7600,0.344,20.033,19.987,27763.425,Seam Weld Manufacturing Anomaly,,,,,,,,,,7.4,SWA,3,N,N,5.97,194.989,10:16,,CMFL,1025,65000,E.R. WELD,24,1341.6,,,,,,,,,,,2022,2003,8462.291940000001,6.106058400000001,311.0,12199.010400000003,,10144.405415999994
7610,0.344,,,27798.448,Field Bend,,,,,,,,,,,BEND-COLD LEFT,0,,,5.97,196.417,11:20,,CMFL,1025,65000,E.R. WELD,24,1341.6,,,,,,,,,,,2022,2005,8472.966950400001,,,12288.012,,10161.153311839267
7630,0.344,14.541,25.771,27878.268,Seam Weld Manufacturing Anomaly,,,,,,,,,,2.6,SWA,1,N,N,5.97,198.077,10:28,,CMFL,1025,65000,E.R. WELD,24,1341.6,,,,,,,,,,,2022,2008,8497.2960864,4.4320968,318.5,12287.0976,,10193.021016000002
7640,0.344,5.879,34.114,27909.918,Seam Weld Manufacturing Anomaly,,,,,,,,,,11.5,SWA,11,N,N,5.97,198.373,07:36,,CMFL,1025,65000,E.R. WELD,24,1341.6,,,,,,,,,,,2022,2010,8506.9430064,1.7919192,223.0,12189.8664,,10217.4294
7640,0.344,6.785,33.209,27910.823,Seam Weld Manufacturing Anomaly,,,,,,,,,,9.5,SWA,11,N,N,5.97,198.379,07:36,,CMFL,1025,65000,E.R. WELD,24,1341.6,,,,,,,,,,,2022,2011,8507.2188504,2.0680680000000002,222.5,12189.8664,,10229.648832000035
7640,0.344,8.53,31.46,27912.572,Seam Weld Manufacturing Anomaly,,,,,,,,,,8.7,SWA,11,N,N,5.97,198.391,07:36,,CMFL,1025,65000,E.R. WELD,24,1341.6,,,,,,,,,,,2022,2012,8507.7519456,2.599944,220.0,12189.8664,,10241.868264000019
7640,0.344,13.077,26.913,27917.119,Seam Weld Manufacturing Anomaly,,,,,,,,,,7.0,SWA,11,N,N,5.97,198.421,07:36,,CMFL,1025,65000,E.R. WELD,24,1341.6,,,,,,,,,,,2022,2013,8509.1378712,3.9858696,227.5,12189.8664,,10254.029783999998
7640,0.344,13.668,26.322,27917.71,Seam Weld Manufacturing Anomaly,,,,,,,,,,5.4,SWA,11,N,N,5.97,198.425,07:36,,CMFL,1025,65000,E.R. WELD,24,1341.6,,,,,,,,,,,2022,2014,8509.318008,4.1660064,221.5,12189.8664,,10266.212640000042
7640,0.344,16.181,23.812,27920.22,Seam Weld Manufacturing Anomaly,,,,,,,,,,16.0,SWA,11,N,N,5.97,198.442,07:36,,CMFL,1025,65000,E.R. WELD,24,1341.6,,,,,,,,,,,2022,2015,8510.083056000001,4.931968800000001,225.5,12189.8664,,10278.3894
7640,0.344,16.411,23.583,27920.449,Seam Weld Manufacturing Anomaly,,,,,,,,,,14.4,SWA,11,N,N,5.97,198.444,07:36,,CMFL,1025,65000,E.R. WELD,24,1341.6,,,,,,,,,,,2022,2016,8510.1528552,5.0020728000000005,224.0,12189.8664,,10290.590544000035
7640,0.344,19.482,20.512,27923.52,Seam Weld Manufacturing Anomaly,,,,,,,,,,9.3,*SWA,11,Y,Y,5.97,198.465,07:36,,CMFL,1025,65000,E.R. WELD,24,1341.6,,,,,,,,,,,2022,2017,8511.088896000001,5.9381136,221.5,12189.8664,,10302.803880000007
7670,0.344,28.967,11.122,28053.438,Metal Loss,External,14.0,0.048,29.0,GENE,20.0,,,,3.6,EXT ML,4,N,N,5.97,173.961,09:12,16.546,CMFL,1025,65000,E.R. WELD,24,1341.6,1489.2,2068.4,1415.1,1965.4,1477.7,2052.3,0.688,1.111,1.0,1.2,2022,2026,8550.687902399999,8.8291416,354.5,12220.0416,71.11999999999999,10404.771992529995
7670,0.344,30.968,9.124,28055.436,Metal Loss,External,19.0,0.065,34.0,GENE,20.0,,,,4.1,EXT ML,4,N,N,5.97,173.176,09:12,10.053,CMFL,1025,65000,E.R. WELD,24,1341.6,1455.9,2022.1,1360.8,1890.0,1437.4,1996.4,0.704,1.083,1.0,1.2,2022,2027,8551.296892800001,9.4390464,227.5,12220.0416,43.18,10405.38081583777
7670,0.344,31.516,8.573,28055.988,Metal Loss,External,37.0,0.127,52.0,GENE,20.0,,,,5.2,EXT ML,4,N,N,5.97,172.96,09:12,10.472,CMFL,1025,65000,E.R. WELD,24,1341.6,1300.2,1805.9,1160.6,1612.0,1358.5,1886.8,0.788,0.967,1.0,1.2,2022,2028,8551.4651424,9.6060768,218.5,12220.0416,116.83999999999999,10405.549019274153
7670,0.344,35.751,4.341,28060.22,Metal Loss,External,31.0,0.106,46.0,GENE,20.0,,,,18.5,EXT ML,4,N,N,5.97,171.296,09:12,26.808,CMFL,1025,65000,E.R. WELD,24,1341.6,1213.0,1684.7,1030.3,1431.0,1280.0,1777.8,0.845,0.901,1.0,1.2,2022,2029,8552.755056,10.8969048,47.5,12220.0416,142.23999999999998,10406.838578953082
7690,0.344,0.171,40.095,28078.061,Metal Loss,External,17.0,0.058,32.0,GENE,20.0,,,,8.4,EXT ML,1,N,N,5.97,168.371,02:12,6.074,CMFL,1025,65000,E.R. WELD,24,1341.6,1405.3,1951.8,1265.8,1758.1,1378.3,1914.3,0.729,1.048,1.0,1.2,2022,2033,8558.1929928,0.05212080000000001,94.5,12273.0768,142.23999999999998,10420.447612983462
7750,0.344,18.045,14.573,28317.428,Seam Weld Manufacturing Anomaly,,,,,,,,,,5.4,SWA,2,N,N,5.97,166.638,10:24,,CMFL,1025,65000,E.R. WELD,24,1341.6,,,,,,,,,,,2022,2041,8631.1520544,5.500116000000001,306.5,9942.8808,,10503.581736
7750,0.344,19.032,13.589,28318.412,Seam Weld Manufacturing Anomaly,,,,,,,,,,4.5,SWA,2,N,N,5.97,166.51,10:24,,CMFL,1025,65000,E.R. WELD,24,1341.6,,,,,,,,,,,2022,2042,8631.4519776,5.800953600000001,316.0,9942.8808,,10515.785927999998
7800,0.344,37.044,3.166,28522.382,Seam Weld Manufacturing Anomaly,,,,,,,,,,8.0,SWA,2,N,N,5.97,143.919,05:08,,CMFL,1025,65000,E.R. WELD,24,1341.6,,,,,,,,,,,2022,2049,8693.6220336,11.2910112,149.0,12256.008000000002,,10585.905168000001
7800,0.344,39.075,1.135,28524.413,Seam Weld Manufacturing Anomaly,,,,,,,,,,13.3,SWA,2,N,N,5.97,143.794,05:08,,CMFL,1025,65000,E.R. WELD,24,1341.6,,,,,,,,,,,2022,2050,8694.2410824,11.910060000000001,150.5,12256.008000000002,,10598.118504000013
7830,0.344,,,28622.372,Field Bend,,,,,,,,,,,BEND-COLD OVER,0,,,5.97,136.514,09:36,,CMFL,1025,65000,E.R. WELD,24,1341.6,,,,,,,,,,,2022,2054,8724.0989856,,,12220.0416,,10639.827185002769
7900,0.344,9.18,31.063,28895.581,Seam Weld Manufacturing Anomaly,,,,,,,,,,9.5,SWA,6,N,N,5.97,134.181,04:16,,CMFL,1025,65000,E.R. WELD,24,1341.6,,,,,,,,,,,2022,2064,8807.3730888,2.798064,125.0,12266.066400000002,,10728.652152000002
7900,0.344,14.344,25.899,28900.745,Seam Weld Manufacturing Anomaly,,,,,,,,,,8.9,SWA,6,N,N,5.97,133.904,04:16,,CMFL,1025,65000,E.R. WELD,24,1341.6,,,,,,,,,,,2022,2065,8808.947076,4.3720512000000005,122.0,12266.066400000002,,10740.868536000002
7900,0.344,17.021,23.222,28903.422,Seam Weld Manufacturing Anomaly,,,,,,,,,,13.1,SWA,6,N,N,5.97,133.76,04:16,,CMFL,1025,65000,E.R. WELD,24,1341.6,,,,,,,,,,,2022,2066,8809.7630256,5.1880008,118.5,12266.066400000002,,10753.130639999988
7900,0.344,18.255,21.991,28904.652,Seam Weld Manufacturing Anomaly,,,,,,,,,,13.2,SWA,6,N,N,5.97,133.694,04:16,,CMFL,1025,65000,E.R. WELD,24,1341.6,,,,,,,,,,,2022,2067,8810.1379296,5.564124,118.5,12266.066400000002,,10765.343975999975
7900,0.344,22.228,18.018,28908.625,Seam Weld Manufacturing Anomaly,,,,,,,,,,29.4,SWA,6,N,N,5.97,133.481,04:16,,CMFL,1025,65000,E.R. WELD,24,1341.6,,,,,,,,,,,2022,2068,8811.3489,6.7750944,128.0,12266.066400000002,,10777.563408000002
7900,0.344,26.572,13.671,28912.972,Seam Weld Manufacturing Anomaly,,,,,,,,,,5.4,SWA,6,N,N,5.97,133.248,04:16,,CMFL,1025,65000,E.R. WELD,24,1341.6,,,,,,,,,,,2022,2069,8812.673865600002,8.0991456,123.0,12266.066400000002,,10789.788935999997
7900,0.344,,,28925.525,Start Repair Marker,,,,,,,,,,,REPAIR MARKER 2012 DIG 15 RECOAT START,6,,,5.97,132.574,04:16,,CMFL,1025,65000,E.R. WELD,24,1341.6,,,,,,,,,,,2022,2070,8816.500020000001,,,12266.066400000002,,10801.002657972502
7910,0.344,0.715,39.285,28927.359,Metal Loss,External,27.0,0.093,42.0,GENE,20.0,,,,3.2,EXT ML,1,N,N,5.97,132.476,01:08,27.646,CMFL,1025,65000,E.R. WELD,24,1341.6,1439.9,1999.8,1360.7,1889.9,1420.0,1972.3,0.712,1.075,1.0,1.2,2022,2072,8817.059023200001,0.21793200000000001,173.5,12192.0,157.48,10802.024337615
7910,0.344,,,28928.169,End Repair Marker,,,,,,,,,,,REPAIR MARKER 2012 DIG 15 RECOAT END,1,,,5.97,132.432,01:08,,CMFL,1025,65000,E.R. WELD,24,1341.6,,,,,,,,,,,2022,2073,8817.305911200001,,,12192.0,,10802.049335025
7960,0.344,,,29167.123,End Sleeve,,,,,,,,,,,SLEEVE END,0,,,5.97,129.07,08:52,,CMFL,1025,65000,E.R. WELD,24,1341.6,,,,,,,,,,,2022,2080,8890.1390904,,,12277.039200000001,,10849.250780585133
7980,0.344,,,29234.918,AGM,,,,,,,,,,,AGM 13 - AT LINE MARKER ON RIGHT OF WAY,0,,,5.97,127.323,01:56,,CMFL,1025,65000,E.R. WELD,24,1341.6,,,,,,,,,,,2022,2083,8910.803006400001,,,12269.1144,,10871.896464163372
7990,0.344,,,29241.02,Start Recoat,,,,,,,,,,,2021 DIG 7 START,3,,,5.97,127.129,10:36,,CMFL,1025,65000,E.R. WELD,24,1341.6,,,,,,,,,,,2022,2085,8912.662896,,,12195.9624,,10873.746095999999
7990,0.344,0.387,39.629,29241.407,Metal Loss,External,25.0,0.086,40.0,GENE,20.0,,,,7.6,EXT ML,3,N,N,5.97,127.117,10:36,35.605,CMFL,1025,65000,E.R. WELD,24,1341.6,1341.2,1862.8,1199.4,1665.8,1361.0,1890.3,0.764,1.001,1.0,1.2,2022,2086,8912.7808536,0.11795760000000001,122.5,12195.9624,111.76,10873.864062443059
8060,0.344,7.333,33.018,29529.091,Metal Loss,External,15.0,0.052,30.0,GENE,20.0,,,,6.6,EXT ML,24,N,N,5.97,110.506,UNKN,,CMFL,1025,65000,E.R. WELD,24,1341.6,1441.6,2002.2,1316.5,1828.4,1424.2,1978.1,0.711,1.073,1.0,1.2,2022,2107,9000.466936800001,2.2350984,172.0,12298.9848,149.86,10961.39965906213
8060,0.344,8.593,31.755,29530.354,Metal Loss,External,18.0,0.062,33.0,GENE,20.0,,,,7.7,EXT ML,24,N,N,5.97,110.416,UNKN,,CMFL,1025,65000,E.R. WELD,24,1341.6,1400.0,1944.4,1267.5,1760.4,1376.0,1911.0,0.732,1.047,1.0,1.2,2022,2108,9000.8518992,2.6191464,183.5,12298.9848,93.98,10961.78174981874
8060,0.344,9.226,31.125,29530.984,Metal Loss,External,19.0,0.065,34.0,GENE,20.0,,,,19.3,EXT ML,24,N,N,5.97,110.371,UNKN,,CMFL,1025,65000,E.R. WELD,24,1341.6,1342.3,1864.3,1172.2,1628.0,1345.5,1868.8,0.764,1.002,1.0,1.2,2022,2109,9001.0439232,2.8120848000000005,156.5,12298.9848,132.07999999999998,10961.972341407549
8060,0.344,10.089,30.262,29531.847,Metal Loss,External,19.0,0.065,34.0,GENE,20.0,,,,11.9,EXT ML,24,N,N,5.97,110.31,UNKN,,CMFL,1025,65000,E.R. WELD,24,1341.6,1369.0,1901.3,1207.0,1676.4,1341.9,1863.7,0.749,1.018,1.0,1.2,2022,2110,9001.3069656,3.0751272000000003,195.0,12298.9848,83.82,10962.233421631583
8060,0.344,11.227,29.121,29532.989,Metal Loss,External,21.0,0.072,36.0,GENE,20.0,,,,12.6,EXT ML,24,N,N,5.97,110.229,UNKN,,CMFL,1025,65000,E.R. WELD,24,1341.6,1336.6,1856.4,1179.0,1637.5,1298.4,1803.3,0.767,1.0,1.0,1.2,2022,2111,9001.655047200002,3.4219896000000003,146.5,12298.9848,231.14,10962.57890670209
8060,0.344,12.497,27.851,29534.259,Metal Loss,External,25.0,0.086,40.0,GENE,20.0,,,,11.2,EXT ML,24,N,N,5.97,110.139,UNKN,,CMFL,1025,65000,E.R. WELD,24,1341.6,1311.3,1821.3,1146.3,1592.1,1288.8,1790.0,0.782,0.975,1.0,1.2,2022,2112,9002.0421432,3.8090856,213.0,12298.9848,121.91999999999999,10962.963115143019
8060,0.344,12.68,27.667,29534.442,Metal Loss,External,26.0,0.089,41.0,GENE,20.0,,,,17.8,EXT ML,24,N,N,5.97,110.126,UNKN,,CMFL,1025,65000,E.R. WELD,24,1341.6,1264.1,1755.7,1093.7,1519.0,1251.4,1738.1,0.811,0.946,1.0,1.2,2022,2113,9002.0979216,3.8648640000000003,139.0,12298.9848,210.82,10963.018477461672
8060,0.344,13.871,26.476,29535.633,Metal Loss,External,30.0,0.103,45.0,GENE,20.0,,,,12.3,EXT ML,24,N,N,5.97,110.041,UNKN,,CMFL,1025,65000,E.R. WELD,24,1341.6,1250.5,1736.8,1078.0,1497.2,1255.5,1743.7,0.82,0.93,1.0,1.2,2022,2114,9002.460938400001,4.2278808,210.5,12298.9848,142.23999999999998,10963.37878632242
8060,0.344,14.846,25.505,29536.604,Metal Loss,External,49.0,0.169,64.0,GENE,20.0,,,,4.4,EXT ML,24,N,N,5.97,109.972,UNKN,,CMFL,1025,65000,E.R. WELD,24,1341.6,1228.2,1705.9,1083.9,1505.4,1145.6,1591.1,0.835,0.919,1.0,1.2,2022,2115,9002.7568992,4.5250608,124.0,12298.9848,88.89999999999999,10963.672539390249
8060,0.344,15.351,24.997,29537.113,Metal Loss,External,24.0,0.082,39.0,GENE,20.0,,,,8.6,EXT ML,24,N,N,5.97,109.936,UNKN,,CMFL,1025,65000,E.R. WELD,24,1341.6,1343.0,1865.3,1191.2,1654.5,1371.2,1904.5,0.763,0.999,1.0,1.2,2022,2116,9002.912042400001,4.6789848,205.0,12298.9848,119.38,10963.826525292954
8060,0.344,15.505,24.843,29537.267,Metal Loss,External,37.0,0.127,52.0,GENE,15.0,,,,4.6,*EXT ML,24,Y,Y,5.97,109.925,UNKN,,CMFL,1025,65000,E.R. WELD,24,1341.6,1315.7,1827.3,1188.5,1650.7,1316.0,1827.8,0.779,0.982,0.8,1.0,2022,2117,9002.9589816,4.725924000000001,126.5,12298.9848,127.0,10963.873114347996
8060,0.344,16.791,23.56,29538.55,Metal Loss,External,19.0,0.065,34.0,GENE,20.0,,,,7.8,EXT ML,24,N,N,5.97,109.833,UNKN,,CMFL,1025,65000,E.R. WELD,24,1341.6,1395.8,1938.6,1257.1,1745.9,1397.6,1941.0,0.734,1.04,1.0,1.2,2022,2119,9003.35004,5.1178968000000005,133.5,12298.9848,121.91999999999999,10964.261255631234
8060,0.344,16.808,23.543,29538.566,Metal Loss,External,28.0,0.096,43.0,GENE,20.0,,,,3.5,EXT ML,24,N,N,5.97,109.832,UNKN,,CMFL,1025,65000,E.R. WELD,24,1341.6,1423.4,1976.9,1336.0,1855.5,1395.7,1938.4,0.72,1.062,1.0,1.2,2022,2120,9003.3549168,5.1230784,206.5,12298.9848,88.89999999999999,10964.266096052539
8060,0.344,17.927,22.425,29539.685,Metal Loss,External,59.0,0.203,74.0,PITT,15.0,,,,1.1,*EXT ML,24,Y,Y,5.97,109.753,UNKN,,CMFL,1025,65000,E.R. WELD,24,1341.6,1487.6,2066.2,1448.9,2012.4,1463.1,2032.1,0.689,1.109,0.4,1.0,2022,2121,9003.695988000001,5.4641496,221.0,12298.9848,50.8,10964.604623017423
8060,0.344,18.323,22.024,29540.085,Metal Loss,External,22.0,0.076,37.0,GENE,20.0,,,,2.2,EXT ML,24,N,N,5.97,109.724,UNKN,,CMFL,1025,65000,E.R. WELD,24,1341.6,1497.0,2079.2,1448.8,2012.3,1485.9,2063.8,0.685,1.116,1.0,1.2,2022,2123,9003.817908,5.5848504000000005,213.5,12298.9848,81.28,10964.725633549999
8060,0.344,18.406,21.946,29540.164,Metal Loss,External,21.0,0.072,36.0,GENE,20.0,,,,3.7,EXT ML,24,N,N,5.97,109.719,UNKN,,CMFL,1025,65000,E.R. WELD,24,1341.6,1455.0,2020.8,1368.0,1900.0,1435.7,1994.1,0.705,1.084,1.0,1.2,2022,2124,9003.841987200001,5.6101488,128.5,12298.9848,88.89999999999999,10964.749533130183
8060,0.344,19.062,21.289,29540.82,Metal Loss,External,21.0,0.072,36.0,GENE,20.0,,,,9.9,EXT ML,24,N,N,5.97,109.672,UNKN,,CMFL,1025,65000,E.R. WELD,24,1341.6,1356.8,1884.4,1205.1,1673.7,1386.9,1926.3,0.756,1.012,1.0,1.2,2022,2125,9004.041936,5.810097600000001,142.0,12298.9848,165.1,10964.947990403607
8060,0.344,19.649,20.699,29541.411,Metal Loss,External,20.0,0.069,35.0,GENE,20.0,,,,4.6,EXT ML,24,N,N,5.97,109.63,UNKN,,CMFL,1025,65000,E.R. WELD,24,1341.6,1435.0,1993.1,1334.1,1852.9,1418.5,1970.2,0.714,1.071,1.0,1.2,2022,2126,9004.222072800001,5.989015200000001,212.5,12298.9848,99.05999999999999,10965.12678346549
8060,0.344,34.065,6.286,29555.823,Metal Loss,External,37.0,0.127,52.0,GENE,20.0,,,,12.9,EXT ML,24,N,N,5.97,108.605,UNKN,,CMFL,1025,65000,E.R. WELD,24,1341.6,1167.9,1622.1,988.7,1373.2,1281.3,1779.6,0.878,0.869,1.0,1.2,2022,2127,9008.614850400001,10.383011999999999,221.5,12298.9848,104.13999999999999,10969.486792954227
8060,0.344,36.906,3.445,29558.665,Metal Loss,External,14.0,0.048,29.0,GENE,20.0,,,,5.9,EXT ML,24,N,N,5.97,108.403,UNKN,,CMFL,1025,65000,E.R. WELD,24,1341.6,1457.4,2024.2,1340.8,1862.3,1440.2,2000.3,0.703,1.085,1.0,1.2,2022,2128,9009.481092,11.2489488,220.5,12298.9848,104.13999999999999,10970.346572788183
8060,0.344,,,29560.846,Start Repair Marker,,,,,,,,,,,REPAIR MARKER 2012 DIG 16 RECOAT START,24,,,5.97,108.248,UNKN,,CMFL,1025,65000,E.R. WELD,24,1341.6,,,,,,,,,,,2022,2129,9010.145860800001,,,12298.9848,,10971.00638271706
8060,0.344,39.357,0.994,29561.115,Metal Loss,External,38.0,0.131,53.0,GENE,20.0,,,,2.2,EXT ML,24,N,N,5.97,108.228,UNKN,,CMFL,1025,65000,E.R. WELD,24,1341.6,1446.9,2009.5,1383.4,1921.4,1420.4,1972.7,0.709,1.079,1.0,1.2,2022,2130,9010.227852000002,11.996013600000001,132.0,12298.9848,96.52,10971.087762300218
8060,0.344,39.564,0.784,29561.325,Metal Loss,External,27.0,0.093,42.0,GENE,20.0,,,,1.7,EXT ML,24,N,N,5.97,108.214,UNKN,,CMFL,1025,65000,E.R. WELD,24,1341.6,1508.2,2094.7,1474.4,2047.7,1498.9,2081.8,0.68,1.124,1.0,1.2,2022,2131,9010.291860000001,12.059107200000001,242.5,12298.9848,55.88,10971.15129282982
8070,0.344,,,29563.406,End Repair Marker,,,,,,,,,,,REPAIR MARKER 2012 DIG 16 RECOAT END,0,,,5.97,108.066,11:48,,CMFL,1025,65000,E.R. WELD,24,1341.6,,,,,,,,,,,2022,2133,9010.9261488,,,12195.048,,10971.784004139268
8090,0.344,1.247,38.757,29643.586,Seam Weld Manufacturing Anomaly,,,,,,,,,,3.0,SWA,2,N,N,5.97,108.571,01:32,,CMFL,1025,65000,E.R. WELD,24,1341.6,,,,,,,,,,,2022,2136,9035.3650128,0.3800856000000001,44.0,12192.0,,11007.97391999996
8090,0.344,15.043,24.957,29657.385,Seam Weld Manufacturing Anomaly,,,,,,,,,,3.8,SWA,2,N,N,5.97,108.724,01:32,,CMFL,1025,65000,E.R. WELD,24,1341.6,,,,,,,,,,,2022,2137,9039.570948,4.5851064,48.0,12192.0,,11020.172016
8110,0.344,,,29753.333,Field Bend,,,,,,,,,,,BEND-COLD OVER,0,,,5.97,107.846,08:36,,CMFL,1025,65000,E.R. WELD,24,1341.6,,,,,,,,,,,2022,2140,9068.8158984,,,11462.918399999999,,11054.521100906188
8120,0.344,14.626,25.863,29774.78,Seam Weld Manufacturing Anomaly,,,,,,,,,,4.3,SWA,2,N,N,5.97,104.174,07:44,,CMFL,1025,65000,E.R. WELD,24,1341.6,,,,,,,,,,,2022,2142,9075.352944,4.4580048,233.0,12341.961599999999,,11068.888200000001
8120,0.344,22.51,17.982,29782.661,Seam Weld Manufacturing Anomaly,,,,,,,,,,7.2,SWA,2,N,N,5.97,102.077,07:44,,CMFL,1025,65000,E.R. WELD,24,1341.6,,,,,,,,,,,2022,2143,9077.7550728,6.861048000000001,230.0,12341.961599999999,,11081.092392000006
8140,0.344,,,29812.9,Start Recoat,,,,,,,,,,,2021 DIG 9 START,2,,,5.97,96.925,04:04,,CMFL,1025,65000,E.R. WELD,24,1341.6,,,,,,,,,,,2022,2147,9086.971920000002,,,12267.8952,,11105.509920000004
8140,0.344,0.453,39.797,29813.353,Metal Loss,External,12.0,0.041,27.0,GENE,20.0,,,,7.3,EXT ML,2,N,N,5.97,96.938,04:04,24.086,CMFL,1025,65000,E.R. WELD,24,1341.6,1461.2,2029.4,1330.8,1848.4,1445.0,2007.0,0.702,1.086,1.0,1.2,2022,2148,9087.1099944,0.1380744,237.0,12267.8952,106.67999999999999,11105.647205403428
8140,0.344,0.463,39.787,29813.363,Metal Loss,External,33.0,0.113,48.0,GENE,20.0,,,,5.7,EXT ML,2,N,N,5.97,96.939,04:04,37.49,CMFL,1025,65000,E.R. WELD,24,1341.6,1312.2,1822.5,1175.6,1632.8,1355.1,1882.0,0.781,0.979,1.0,1.2,2022,2149,9087.1130424,0.1411224,296.0,12267.8952,40.64,11105.650235986284
8140,0.344,,,29814.426,End Recoat,,,,,,,,,,,2021 DIG 9 END,2,,,5.97,96.971,04:04,,CMFL,1025,65000,E.R. WELD,24,1341.6,,,,,,,,,,,2022,2150,9087.4370448,,,12267.8952,,11105.972386944
8150,0.344,,,29861.01,Field Bend,,,,,,,,,,,BEND-COLD OVER,0,,,5.97,111.708,03:04,,CMFL,1025,65000,E.R. WELD,24,1341.6,,,,,,,,,,,2022,2152,9101.635848,,,6157.8744,,11122.472672290649
