Repository: bforce541/tidal-backend-work

# ILI Alignment & Growth (MVP)

Two-run weld-anchored alignment + anomaly matching + growth rates. Deterministic, explainable, engineer-aligned.

## MVP: What It Does

Given two ILI runs (e.g. 2007 & 2015 OR 2015 & 2022):

1. **Ingest** – Excel/CSV
2. **Normalize** – Schema + units (distances → m, clock → degrees, depth → %, length/width → mm)
3. **Align** – Weld-anchored, segment-wise linear mapping
4. **Match** – Distance + clock + type + geometry (hard filters, weighted score)
5. **Growth** – Depth/length/width rates for matched pairs only
6. **Flag** – New, Missing, Ambiguous
7. **Output** – Excel + CSV + summary.json

Prediction is **not** part of MVP.

File: output 2/tables/New_2022_vs_2015.csv (part 9 of 23)
[in.]",Pdesign [PSI],"Mod B31G Psafe 
[PSI]",Mod B31G Pburst [PSI],"Mod B31G Psafe Pressure with Tolerance
[PSI]","Mod B31G Pburst Pressure with Tolerance
[PSI]",Effective Area Psafe [PSI],Effective Area Pburst [PSI],ERF,RPR,Length Tolerance [in],Width Tolerance [in],run_year,row_index,distance_raw_m,dist_to_us_weld_m,clock_position_deg,length_mm,width_mm,distance_corrected_m
8160,0.344,15.791,18.51,29889.144,Seam Weld Manufacturing Anomaly,,,,,,,,,,7.8,SWA,1,N,N,5.97,116.728,07:44,,CMFL,1025,65000,E.R. WELD,24,1341.6,,,,,,,,,,,2022,2154,9110.2110912,4.8130968,228.5,10454.944800000001,,11142.156023999998
8160,0.344,,,29893.33,Field Bend,,,,,,,,,,,BEND-COLD OVER,1,,,5.97,117.414,07:44,,CMFL,1025,65000,E.R. WELD,24,1341.6,,,,,,,,,,,2022,2155,9111.486984000001,,,10454.944800000001,,11144.918045852835
8190,0.344,2.395,37.838,29990.361,Seam Weld Manufacturing Anomaly,,,,,,,,,,9.0,SWA,2,N,N,5.97,128.351,03:04,,CMFL,1025,65000,E.R. WELD,24,1341.6,,,,,,,,,,,2022,2159,9141.0620328,0.7299960000000001,95.0,12262.104,,11190.95145600001
8190,0.344,2.844,37.385,29990.814,Seam Weld Manufacturing Anomaly,,,,,,,,,,9.9,SWA,2,N,N,5.97,128.379,03:04,,CMFL,1025,65000,E.R. WELD,24,1341.6,,,,,,,,,,,2022,2160,9141.2001072,0.8668512,95.5,12262.104,,11203.158695999999
8250,0.344,31.932,8.192,30260.577,Seam Weld Manufacturing Anomaly,,,,,,,,,,4.4,SWA,3,N,N,5.97,129.827,03:44,,CMFL,1025,65000,E.R. WELD,24,1341.6,,,,,,,,,,,2022,2169,9223.423869600001,9.7328736,119.5,12230.1,,11275.688904000002
8280,0.344,,,30378.698,Start Recoat,,,,,,,,,,,2021 DIG 10 START,6,,,5.97,118.544,UNKN,,CMFL,1025,65000,E.R. WELD,24,1341.6,,,,,,,,,,,2022,2174,9259.4271504,,,12202.0584,,11325.407908246898
8280,0.344,30.531,9.501,30379.501,Metal Loss,External,42.0,0.144,57.0,GENE,15.0,,,,5.0,*EXT ML,6,Y,Y,5.97,118.457,UNKN,,CMFL,1025,65000,E.R. WELD,24,1341.6,1259.5,1749.3,1115.4,1549.2,1253.6,1741.2,0.814,0.939,0.8,1.0,2022,2175,9259.671904800001,9.3058488,201.5,12202.0584,139.7,11325.451132926737
8280,0.344,30.988,9.045,30379.957,Metal Loss,External,39.0,0.134,54.0,GENE,15.0,,,,23.7,*EXT ML,6,Y,Y,5.97,118.407,UNKN,,CMFL,1025,65000,E.R. WELD,24,1341.6,1099.0,1526.4,914.0,1269.4,1229.2,1707.2,0.933,0.821,1.0,1.2,2022,2176,9259.8108936,9.4451424,153.0,12202.0584,208.27999999999997,11325.47567894667
8280,0.344,31.276,8.757,30380.246,Metal Loss,External,20.0,0.069,35.0,GENE,15.0,,,,5.6,*EXT ML,6,Y,Y,5.97,118.376,UNKN,,CMFL,1025,65000,E.R. WELD,24,1341.6,1420.5,1972.9,1299.4,1804.7,1395.3,1937.9,0.722,1.056,0.8,1.0,2022,2177,9259.8989808,9.5329248,232.0,12202.0584,116.83999999999999,11325.491235525093
8280,0.344,32.825,7.208,30381.795,Metal Loss,External,22.0,0.076,37.0,GENE,20.0,,,,8.2,EXT ML,6,N,N,5.97,118.207,UNKN,,CMFL,1025,65000,E.R. WELD,24,1341.6,1364.0,1894.5,1218.7,1692.6,1383.1,1920.9,0.752,1.016,1.0,1.2,2022,2178,9260.371116,10.005060000000002,235.0,12202.0584,60.959999999999994,11325.574616632279
8280,0.344,,,30382.638,End Recoat,,,,,,,,,,,2021 DIG 10 END,6,,,5.97,118.115,UNKN,,CMFL,1025,65000,E.R. WELD,24,1341.6,,,,,,,,,,,2022,2179,9260.628062400001,,,12202.0584,,11325.619994471763
8280,0.344,34.662,5.371,30383.632,Metal Loss,External,17.0,0.058,32.0,GENE,20.0,,,,4.4,EXT ML,6,N,N,5.97,118.007,UNKN,,CMFL,1025,65000,E.R. WELD,24,1341.6,1458.6,2025.9,1363.4,1893.7,1440.9,2001.3,0.703,1.087,1.0,1.2,2022,2180,9260.931033600002,10.5649776,211.0,12202.0584,50.8,11325.673500488898
8280,0.344,38.96,1.073,30387.93,Metal Loss,External,17.0,0.058,32.0,GENE,20.0,,,,7.7,EXT ML,6,N,N,5.97,117.539,UNKN,,CMFL,1025,65000,E.R. WELD,24,1341.6,1413.7,1963.5,1277.1,1773.8,1401.5,1946.5,0.725,1.053,1.0,1.2,2022,2181,9262.241064,11.875008000000001,205.5,12202.0584,111.76,11325.90485749257
8290,0.344,16.545,23.655,30405.548,Metal Loss,External,21.0,0.072,36.0,GENE,20.0,,,,5.0,EXT ML,3,N,N,5.97,116.64,08:36,28.065,CMFL,1025,65000,E.R. WELD,24,1341.6,1419.7,1971.8,1312.6,1823.1,1419.5,1971.5,0.722,1.06,1.0,1.2,2022,2183,9267.6110304,5.042916000000001,130.0,12252.960000000001,119.38,11327.209482130067
8290,0.344,31.831,8.369,30420.833,Seam Weld Manufacturing Anomaly,,,,,,,,,,8.3,SWA,3,N,N,5.97,116.085,08:36,,CMFL,1025,65000,E.R. WELD,24,1341.6,,,,,,,,,,,2022,2184,9272.2698984,9.7020888,261.5,12252.960000000001,,11328.361392
8290,0.344,34.475,5.725,30423.478,Seam Weld Manufacturing Anomaly,,,,,,,,,,6.1,SWA,3,N,N,5.97,115.989,08:36,,CMFL,1025,65000,E.R. WELD,24,1341.6,,,,,,,,,,,2022,2185,9273.0760944,10.507980000000002,260.0,12252.960000000001,,11331.939743999996
8320,0.344,,,30526.923,Field Bend,,,,,,,,,,,BEND-COLD OVER,1,,,5.97,117.149,09:08,,CMFL,1025,65000,E.R. WELD,24,1341.6,,,,,,,,,,,2022,2189,9304.6061304,,,12206.0208,,11376.598630831044
8320,0.344,21.719,18.327,30531.24,Seam Weld Manufacturing Anomaly,,,,,,,,,,8.5,SWA,1,N,N,5.97,117.34,09:08,,CMFL,1025,65000,E.R. WELD,24,1341.6,,,,,,,,,,,2022,2190,9305.921952,6.619951200000001,277.0,12206.0208,,11379.031344
8440,0.5,,,30977.218,Bend,,,,,,,,,,,BEND-HOT PULLED - 5.7D - 29° LEFT,0,,,4.14,125.602,UNKN,,CMFL,1025,60000,E.R. WELD,24,1800.0,,,,,,,,,,,2022,2205,9441.8560464,,,3349.1423999999997,,11493.542365572619
8460,0.344,39.108,1.099,31043.396,Metal Loss,External,21.0,0.072,36.0,GENE,20.0,,,,7.4,EXT ML,1,N,N,5.97,124.505,01:40,25.133,CMFL,1025,65000,E.R. WELD,24,1341.6,1383.7,1921.9,1243.5,1727.1,1398.8,1942.8,0.741,1.03,1.0,1.2,2022,2208,9462.0271008,11.9201184,169.5,12255.0936,96.52,11523.547447558089
8480,0.344,15.079,18.625,31070.482,Seam Weld Manufacturing Anomaly,,,,,,,,,,11.3,SWA,2,N,N,5.97,123.585,02:40,,CMFL,1025,65000,E.R. WELD,24,1341.6,,,,,,,,,,,2022,2213,9470.2829136,4.5960792,84.5,10272.9792,,11560.576319999993
8520,0.344,17.054,23.051,31226.601,Metal Loss,External,17.0,0.058,32.0,GENE,20.0,,,,5.1,EXT ML,9,N,N,5.97,123.428,01:48,25.97,CMFL,1025,65000,E.R. WELD,24,1341.6,1446.5,2009.1,1338.7,1859.3,1426.7,1981.5,0.709,1.078,1.0,1.2,2022,2218,9517.8679848,5.198059199999999,177.5,12223.0896,86.36,11613.876638841924
8520,0.344,17.615,22.487,31227.165,Metal Loss,External,16.0,0.055,31.0,GENE,20.0,,,,4.9,EXT ML,9,N,N,5.97,123.452,01:48,12.566,CMFL,1025,65000,E.R. WELD,24,1341.6,1458.2,2025.3,1352.7,1878.7,1444.7,2006.5,0.703,1.085,1.0,1.2,2022,2219,9518.039892,5.369052,115.0,12223.0896,93.98,11614.048241675171
8520,0.344,17.789,22.316,31227.336,Metal Loss,External,29.0,0.1,44.0,GENE,20.0,,,,22.2,EXT ML,9,N,N,5.97,123.46,01:48,31.206,CMFL,1025,65000,E.R. WELD,24,1341.6,1221.5,1696.5,1044.1,1450.1,1305.2,1812.7,0.839,0.913,1.0,1.2,2022,2220,9518.0920128,5.422087200000001,201.0,12223.0896,129.54,11614.100270193761
8520,0.344,19.196,20.909,31228.743,Metal Loss,External,19.0,0.065,34.0,GENE,20.0,,,,6.4,EXT ML,9,N,N,5.97,123.52,01:48,9.844,CMFL,1025,65000,E.R. WELD,24,1341.6,1410.8,1959.4,1285.3,1785.1,1384.0,1922.2,0.727,1.052,1.0,1.2,2022,2221,9518.5208664,5.850940800000001,101.0,12223.0896,93.98,11614.528364495849
8520,0.344,20.276,19.826,31229.826,Metal Loss,External,11.0,0.038,26.0,GENE,20.0,,,,5.7,EXT ML,9,N,N,5.97,123.567,01:48,29.112,CMFL,1025,65000,E.R. WELD,24,1341.6,1480.5,2056.2,1370.3,1903.2,1467.8,2038.6,0.692,1.102,1.0,1.2,2022,2222,9518.8509648,6.180124800000001,192.5,12223.0896,86.36,11614.857878446921
8520,0.344,20.351,19.751,31229.902,Metal Loss,External,15.0,0.052,30.0,GENE,20.0,,,,4.0,EXT ML,9,N,N,5.97,123.57,01:48,11.729,CMFL,1025,65000,E.R. WELD,24,1341.6,1479.6,2054.9,1391.9,1933.1,1467.4,2038.0,0.693,1.101,1.0,1.2,2022,2223,9518.8741296,6.2029848,107.0,12223.0896,73.66,11614.881002232964
8520,0.344,21.253,18.848,31230.804,Metal Loss,External,17.0,0.058,32.0,GENE,20.0,,,,6.1,EXT ML,9,N,N,5.97,123.609,01:48,16.546,CMFL,1025,65000,E.R. WELD,24,1341.6,1429.7,1985.6,1310.8,1820.5,1415.3,1965.7,0.717,1.067,1.0,1.2,2022,2224,9519.149059200001,6.4779144,129.5,12223.0896,99.05999999999999,11615.155445062019
8520,0.344,23.241,16.86,31232.792,Metal Loss,External,19.0,0.065,34.0,GENE,20.0,,,,2.2,EXT ML,9,N,N,5.97,123.695,01:48,26.808,CMFL,1025,65000,E.R. WELD,24,1341.6,1505.4,2090.8,1461.8,2030.3,1496.4,2078.3,0.681,1.122,1.0,1.2,2022,2225,9519.7550016,7.0838568,181.5,12223.0896,53.339999999999996,11615.760314623178
8520,0.344,,,31242.32,Field Bend,,,,,,,,,,,BEND-COLD UNDER,9,,,5.97,124.106,01:48,,CMFL,1025,65000,E.R. WELD,24,1341.6,,,,,,,,,,,2022,2226,9522.659136,,,12223.0896,,11618.659307167802
8520,0.344,37.247,2.858,31246.795,Metal Loss,External,20.0,0.069,35.0,GENE,20.0,,,,5.3,EXT ML,9,N,N,5.97,124.299,01:48,9.634,CMFL,1025,65000,E.R. WELD,24,1341.6,1423.2,1976.7,1309.6,1818.8,1399.7,1944.0,0.72,1.06,1.0,1.2,2022,2227,9524.023116,11.3528856,99.0,12223.0896,48.26,11620.020872201092
8600,0.344,,,31549.255,Field Bend,,,,,,,,,,,BEND-COLD UNDER,0,,,5.97,139.114,02:40,,CMFL,1025,65000,E.R. WELD,24,1341.6,,,,,,,,,,,2022,2237,9616.212924000001,,,12192.914400000001,,11703.022626841503
8610,0.344,32.388,7.743,31598.146,Seam Weld Manufacturing Anomaly,,,,,,,,,,7.5,SWA,2,N,N,5.97,140.526,03:16,,CMFL,1025,65000,E.R. WELD,24,1341.6,,,,,,,,,,,2022,2240,9631.114900800001,9.8718624,105.5,12231.9288,,11731.861727999989
8630,0.5,,,31620.482,Bend,,,,,,,,,,,BEND-HOT PULLED - 5.4D - 26° LEFT,0,,,4.14,141.181,UNKN,,CMFL,1025,60000,E.R. WELD,24,1800.0,,,,,,,,,,,2022,2243,9637.922913600001,,,2930.0424000000003,,11762.309336064081
8640,0.344,2.201,3.99,31627.438,Metal Loss,External,11.0,0.038,26.0,GENE,20.0,,,,7.0,EXT ML,3,N,N,5.97,141.007,UNKN,,CMFL,1025,65000,E.R. WELD,24,1341.6,1468.0,2038.9,1343.5,1866.0,1453.1,2018.2,0.698,1.093,1.0,1.2,2022,2245,9640.0431024,0.6708648,165.0,1886.1024,109.21999999999998,11772.684877467298
8640,0.344,,,31628.97,Start Recoat,,,,,,,,,,,2021 DIG 11 RECOAT START,3,,,5.97,140.888,UNKN,,CMFL,1025,65000,E.R. WELD,24,1341.6,,,,,,,,,,,2022,2246,9640.510056000001,,,1886.1024,,11775.703369321927
8640,0.344,4.127,2.064,31629.364,Metal Loss,External,26.0,0.089,41.0,GENE,15.0,,,,2.5,*EXT ML,3,Y,Y,5.97,140.852,UNKN,,CMFL,1025,65000,E.R. WELD,24,1341.6,1473.2,2046.1,1413.3,1962.9,1456.3,2022.7,0.696,1.098,0.8,1.0,2022,2247,9640.630147200001,1.2579096,37.5,1886.1024,81.28,11776.479665529972
8640,0.344,4.619,1.572,31629.856,Metal Loss,External,50.0,0.172,65.0,GENE,15.0,,,,1.5,*EXT ML,3,Y,Y,5.97,140.808,UNKN,,CMFL,1025,65000,E.R. WELD,24,1341.6,1463.2,2032.2,1410.4,1958.9,1435.6,1993.8,0.701,1.09,0.8,1.0,2022,2248,9640.7801088,1.4078712,355.5,1886.1024,40.64,11777.449050642543
8640,0.344,,,31630.545,End Recoat,,,,,,,,,,,2021 DIG 11 RECOAT END,3,,,5.97,140.745,UNKN,,CMFL,1025,65000,E.R. WELD,24,1341.6,,,,,,,,,,,2022,2249,9640.990116,,,1886.1024,,11778.806583859157
8650,0.344,,,31631.427,Start Recoat,,,,,,,,,,,2021 DIG 11 START,2,,,5.97,140.666,UNKN,,CMFL,1025,65000,E.R. WELD,24,1341.6,,,,,,,,,,,2022,2251,9641.2589496,,,12245.949600000002,,11780.544384
8650,0.344,0.574,39.606,31631.998,Metal Loss,External,18.0,0.062,33.0,GENE,20.0,,,,1.9,EXT ML,2,N,N,5.97,140.614,UNKN,,CMFL,1025,65000,E.R. WELD,24,1341.6,1517.4,2107.6,1484.9,2062.4,1511.0,2098.6,0.676,1.132,1.0,1.2,2022,2252,9641.4329904,0.1749552,312.0,12245.949600000002,48.26,11780.71770138079
8650,0.344,,,31632.749,End Recoat,,,,,,,,,,,2021 DIG 11 END,2,,,5.97,140.546,UNKN,,CMFL,1025,65000,E.R. WELD,24,1341.6,,,,,,,,,,,2022,2253,9641.6618952,,,12245.949600000002,,11780.945654713494
8650,0.344,39.921,0.256,31671.348,Metal Loss,External,25.0,0.086,40.0,GENE,20.0,,,,18.4,EXT ML ( ON GW ),2,N,N,5.97,137.096,UNKN,,CMFL,1025,65000,E.R. WELD,24,1341.6,1279.7,1777.4,1103.5,1532.6,1322.7,1837.1,0.801,0.953,1.0,1.2,2022,2254,9653.4268704,12.167920800000001,181.5,12245.949600000002,223.52,11792.661727535056
8660,0.344,0.804,15.177,31672.408,Metal Loss,External,23.0,0.079,38.0,GENE,20.0,,,,3.1,EXT ML,5,N,N,5.97,137.001,UNKN,,CMFL,1025,65000,E.R. WELD,24,1341.6,1460.6,2028.6,1386.7,1925.9,1441.9,2002.6,0.702,1.089,1.0,1.2,2022,2256,9653.7499584,0.24505920000000003,132.5,4871.9232,78.74,11793.35541523409
8660,0.344,0.84,15.141,31672.444,Metal Loss,External,25.0,0.086,40.0,GENE,20.0,,,,4.2,EXT ML,5,N,N,5.97,136.998,UNKN,,CMFL,1025,65000,E.R. WELD,24,1341.6,1417.2,1968.3,1316.2,1828.1,1442.4,2003.3,0.723,1.056,1.0,1.2,2022,2257,9653.7609312,0.256032,105.0,4871.9232,71.11999999999999,11793.38299657293
8660,0.344,0.856,15.128,31672.457,Metal Loss,External,28.0,0.096,43.0,GENE,20.0,,,,2.7,EXT ML,5,N,N,5.97,136.997,UNKN,,CMFL,1025,65000,E.R. WELD,24,1341.6,1459.3,2026.8,1388.9,1929.0,1439.2,1998.9,0.702,1.086,1.0,1.2,2022,2258,9653.7648936,0.2609088,222.5,4871.9232,53.339999999999996,11793.392956500846
8660,0.344,2.664,13.317,31674.268,Metal Loss,External,29.0,0.1,44.0,GENE,20.0,,,,3.3,EXT ML,5,N,N,5.97,136.834,UNKN,,CMFL,1025,65000,E.R. WELD,24,1341.6,1424.2,1978.1,1337.3,1857.3,1478.3,2053.2,0.72,1.062,1.0,1.2,2022,2259,9654.3168864,0.8119872000000001,2.0,4871.9232,53.339999999999996,11794.78045107415
8660,0.344,,,31675.184,AGM,,,,,,,,,,,AGM 14 - AT TEST POST 3' DOWNSTREAM OF AERIAL MARKER LF6,5,,,5.97,136.744,UNKN,,CMFL,1025,65000,E.R. WELD,24,1341.6,,,,,,,,,,,2022,2260,9654.5960832,,,4871.9232,,11795.482242917964
8660,0.344,5.689,10.295,31677.29,Metal Loss,External,11.0,0.038,26.0,AXGR,20.0,,,,3.3,EXT ML,5,N,N,5.97,136.539,UNKN,,CMFL,1025,65000,E.R. WELD,24,1341.6,1507.6,2094.0,1443.2,2004.5,1499.9,2083.2,0.68,1.124,1.0,1.2,2022,2261,9655.237992,1.7340072000000002,138.5,4871.9232,25.4,11797.095751240098
8670,0.5,,,31692.277,Bend,,,,,,,,,,,BEND-HOT PULLED - 5.5D - 26° RIGHT,0,,,4.14,135.265,UNKN,,CMFL,1025,60000,E.R. WELD,24,1800.0,,,,,,,,,,,2022,2263,9659.8060296,,,2965.0944,,11810.868092536188
8680,0.344,,,31697.9,Start Repair Marker,,,,,,,,,,,REPAIR MARKER RECOAT START,5,,,5.97,135.202,UNKN,,CMFL,1025,65000,E.R. WELD,24,1341.6,,,,,,,,,,,2022,2265,9661.51992,,,3346.0944,,11817.835490389516
8680,0.344,1.027,9.951,31698.34,Metal Loss,External,28.0,0.096,43.0,GENE,20.0,,,,5.0,EXT ML,5,N,N,5.97,135.197,UNKN,,CMFL,1025,65000,E.R. WELD,24,1341.6,1375.2,1910.1,1252.5,1739.5,1371.7,1905.2,0.745,1.023,1.0,1.2,2022,2266,9661.654032,0.31302959999999996,185.5,3346.0944,147.32,11818.323536882497
8680,0.344,,,31699.157,End Repair Marker,,,,,,,,,,,REPAIR MARKER RECOAT END,5,,,5.97,135.187,UNKN,,CMFL,1025,65000,E.R. WELD,24,1341.6,,,,,,,,,,,2022,2267,9661.903053600001,,,3346.0944,,11819.22975048425
8680,0.344,,,31699.954,Attachment,,,,,,,,,,,ATTACHMENT,5,,,5.97,135.192,UNKN,,CMFL,1025,65000,E.R. WELD,24,1341.6,,,,,,,,,,,2022,2268,9662.1459792,,180.0,3346.0944,,11820.113780154497
8680,0.344,9.216,1.762,31706.529,Metal Loss,External,29.0,0.1,44.0,GENE,20.0,,,,1.3,EXT ML,5,N,N,5.97,135.749,UNKN,,CMFL,1025,65000,E.R. WELD,24,1341.6,1520.0,2111.1,1498.5,2081.2,1513.2,2101.6,0.674,1.133,1.0,1.2,2022,2269,9664.1500392,2.8090368,151.0,3346.0944,33.019999999999996,11827.406747634908
8680,0.344,9.498,1.48,31706.811,Metal Loss,External,35.0,0.12,50.0,GENE,20.0,,,,1.9,EXT ML,5,N,N,5.97,135.773,UNKN,,CMFL,1025,65000,E.R. WELD,24,1341.6,1477.1,2051.6,1428.8,1984.4,1459.0,2026.4,0.694,1.101,1.0,1.2,2022,2270,9664.2359928,2.8949903999999997,190.5,3346.0944,45.72,11827.719541069055
8680,0.344,9.885,1.093,31707.198,Metal Loss,External,12.0,0.041,27.0,GENE,20.0,,,,4.6,EXT ML,5,N,N,5.97,135.806,UNKN,,CMFL,1025,65000,E.R. WELD,24,1341.6,1484.7,2062.1,1389.9,1930.4,1472.7,2045.4,0.69,1.106,1.0,1.2,2022,2271,9664.3539504,3.012948,146.0,3346.0944,104.13999999999999,11828.148800143565
8680,0.344,10.223,0.755,31707.536,Metal Loss,External,20.0,0.069,35.0,GENE,20.0,,,,6.0,EXT ML,5,N,N,5.97,135.835,UNKN,,CMFL,1025,65000,E.R. WELD,24,1341.6,1412.0,1961.2,1286.7,1787.0,1404.2,1950.2,0.726,1.051,1.0,1.2,2022,2272,9664.4569728,3.1159704000000006,234.5,3346.0944,139.7,11828.523708585904
8690,0.344,1.539,19.682,31709.829,Metal Loss,External,31.0,0.106,46.0,GENE,20.0,,,,2.3,EXT ML,1,N,N,5.97,136.029,01:12,30.997,CMFL,1025,65000,E.R. WELD,24,1341.6,1464.6,2034.1,1405.9,1952.6,1444.6,2006.3,0.7,1.092,1.0,1.2,2022,2274,9665.155879200001,0.4690872,184.0,6469.075200000001,43.18,11830.245697112912
8720,0.344,0.617,24.436,31780.738,Metal Loss,External,19.0,0.065,34.0,GENE,20.0,,,,1.9,EXT ML,1,N,N,5.97,141.448,10:56,33.51,CMFL,1025,65000,E.R. WELD,24,1341.6,1517.2,2107.2,1482.3,2058.8,1510.6,2098.1,0.676,1.13,1.0,1.2,2022,2278,9686.7689424,0.1880616,167.5,7635.8496000000005,43.18,11866.265221332058
8730,0.344,4.318,6.263,31809.495,Metal Loss,External,10.0,0.034,25.0,GENE,20.0,,,,3.1,EXT ML,1,N,N,5.97,143.143,01:44,2.932,CMFL,1025,65000,E.R. WELD,24,1341.6,1513.5,2102.1,1452.4,2017.2,1506.9,2093.0,0.677,1.128,1.0,1.2,2022,2280,9695.534076,1.3161264,38.0,3226.0032,60.959999999999994,11883.154279936505
8900,0.344,,,32294.728,Field Bend,,,,,,,,,,,BEND-COLD OVER,0,,,5.97,68.441,09:12,,CMFL,1025,65000,E.R. WELD,24,1341.6,,,,,,,,,,,2022,2304,9843.4330944,,,5928.055200000001,,12053.813236323924
8910,0.344,,,32328.543,Field Bend,,,,,,,,,,,BEND-COLD OVER,1,,,5.97,59.815,02:08,,CMFL,1025,65000,E.R. WELD,24,1341.6,,,,,,,,,,,2022,2306,9853.7399064,,,12177.0648,,12062.61341378749
8910,0.344,39.101,0.85,32343.937,Metal Loss,External,12.0,0.041,27.0,GENE,20.0,,,,5.9,EXT ML,1,N,N,5.97,55.358,02:08,20.525,CMFL,1025,65000,E.R. WELD,24,1341.6,1469.7,2041.3,1358.0,1886.1,1455.0,2020.8,0.698,1.095,1.0,1.2,2022,2307,9858.4319976,11.917984800000001,161.5,12177.0648,104.13999999999999,12067.395821078022
8930,0.344,13.927,0.679,32398.819,Metal Loss,External,21.0,0.072,36.0,GENE,20.0,,,,6.4,EXT ML,1,N,N,5.97,35.034,01:36,22.619,CMFL,1025,65000,E.R. WELD,24,1341.6,1392.7,1934.2,1267.1,1759.8,1391.5,1932.6,0.736,1.04,1.0,1.2,2022,2310,9875.160031200001,4.2449496,157.5,4453.128000000001,106.67999999999999,12086.164673818483
9030,0.344,28.885,0.666,32640.774,Metal Loss,External,27.0,0.093,42.0,GENE,20.0,,,,10.1,EXT ML ( ON GW ),1,N,N,5.97,95.708,08:40,10.053,CMFL,1025,65000,E.R. WELD,24,1341.6,1297.1,1801.5,1137.0,1579.2,1341.4,1863.1,0.79,0.966,1.2,1.4,2022,2327,9948.907915200001,8.804148000000001,300.5,9005.9256,175.26,12159.823341475738
9040,0.344,0.453,39.498,32641.893,Metal Loss,External,14.0,0.048,29.0,GENE,20.0,,,,2.4,EXT ML,2,N,N,5.97,96.347,08:28,22.41,CMFL,1025,65000,E.R. WELD,24,1341.6,1513.7,2102.4,1466.5,2036.8,1506.9,2092.9,0.677,1.128,1.0,1.2,2022,2329,9949.2489864,0.1380744,0.5,12177.979200000002,50.8,12160.122693758054
9040,0.344,0.535,39.419,32641.972,Metal Loss,External,18.0,0.062,33.0,GENE,20.0,,,,3.0,EXT ML,2,N,N,5.97,96.394,08:28,28.274,CMFL,1025,65000,E.R. WELD,24,1341.6,1489.7,2069.0,1423.9,1977.6,1482.1,2058.4,0.688,1.109,1.0,1.2,2022,2330,9949.2730656,0.16306800000000002,30.5,12177.979200000002,91.44,12160.145319804162
9060,0.344,0.837,39.124,32722.329,Metal Loss,External,20.0,0.069,35.0,GENE,20.0,,,,2.6,EXT ML,2,N,N,5.97,135.255,08:36,31.625,CMFL,1025,65000,E.R. WELD,24,1341.6,1490.5,2070.2,1434.7,1992.7,1480.3,2055.9,0.688,1.111,1.0,1.2,2022,2334,9973.7658792,0.2551176,109.0,12180.112799999999,50.8,12183.903866702703
9060,0.344,0.85,39.111,32722.343,Metal Loss,External,16.0,0.055,31.0,GENE,20.0,,,,2.6,EXT ML,2,N,N,5.97,135.261,08:36,14.661,CMFL,1025,65000,E.R. WELD,24,1341.6,1502.4,2086.7,1449.2,2012.7,1493.1,2073.8,0.682,1.12,1.0,1.2,2022,2335,9973.7701464,0.25908000000000003,188.0,12180.112799999999,66.03999999999999,12183.908143513514
9080,0.5,,,32774.081,Bend,,,,,,,,,,,BEND-HOT PULLED - 5.3D - 24° OVER,0,,,4.14,157.351,UNKN,,CMFL,1025,60000,E.R. WELD,24,1800.0,,,,,,,,,,,2022,2338,9989.5398888,,,2872.1304,,12214.049831702
9090,0.344,,,32808.737,Start Repair Marker,,,,,,,,,,,REPAIR MARKER START,0,,,5.97,158.403,01:16,,CMFL,1025,65000,E.R. WELD,24,1341.6,,,,,,,,,,,2022,2340,10000.103037600002,,,11865.864,,12229.599823748062
9090,0.344,,,32809.797,Start Sleeve,,,,,,,,,,,2012 DIG 17 SLEEVE START,0,,,5.97,158.388,01:16,,CMFL,1025,65000,E.R. WELD,24,1341.6,,,,,,,,,,,2022,2341,10000.4261256,,,11865.864,,12229.931459927871
9090,0.344,,,32811.759,End Sleeve,,,,,,,,,,,2012 DIG 17 SLEEVE END,0,,,5.97,158.361,01:16,,CMFL,1025,65000,E.R. WELD,24,1341.6,,,,,,,,,,,2022,2342,10001.0241432,,,11865.864,,12230.54529972484
9090,0.344,,,32812.421,End Repair Marker,,,,,,,,,,,REPAIR MARKER END,0,,,5.97,158.351,01:16,,CMFL,1025,65000,E.R. WELD,24,1341.6,,,,,,,,,,,2022,2343,10001.225920800001,,,11865.864,,12230.75241590506
9100,0.344,,,32826.07,Field Bend,,,,,,,,,,,BEND-COLD OVER,0,,,5.97,157.604,02:44,,CMFL,1025,65000,E.R. WELD,24,1341.6,,,,,,,,,,,2022,2345,10005.386136000001,,,12292.888800000002,,12234.940963554895
9130,0.344,11.027,19.423,32941.329,Seam Weld Manufacturing Anomaly,,,,,,,,,,5.5,SWA,5,N,N,5.97,147.665,03:16,,CMFL,1025,65000,E.R. WELD,24,1341.6,,,,,,,,,,,2022,2349,10040.517079199999,3.3610295999999997,101.5,9280.855200000002,,12281.324688
9130,0.344,12.612,17.838,32942.913,Seam Weld Manufacturing Anomaly,,,,,,,,,,4.2,SWA,5,N,N,5.97,147.552,03:16,,CMFL,1025,65000,E.R. WELD,24,1341.6,,,,,,,,,,,2022,2350,10040.999882400001,3.8441376000000003,99.0,9280.855200000002,,12293.565456000011
9130,0.344,13.409,17.041,32943.711,Seam Weld Manufacturing Anomaly,,,,,,,,,,6.6,SWA,5,N,N,5.97,147.496,03:16,,CMFL,1025,65000,E.R. WELD,24,1341.6,,,,,,,,,,,2022,2351,10041.2431128,4.0870632,102.0,9280.855200000002,,12305.794031999947
9130,0.344,14.537,15.912,32944.839,Seam Weld Manufacturing Anomaly,,,,,,,,,,4.1,SWA,5,N,N,5.97,147.416,03:16,,CMFL,1025,65000,E.R. WELD,24,1341.6,,,,,,,,,,,2022,2352,10041.5869272,4.4308776000000005,101.5,9280.855200000002,,12318.013464000018
9130,0.344,17.264,13.189,32947.562,Seam Weld Manufacturing Anomaly,,,,,,,,,,5.5,SWA,5,N,N,5.97,147.223,03:16,,CMFL,1025,65000,E.R. WELD,24,1341.6,,,,,,,,,,,2022,2353,10042.4168976,5.2620672,104.0,9280.855200000002,,12330.120119999978
9140,0.344,,,32998.806,AGM,,,,,,,,,,,AGM 15 - AT LINE MARKER ON RIGHT OF WAY,0,,,5.97,144.281,04:48,,CMFL,1025,65000,E.R. WELD,24,1341.6,,,,,,,,,,,2022,2355,10058.0360688,,,12206.0208,,12353.946273663887
9150,0.344,,,33019.925,Field Bend,,,,,,,,,,,BEND-COLD RIGHT,5,,,5.97,143.576,11:24,,CMFL,1025,65000,E.R. WELD,24,1341.6,,,,,,,,,,,2022,2357,10064.473140000002,,,12199.9248,,12360.390968076754
9150,0.344,,,33031.9,Start Repair Marker,,,,,,,,,,,REPAIR MARKER START,5,,,5.97,143.235,11:24,,CMFL,1025,65000,E.R. WELD,24,1341.6,,,,,,,,,,,2022,2358,10068.12312,,,12199.9248,,12364.045872348974
9150,0.344,,,33032.26,Start Sleeve,,,,,,,,,,,2012 DIG 18 SLEEVE START,5,,,5.97,143.225,11:24,,CMFL,1025,65000,E.R. WELD,24,1341.6,,,,,,,,,,,2022,2359,10068.232848000001,,,12199.9248,,12364.15574838555
9150,0.344,,,33034.833,End Sleeve,,,,,,,,,,,2012 DIG 18 SLEEVE END,5,,,5.97,143.152,11:24,,CMFL,1025,65000,E.R. WELD,24,1341.6,,,,,,,,,,,2022,2360,10069.0170984,,,12199.9248,,12364.941056835856
9150,0.344,,,33035.541,End Repair Marker,,,,,,,,,,,REPAIR MARKER END,5,,,5.97,143.131,11:24,,CMFL,1025,65000,E.R. WELD,24,1341.6,,,,,,,,,,,2022,2361,10069.2328968,,,12199.9248,,12365.157146374457
9150,0.344,35.141,4.885,33035.938,Metal Loss,External,14.0,0.048,29.0,GENE,20.0,,,,7.9,EXT ML,5,N,N,5.97,143.12,11:24,30.997,CMFL,1025,65000,E.R. WELD,24,1341.6,1437.1,1995.9,1302.5,1809.0,1421.9,1974.9,0.713,1.071,1.0,1.2,2022,2362,10069.353902400002,10.7109768,194.0,12199.9248,83.82,12365.278315225905
9150,0.344,37.215,2.812,33038.012,Metal Loss,External,18.0,0.062,33.0,GENE,20.0,,,,17.9,EXT ML,5,N,N,5.97,143.061,11:24,31.206,CMFL,1025,65000,E.R. WELD,24,1341.6,1354.4,1881.1,1187.9,1649.8,1386.3,1925.5,0.757,1.012,1.0,1.2,2022,2364,10069.986057600001,11.343132000000002,205.5,12199.9248,182.88,12365.911323281069
9150,0.344,38.419,1.608,33039.216,Metal Loss,External,13.0,0.044,28.0,GENE,20.0,,,,4.7,EXT ML,5,N,N,5.97,143.027,11:24,19.268,CMFL,1025,65000,E.R. WELD,24,1341.6,1477.8,2052.6,1380.6,1917.5,1464.4,2033.9,0.694,1.101,1.0,1.2,2022,2365,10070.353036800001,11.7101112,250.0,12199.9248,68.58,12366.278797581173
9150,0.344,39.14,0.886,33039.938,Metal Loss,External,21.0,0.072,36.0,GENE,20.0,,,,9.6,EXT ML ( NEAR GW ),5,N,N,5.97,143.006,11:24,25.552,CMFL,1025,65000,E.R. WELD,24,1341.6,1355.2,1882.3,1208.0,1677.8,1361.5,1891.0,0.756,1.013,1.0,1.2,2022,2366,10070.573102400002,11.929872000000001,209.5,12199.9248,160.01999999999998,12366.499160076752
9160,0.344,9.987,30.161,33050.81,Metal Loss,External,14.0,0.048,29.0,GENE,20.0,,,,6.8,EXT ML,5,N,N,5.97,142.809,12:20,32.463,CMFL,1025,65000,E.R. WELD,24,1341.6,1446.1,2008.4,1322.1,1836.3,1426.8,1981.7,0.709,1.078,1.0,1.2,2022,2369,10073.886887999999,3.0440376000000002,171.0,12238.024800000001,137.16,12369.807395608446
9160,0.344,12.615,27.533,33053.438,Metal Loss,External,45.0,0.155,60.0,GENE,15.0,,,,47.6,*EXT ML,5,Y,Y,5.97,142.774,12:20,21.153,CMFL,1025,65000,E.R. WELD,24,1341.6,991.0,1376.4,792.0,1100.0,1140.9,1584.7,1.034,0.736,1.0,1.2,2022,2370,10074.6879024,3.8450520000000004,234.5,12238.024800000001,429.25999999999993,12370.606853788384
9160,0.344,13.35,26.798,33054.173,Metal Loss,External,16.0,0.055,31.0,GENE,20.0,,,,1.9,EXT ML,5,N,N,5.97,142.764,12:20,37.49,CMFL,1025,65000,E.R. WELD,24,1341.6,1520.3,2111.6,1485.9,2063.7,1514.6,2103.7,0.674,1.133,1.0,1.2,2022,2371,10074.911930400001,4.0690800000000005,189.0,12238.024800000001,33.019999999999996,12370.830446544187
9160,0.344,14.186,25.961,33055.01,Metal Loss,External,28.0,0.096,43.0,GENE,20.0,,,,3.4,EXT ML,5,N,N,5.97,142.753,12:20,37.28,CMFL,1025,65000,E.R. WELD,24,1341.6,1427.8,1983.0,1341.2,1862.7,1401.0,1945.9,0.718,1.065,1.0,1.2,2022,2372,10075.167048000001,4.3238928,188.0,12238.024800000001,55.88,12371.085068498754
9170,0.344,0.696,39.452,33081.667,Metal Loss,External,12.0,0.041,27.0,GENE,20.0,,,,3.2,EXT ML,3,N,N,5.97,142.394,01:24,21.991,CMFL,1025,65000,E.R. WELD,24,1341.6,1503.9,2088.7,1441.6,2002.2,1495.3,2076.8,0.682,1.122,1.0,1.2,2022,2375,10083.2921016,0.2121408,147.0,12237.110400000003,73.66,12379.194389490087
9170,0.344,0.712,39.436,33081.683,Metal Loss,External,17.0,0.058,32.0,GENE,20.0,,,,3.0,EXT ML,3,N,N,5.97,142.394,01:24,28.903,CMFL,1025,65000,E.R. WELD,24,1341.6,1492.0,2072.2,1428.6,1984.2,1500.5,2084.0,0.687,1.112,0.6,1.2,2022,2376,10083.2969784,0.2170176,175.5,12237.110400000003,73.66,12379.19925803009
9170,0.344,0.84,39.304,33081.814,Metal Loss,External,13.0,0.044,28.0,GENE,20.0,,,,2.0,EXT ML,3,N,N,5.97,142.392,01:24,32.673,CMFL,1025,65000,E.R. WELD,24,1341.6,1523.2,2115.5,1488.1,2066.8,1518.2,2108.7,0.673,1.136,1.0,1.2,2022,2377,10083.3369072,0.256032,198.0,12237.110400000003,40.64,12379.239119201357
9180,0.344,,,33159.849,Start Repair Marker,,,,,,,,,,,REPAIR MARKER 2012 DIG 19 RECOAT START,1,,,5.97,141.578,12:52,,CMFL,1025,65000,E.R. WELD,24,1341.6,,,,,,,,,,,2022,2379,10107.121975200002,,,12233.148,,12402.973305727017
9180,0.344,39.075,1.06,33160.194,Metal Loss,External,13.0,0.044,28.0,GENE,20.0,,,,5.7,EXT ML,1,N,N,5.97,141.577,12:52,33.51,CMFL,1025,65000,E.R. WELD,24,1341.6,1462.0,2030.5,1353.7,1880.1,1445.6,2007.8,0.701,1.092,1.0,1.2,2022,2380,10107.227131200001,11.910060000000001,185.5,12233.148,111.76,12403.078189234266
9190,0.344,,,33162.444,End Repair Marker,,,,,,,,,,,REPAIR MARKER 2012 DIG 19 RECOAT END,0,,,5.97,141.566,08:20,,CMFL,1025,65000,E.R. WELD,24,1341.6,,,,,,,,,,,2022,2382,10107.912931200002,,,12189.8664,,12403.763570331952
9200,0.344,39.222,1.027,33240.469,Metal Loss,External,19.0,0.065,34.0,GENE,20.0,,,,3.4,EXT ML,4,N,N,5.97,141.697,09:12,15.08,CMFL,1025,65000,E.R. WELD,24,1341.6,1473.2,2046.1,1394.1,1936.2,1462.5,2031.2,0.696,1.096,1.0,1.2,2022,2387,10131.6949512,11.954865600000002,194.5,12266.980800000001,149.86,12424.228426015317
9210,0.344,0.807,39.298,33242.303,Metal Loss,External,17.0,0.058,32.0,GENE,20.0,,,,2.3,EXT ML ( ON SW ),1,N,N,5.97,141.693,04:20,0.0,CMFL,1025,65000,E.R. WELD,24,1341.6,1509.7,2096.9,1464.1,2033.5,1501.9,2085.9,0.679,1.125,1.0,1.2,2022,2389,10132.253954400001,0.24597360000000001,129.5,12224.003999999999,88.89999999999999,12424.640292227105
9220,0.344,35.676,4.498,33317.277,Metal Loss,External,14.0,0.048,29.0,GENE,20.0,,,,3.9,EXT ML,4,N,N,5.97,139.841,03:00,31.206,CMFL,1025,65000,E.R. WELD,24,1341.6,1485.5,2063.2,1402.6,1948.0,1473.3,2046.3,0.69,1.106,1.0,1.2,2022,2392,10155.106029600001,10.874044800000002,239.0,12245.0352,96.52,12442.683836746553
9220,0.344,38.671,1.503,33320.272,Metal Loss,External,24.0,0.082,39.0,GENE,20.0,,,,18.5,EXT ML ( ON GW ),4,N,N,5.97,139.763,03:00,31.625,CMFL,1025,65000,E.R. WELD,24,1341.6,1292.8,1795.5,1115.2,1548.9,1268.7,1762.1,0.793,0.961,1.0,1.2,2022,2393,10156.0189056,11.7869208,240.0,12245.0352,213.35999999999999,12443.182380566936
9220,0.344,38.98,1.194,33320.581,Metal Loss,External,14.0,0.048,29.0,GENE,20.0,,,,8.5,EXT ML,4,N,N,5.97,139.755,03:00,10.681,CMFL,1025,65000,E.R. WELD,24,1341.6,1429.4,1985.3,1294.1,1797.4,1407.4,1954.7,0.717,1.067,1.0,1.2,2022,2394,10156.1130888,11.881103999999999,146.0,12245.0352,127.0,12443.233816306667
9220,0.344,39.419,0.755,33321.02,Metal Loss,External,14.0,0.048,29.0,GENE,20.0,,,,6.5,EXT ML,4,N,N,5.97,139.744,03:00,3.351,CMFL,1025,65000,E.R. WELD,24,1341.6,1448.5,2011.8,1327.7,1844.0,1429.6,1985.6,0.708,1.08,1.0,1.2,2022,2395,10156.246895999999,12.0149112,74.0,12245.0352,33.019999999999996,12443.306891678001
9250,0.344,0.653,39.347,33402.677,Metal Loss,External,18.0,0.062,33.0,GENE,20.0,,,,3.1,EXT ML,8,N,N,5.97,139.456,03:04,33.091,CMFL,1025,65000,E.R. WELD,24,1341.6,1481.0,2057.0,1413.6,1963.3,1467.3,2037.9,0.692,1.105,1.0,1.2,2022,2400,10181.135949600002,0.19903440000000003,250.0,12192.0,76.19999999999999,12464.693531193005
9250,0.344,1.716,38.284,33403.74,Metal Loss,External,17.0,0.058,32.0,GENE,20.0,,,,2.1,EXT ML,8,N,N,5.97,139.458,03:04,16.965,CMFL,1025,65000,E.R. WELD,24,1341.6,1513.8,2102.5,1472.7,2045.3,1506.8,2092.7,0.677,1.128,1.0,1.2,2022,2401,10181.459952,0.5230368,11.0,12192.0,78.74,12465.017938596
9250,0.344,32.185,7.815,33434.209,Metal Loss,External,33.0,0.113,48.0,GENE,20.0,,,,10.5,EXT ML,8,N,N,5.97,139.505,03:04,19.268,CMFL,1025,65000,E.R. WELD,24,1341.6,1234.4,1714.4,1062.6,1475.9,1223.7,1699.6,0.83,0.917,1.0,1.2,2022,2402,10190.7469032,9.809988,352.5,12192.0,162.56,12474.316498485003
9250,0.344,33.068,6.932,33435.092,Metal Loss,External,19.0,0.065,34.0,GENE,20.0,,,,9.7,EXT ML,8,N,N,5.97,139.506,03:04,19.268,CMFL,1025,65000,E.R. WELD,24,1341.6,1379.1,1915.4,1228.6,1706.4,1370.6,1903.7,0.743,1.027,1.0,1.2,2022,2403,10191.0160416,10.0791264,354.0,12192.0,149.86,12474.585973308001
9250,0.344,34.39,5.61,33436.414,Metal Loss,External,21.0,0.072,36.0,GENE,20.0,,,,8.3,EXT ML,8,N,N,5.97,139.508,03:04,15.08,CMFL,1025,65000,E.R. WELD,24,1341.6,1374.8,1909.5,1228.2,1705.8,1348.6,1873.1,0.746,1.023,1.0,1.2,2022,2404,10191.418987199999,10.482072,21.0,12192.0,134.61999999999998,12474.98942259
9250,0.344,37.375,2.625,33439.4,Metal Loss,External,21.0,0.072,36.0,GENE,20.0,,,,2.9,EXT ML,8,N,N,5.97,139.512,03:04,13.614,CMFL,1025,65000,E.R. WELD,24,1341.6,1477.7,2052.4,1411.4,1960.3,1462.9,2031.8,0.694,1.101,1.0,1.2,2022,2405,10192.32912,11.3919,27.0,12192.0,71.11999999999999,12475.900693056003
9250,0.344,38.251,1.749,33440.276,Metal Loss,External,31.0,0.106,46.0,GENE,20.0,,,,9.9,EXT ML,8,N,N,5.97,139.514,03:04,12.985,CMFL,1025,65000,E.R. WELD,24,1341.6,1253.1,1740.4,1093.9,1519.4,1219.1,1693.2,0.818,0.937,1.0,1.2,2022,2406,10192.5961248,11.6589048,31.0,12192.0,132.07999999999998,12476.168031612002
9260,0.344,,,33447.956,Field Bend,,,,,,,,,,,BEND-COLD OVER,3,,,5.97,139.379,02:00,,CMFL,1025,65000,E.R. WELD,24,1341.6,,,,,,,,,,,2022,2408,10194.9369888,,,12067.946400000003,,12478.533171178746
9270,0.344,,,33514.311,End Sleeve,,,,,,,,,,,SLEEVE END,2,,,5.97,136.844,10:00,,CMFL,1025,65000,E.R. WELD,24,1341.6,,,,,,,,,,,2022,2416,10215.161992800002,,,12203.887200000001,,12498.902102376027
9270,0.344,,,33520.322,Start Sleeve,,,,,,,,,,,SLEEVE START,2,,,5.97,136.634,10:00,,CMFL,1025,65000,E.R. WELD,24,1341.6,,,,,,,,,,,2022,2417,10216.9941456,,,12203.887200000001,,12500.736085498502
9280,0.344,,,33522.428,End Sleeve,,,,,,,,,,,SLEEVE END,16,,,5.97,136.56,08:28,,CMFL,1025,65000,E.R. WELD,24,1341.6,,,,,,,,,,,2022,2419,10217.6360544,,,12270.943200000002,,12501.377647798106
9280,0.344,27.612,12.648,33549.268,Metal Loss,External,19.0,0.065,34.0,GENE,20.0,,,,3.6,EXT ML,16,N,N,5.97,136.45,08:28,22.201,CMFL,1025,65000,E.R. WELD,24,1341.6,1467.1,2037.6,1384.3,1922.7,1450.6,2014.8,0.699,1.093,1.0,1.2,2022,2423,10225.8168864,8.4161376,148.0,12270.943200000002,60.959999999999994,12509.532266347001
9280,0.344,28.094,12.165,33549.751,Metal Loss,External,49.0,0.169,64.0,GENE,15.0,,,,84.8,*EXT ML,16,Y,Y,5.97,136.449,08:28,32.044,CMFL,1025,65000,E.R. WELD,24,1341.6,914.1,1269.5,718.4,997.8,1243.7,1727.4,1.121,0.682,1.0,1.2,2022,2424,10225.9641048,8.5630512,130.0,12270.943200000002,398.78,12509.67901302208
9280,0.344,31.135,9.124,33552.792,Metal Loss,External,20.0,0.069,35.0,GENE,20.0,,,,7.4,EXT ML,16,N,N,5.97,136.443,08:28,6.074,CMFL,1025,65000,E.R. WELD,24,1341.6,1388.7,1928.8,1254.9,1742.9,1455.4,2021.4,0.738,1.037,1.0,1.2,2022,2425,10226.8910016,9.489948000000002,226.0,12270.943200000002,48.26,12510.602939810726
9280,0.344,32.254,8.002,33553.914,Metal Loss,External,49.0,0.169,64.0,GENE,15.0,,,,20.8,*EXT ML,16,Y,Y,5.97,136.441,08:28,11.1,CMFL,1025,65000,E.R. WELD,24,1341.6,982.4,1364.5,792.4,1100.6,1188.3,1650.4,1.043,0.735,1.0,1.2,2022,2426,10227.2329872,9.8310192,212.5,12270.943200000002,182.88,12510.943829602522
9280,0.344,33.461,6.798,33555.118,Metal Loss,External,47.0,0.161,62.0,GENE,20.0,,,,1.6,*EXT ML,16,Y,Y,5.97,136.438,08:28,30.997,CMFL,1025,65000,E.R. WELD,24,1341.6,1467.5,2038.2,1417.5,1968.8,1467.3,2037.9,0.699,1.094,0.8,1.2,2022,2427,10227.599966400001,10.1989128,107.5,12270.943200000002,76.19999999999999,12511.309632908517
9280,0.344,34.117,6.142,33555.774,Metal Loss,External,19.0,0.065,34.0,GENE,20.0,,,,6.4,EXT ML,16,N,N,5.97,136.437,08:28,29.74,CMFL,1025,65000,E.R. WELD,24,1341.6,1414.7,1964.9,1285.3,1785.1,1429.6,1985.6,0.725,1.052,1.0,1.2,2022,2428,10227.7999152,10.3988616,115.0,12270.943200000002,60.959999999999994,12511.50894102208
9280,0.344,34.203,6.056,33555.86,Metal Loss,External,43.0,0.148,58.0,GENE,15.0,,,,26.8,*EXT ML,16,Y,Y,5.97,136.437,08:28,6.283,CMFL,1025,65000,E.R. WELD,24,1341.6,1039.7,1444.1,854.0,1186.1,1177.4,1635.3,0.986,0.779,1.0,1.2,2022,2429,10227.826128,10.425074400000002,207.5,12270.943200000002,238.76,12511.535069829652
9280,0.344,34.554,5.705,33556.211,Metal Loss,External,20.0,0.069,35.0,GENE,20.0,,,,1.3,EXT ML,16,N,N,5.97,136.436,08:28,32.882,CMFL,1025,65000,E.R. WELD,24,1341.6,1529.6,2124.4,1510.6,2098.0,1525.6,2118.9,0.67,1.14,1.0,1.2,2022,2430,10227.933112800001,10.5320592,97.0,12270.943200000002,38.099999999999994,12511.641711823344
9280,0.344,34.898,5.361,33556.555,Metal Loss,External,63.0,0.217,78.0,GENE,20.0,,,,18.1,*EXT ML,16,Y,Y,5.97,136.436,08:28,30.369,CMFL,1025,65000,E.R. WELD,24,1341.6,820.0,1138.8,610.9,848.5,1316.5,1828.5,1.25,0.608,1.0,1.2,2022,2431,10228.037964000001,10.636910400000001,114.5,12270.943200000002,246.37999999999997,12511.746227053627
9280,0.344,36.342,3.917,33557.999,Metal Loss,External,18.0,0.062,33.0,GENE,20.0,,,,10.2,EXT ML,16,N,N,5.97,136.433,08:28,21.782,CMFL,1025,65000,E.R. WELD,24,1341.6,1386.8,1926.1,1233.4,1713.0,1394.2,1936.3,0.739,1.032,1.0,1.2,2022,2432,10228.478095200002,11.0770416,150.0,12270.943200000002,167.64,12512.184947962145
9280,0.344,36.604,3.655,33558.261,Metal Loss,External,28.0,0.096,43.0,PITT,20.0,,,,0.7,EXT ML,16,N,N,5.97,136.432,08:28,29.531,CMFL,1025,65000,E.R. WELD,24,1341.6,1539.9,2138.7,1533.3,2129.6,1537.9,2135.9,0.666,1.148,0.6,1.2,2022,2433,10228.5579528,11.1568992,112.5,12270.943200000002,20.32,12512.264549678232
9280,0.344,36.736,3.524,33558.392,Metal Loss,External,29.0,0.1,44.0,GENE,25.0,,,,4.4,EXT ML,16,N,N,5.97,136.432,08:28,13.195,CMFL,1025,65000,E.R. WELD,24,1341.6,1382.3,1919.8,1274.6,1770.3,1412.0,1961.1,0.742,1.033,1.0,1.2,2022,2434,10228.5978816,11.1971328,198.5,12270.943200000002,147.32,12512.304350536277
9280,0.344,36.965,3.294,33558.622,Metal Loss,External,11.0,0.038,26.0,GENE,20.0,,,,3.5,EXT ML,16,N,N,5.97,136.432,08:28,31.206,CMFL,1025,65000,E.R. WELD,24,1341.6,1502.0,2086.2,1432.9,1990.1,1493.2,2073.9,0.683,1.121,1.0,1.2,2022,2435,10228.667985600001,11.266932000000002,105.0,12270.943200000002,50.8,12512.374229905363
9280,0.344,36.978,3.281,33558.635,Metal Loss,External,20.0,0.069,35.0,AXGR,20.0,,,,2.0,EXT ML,16,N,N,5.97,136.431,08:28,5.864,CMFL,1025,65000,E.R. WELD,24,1341.6,1508.6,2095.2,1467.9,2038.8,1514.2,2103.1,0.68,1.124,0.6,1.2,2022,2436,10228.671948000001,11.270894400000001,226.0,12270.943200000002,22.86,12512.378179608833
9280,0.344,37.326,2.933,33558.983,Metal Loss,External,22.0,0.076,37.0,GENE,20.0,,,,3.2,EXT ML,16,N,N,5.97,136.431,08:28,10.472,CMFL,1025,65000,E.R. WELD,24,1341.6,1463.8,2033.0,1387.6,1927.3,1446.0,2008.3,0.7,1.091,1.0,1.2,2022,2437,10228.7780184,11.376964800000001,204.0,12270.943200000002,99.05999999999999,12512.48391013249
9280,0.344,,,33561.591,End Sleeve,,,,,,,,,,,2012 DIG 2 SLEEVE END,16,,,5.97,136.426,08:28,,CMFL,1025,65000,E.R. WELD,24,1341.6,,,,,,,,,,,2022,2439,10229.572936800001,,,12270.943200000002,,12513.27628141325
9290,0.344,0.633,39.377,33562.549,Metal Loss,External,15.0,0.052,30.0,GENE,20.0,,,,8.2,EXT ML,1,N,N,5.97,136.424,01:20,13.614,CMFL,1025,65000,E.R. WELD,24,1341.6,1421.1,1973.7,1288.3,1789.3,1397.2,1940.5,0.721,1.062,1.0,1.2,2022,2441,10229.864935200001,0.1929384,334.5,12195.048,121.91999999999999,12513.5679624
9300,0.344,5.571,34.659,33607.5,Metal Loss,External,23.0,0.079,38.0,GENE,20.0,,,,7.2,EXT ML,3,N,N,5.97,139.204,02:40,16.336,CMFL,1025,65000,E.R. WELD,24,1341.6,1364.8,1895.6,1228.1,1705.7,1382.7,1920.4,0.751,1.019,1.0,1.2,2022,2443,10243.566,1.6980408,347.0,12262.104,190.5,12527.262144051898
9300,0.344,6.368,33.862,33608.297,Metal Loss,External,26.0,0.089,41.0,PITT,20.0,,,,1.4,EXT ML,3,N,N,5.97,139.251,02:40,16.546,CMFL,1025,65000,E.R. WELD,24,1341.6,1519.4,2110.2,1495.9,2077.6,1512.7,2100.9,0.675,1.133,0.6,1.2,2022,2444,10243.8089256,1.9409664000000002,0.5,12262.104,27.94,12527.504085462979
9300,0.344,7.172,33.061,33609.098,Metal Loss,External,29.0,0.1,44.0,GENE,20.0,,,,33.7,EXT ML,3,N,N,5.97,139.299,02:40,22.829,CMFL,1025,65000,E.R. WELD,24,1341.6,1199.1,1665.4,1018.4,1414.5,1238.9,1720.8,0.855,0.898,1.0,1.2,2022,2445,10244.0530704,2.1860256000000002,359.0,12262.104,332.73999999999995,12527.74724113459
9310,0.344,0.797,39.314,33642.956,Metal Loss,External,21.0,0.072,36.0,GENE,20.0,,,,4.2,EXT ML,3,N,N,5.97,141.319,02:44,12.985,CMFL,1025,65000,E.R. WELD,24,1341.6,1437.5,1996.6,1343.4,1865.9,1414.9,1965.1,0.713,1.073,1.0,1.2,2022,2448,10254.3729888,0.24292560000000002,144.0,12226.137600000002,86.36,12538.026024726983
9310,0.344,0.814,39.298,33642.972,Metal Loss,External,17.0,0.058,32.0,GENE,20.0,,,,3.5,EXT ML,3,N,N,5.97,141.32,02:44,21.363,CMFL,1025,65000,E.R. WELD,24,1341.6,1478.4,2053.3,1399.9,1944.3,1464.4,2033.9,0.693,1.101,1.0,1.2,2022,2449,10254.377865600001,0.2481072,184.0,12226.137600000002,71.11999999999999,12538.030895326272
9350,0.344,34.711,5.295,33837.241,Metal Loss,External,18.0,0.062,33.0,GENE,20.0,,,,2.7,EXT ML,2,N,N,5.97,133.927,05:44,7.959,CMFL,1025,65000,E.R. WELD,24,1341.6,1494.7,2075.9,1438.8,1998.3,1492.1,2072.3,0.686,1.115,0.6,1.2,2022,2455,10313.591056800002,10.5799128,137.5,12194.133600000001,63.5,12596.047111284708
9350,0.344,35.164,4.846,33837.69,Metal Loss,External,12.0,0.041,27.0,GENE,20.0,,,,4.6,EXT ML ( ON SW ),2,N,N,5.97,133.873,05:44,0.419,CMFL,1025,65000,E.R. WELD,24,1341.6,1483.7,2060.7,1392.3,1933.7,1471.4,2043.6,0.691,1.107,1.0,1.2,2022,2456,10313.727912000002,10.717987200000001,170.0,12194.133600000001,60.959999999999994,12596.184253837526
9360,0.344,1.962,38.392,33844.498,Metal Loss,External,30.0,0.103,45.0,GENE,20.0,,,,7.3,EXT ML,8,N,N,5.97,133.055,08:00,7.33,CMFL,1025,65000,E.R. WELD,24,1341.6,1304.4,1811.6,1155.7,1605.2,1394.2,1936.4,0.786,0.972,1.0,1.2,2022,2458,10315.8029904,0.5980176,203.0,12299.8992,50.8,12598.25866950052
9360,0.344,2.943,37.415,33845.476,Metal Loss,External,46.0,0.158,61.0,GENE,15.0,,,,13.7,*EXT ML,8,Y,Y,5.97,132.973,08:00,7.54,CMFL,1025,65000,E.R. WELD,24,1341.6,1053.4,1463.1,867.4,1204.7,1205.2,1673.9,0.973,0.786,1.0,1.2,2022,2459,10316.1010848,0.8970264000000001,197.5,12299.8992,109.21999999999998,12598.554887606284
9360,0.344,4.642,35.712,33847.178,Metal Loss,External,43.0,0.148,58.0,GENE,15.0,,,,8.0,*EXT ML,8,Y,Y,5.97,132.907,08:00,7.749,CMFL,1025,65000,E.R. WELD,24,1341.6,1158.8,1609.4,989.1,1373.8,1282.2,1780.8,0.885,0.865,1.0,1.2,2022,2460,10316.6198544,1.4148816000000002,199.0,12299.8992,93.98,12599.070391917132
9360,0.344,5.525,34.829,33848.061,Metal Loss,External,19.0,0.065,34.0,GENE,20.0,,,,2.0,EXT ML,8,N,N,5.97,132.872,08:00,7.54,CMFL,1025,65000,E.R. WELD,24,1341.6,1513.0,2101.4,1475.5,2049.3,1505.6,2091.1,0.678,1.128,1.0,1.2,2022,2461,10316.8889928,1.6840200000000003,203.5,12299.8992,38.099999999999994,12599.337836280516
