Repository: bforce541/tidal-backend-work

# ILI Alignment & Growth (MVP)

Two-run weld-anchored alignment + anomaly matching + growth rates. Deterministic, explainable, engineer-aligned.

## MVP: What It Does

Given two ILI runs (e.g. 2007 & 2015 OR 2015 & 2022):

1. **Ingest** – Excel/CSV
2. **Normalize** – Schema + units (distances → m, clock → degrees, depth → %, length/width → mm)
3. **Align** – Weld-anchored, segment-wise linear mapping
4. **Match** – Distance + clock + type + geometry (hard filters, weighted score)
5. **Growth** – Depth/length/width rates for matched pairs only
6. **Flag** – New, Missing, Ambiguous
7. **Output** – Excel + CSV + summary.json

Prediction is **not** part of MVP.

File: output 2/tables/New_2022_vs_2015.csv (part 10 of 23)
[in.]",Pdesign [PSI],"Mod B31G Psafe 
[PSI]",Mod B31G Pburst [PSI],"Mod B31G Psafe Pressure with Tolerance
[PSI]","Mod B31G Pburst Pressure with Tolerance
[PSI]",Effective Area Psafe [PSI],Effective Area Pburst [PSI],ERF,RPR,Length Tolerance [in],Width Tolerance [in],run_year,row_index,distance_raw_m,dist_to_us_weld_m,clock_position_deg,length_mm,width_mm,distance_corrected_m
9360,0.344,10.453,29.902,33852.989,Metal Loss,External,14.0,0.048,29.0,GENE,20.0,,,,5.4,EXT ML,8,N,N,5.97,132.681,08:00,7.959,CMFL,1025,65000,E.R. WELD,24,1341.6,1459.0,2026.3,1352.8,1878.9,1441.9,2002.6,0.703,1.089,1.0,1.2,2022,2462,10318.3910472,3.1860744,202.0,12299.8992,60.959999999999994,12600.830436306289
9360,0.344,,,33881.385,Start Repair Marker,,,,,,,,,,,REPAIR MARKER START,8,,,5.97,131.576,08:00,,CMFL,1025,65000,E.R. WELD,24,1341.6,,,,,,,,,,,2022,2466,10327.046148000001,,,12299.8992,,12609.431059344402
9360,0.344,,,33881.407,Start Repair Marker,,,,,,,,,,,REPAIR MARKER RECOAT START,8,,,5.97,131.575,08:00,,CMFL,1025,65000,E.R. WELD,24,1341.6,,,,,,,,,,,2022,2467,10327.0528536,,,12299.8992,,12609.437722737373
9360,0.344,,,33881.549,Start Composite Wrap,,,,,,,,,,,2012 DIG 20 COMPOSITE WRAP START,8,,,5.97,131.569,08:00,,CMFL,1025,65000,E.R. WELD,24,1341.6,,,,,,,,,,,2022,2468,10327.0961352,,,12299.8992,,12609.480731910195
9360,0.344,,,33882.72,End Composite Wrap,,,,,,,,,,,2012 DIG 20 COMPOSITE WRAP END,8,,,5.97,131.524,08:00,,CMFL,1025,65000,E.R. WELD,24,1341.6,,,,,,,,,,,2022,2469,10327.453056,,,12299.8992,,12609.835406145216
9370,0.344,2.008,22.822,33884.898,Metal Loss,External,28.0,0.096,43.0,PITT,20.0,,,,1.0,EXT ML,3,N,N,5.97,131.439,12:28,4.817,CMFL,1025,65000,E.R. WELD,24,1341.6,1531.0,2126.3,1517.5,2107.7,1526.8,2120.6,0.67,1.141,0.6,1.2,2022,2474,10328.1169104,0.6120384,351.0,7567.8792,30.479999999999997,12610.875080432379
9370,0.344,,,33885.367,End Repair Marker,,,,,,,,,,,REPAIR MARKER RECOAT END,3,,,5.97,131.421,12:28,,CMFL,1025,65000,E.R. WELD,24,1341.6,,,,,,,,,,,2022,2475,10328.2598616,,,7567.8792,,12611.10588645767
9370,0.344,,,33899.377,Start Repair Marker,,,,,,,,,,,REPAIR MARKER START,3,,,5.97,132.164,12:28,,CMFL,1025,65000,E.R. WELD,24,1341.6,,,,,,,,,,,2022,2476,10332.5301096,,,7567.8792,,12618.000539793153
9370,0.344,,,33899.462,Start Sleeve,,,,,,,,,,,2012 DIG 20 SLEEVE START,3,,,5.97,132.168,12:28,,CMFL,1025,65000,E.R. WELD,24,1341.6,,,,,,,,,,,2022,2477,10332.5560176,,,7567.8792,,12618.042370309464
9370,0.344,,,33902.493,End Sleeve,,,,,,,,,,,2012 DIG 20 SLEEVE END,3,,,5.97,132.33,12:28,,CMFL,1025,65000,E.R. WELD,24,1341.6,,,,,,,,,,,2022,2478,10333.4798664,,,7567.8792,,12619.53399730874
9370,0.344,,,33903.291,End Repair Marker,,,,,,,,,,,REPAIR MARKER END,3,,,5.97,132.372,12:28,,CMFL,1025,65000,E.R. WELD,24,1341.6,,,,,,,,,,,2022,2479,10333.7230968,,,7567.8792,,12619.926712038341
9390,0.344,36.234,3.839,33984.17,Metal Loss,External,31.0,0.106,46.0,GENE,20.0,,,,12.8,EXT ML,3,N,N,5.97,131.526,07:20,29.95,CMFL,1025,65000,E.R. WELD,24,1341.6,1237.0,1718.1,1062.4,1475.5,1309.5,1818.7,0.829,0.92,1.0,1.2,2022,2482,10358.375016,11.044123200000001,2.5,12214.860000000002,114.3,12645.183906494063
9390,0.344,37.52,2.556,33985.453,Metal Loss,External,17.0,0.058,32.0,GENE,20.0,,,,1.3,EXT ML,3,N,N,5.97,131.504,07:20,30.159,CMFL,1025,65000,E.R. WELD,24,1341.6,1532.5,2128.4,1513.1,2101.5,1529.2,2123.9,0.669,1.142,1.0,1.2,2022,2483,10358.7660744,11.436096000000001,3.5,12214.860000000002,45.72,12645.568563698575
9390,0.344,38.848,1.224,33986.785,Metal Loss,External,19.0,0.065,34.0,GENE,20.0,,,,9.9,EXT ML,3,N,N,5.97,131.482,07:20,30.578,CMFL,1025,65000,E.R. WELD,24,1341.6,1376.5,1911.8,1226.3,1703.2,1398.6,1942.5,0.745,1.026,1.0,1.2,2022,2484,10359.172068000002,11.8408704,1.0,12214.860000000002,154.93999999999997,12645.967911630305
9400,0.344,,,33997.264,Field Bend,,,,,,,,,,,BEND-COLD OVER,1,,,5.97,131.161,08:32,,CMFL,1025,65000,E.R. WELD,24,1341.6,,,,,,,,,,,2022,2486,10362.3660672,,,12249.912,,12649.14808313312
9400,0.344,,,34027.198,Start Repair Marker,,,,,,,,,,,REPAIR MARKER 2012 DIG 21 RECOAT START,1,,,5.97,130.014,08:32,,CMFL,1025,65000,E.R. WELD,24,1341.6,,,,,,,,,,,2022,2487,10371.489950399999,,,12249.912,,12658.246994271609
9400,0.344,39.272,0.919,34027.28,Metal Loss,External,25.0,0.086,40.0,PITT,20.0,,,,1.1,EXT ML,1,N,N,5.97,130.011,08:32,27.646,CMFL,1025,65000,E.R. WELD,24,1341.6,1529.1,2123.8,1512.1,2100.1,1524.8,2117.7,0.67,1.14,0.6,1.2,2022,2488,10371.514944,11.9701056,27.5,12249.912,40.64,12658.271919464147
9410,0.344,,,34029.209,End Repair Marker,,,,,,,,,,,REPAIR MARKER 2012 DIG 21 RECOAT END,1,,,5.97,129.937,01:08,,CMFL,1025,65000,E.R. WELD,24,1341.6,,,,,,,,,,,2022,2490,10372.1029032,,,12213.031200000001,,12658.85919651242
9410,0.344,27.192,12.877,34055.39,Metal Loss,External,12.0,0.041,27.0,GENE,20.0,,,,3.7,EXT ML,1,N,N,5.97,128.629,01:08,28.274,CMFL,1025,65000,E.R. WELD,24,1341.6,1497.2,2079.4,1423.1,1976.5,1487.3,2065.7,0.685,1.116,1.0,1.2,2022,2491,10380.082872,8.2881216,169.0,12213.031200000001,76.19999999999999,12666.841356024861
9420,0.344,,,34073.675,Start Sleeve,,,,,,,,,,,2012 DIG 21 SLEEVE START,3,,,5.97,127.789,02:40,,CMFL,1025,65000,E.R. WELD,24,1341.6,,,,,,,,,,,2022,2493,10385.656140000001,,,12280.0872,,12672.406783915214
9420,0.344,,,34076.148,End Sleeve,,,,,,,,,,,2012 DIG 21 SLEEVE END,3,,,5.97,127.738,02:40,,CMFL,1025,65000,E.R. WELD,24,1341.6,,,,,,,,,,,2022,2494,10386.409910400002,,,12280.0872,,12673.156475633044
9420,0.344,,,34078.737,Start Sleeve,,,,,,,,,,,2021 DIG 12 SLEEVE START,3,,,5.97,127.684,02:40,,CMFL,1025,65000,E.R. WELD,24,1341.6,,,,,,,,,,,2022,2495,10387.199037600001,,,12280.0872,,12673.9413328338
9420,0.344,,,34082.5,End Sleeve,,,,,,,,,,,2021 DIG 12 SLEEVE END,3,,,5.97,127.605,02:40,,CMFL,1025,65000,E.R. WELD,24,1341.6,,,,,,,,,,,2022,2496,10388.346000000001,,,12280.0872,,12675.082088973792
9420,0.344,39.245,1.043,34107.513,Metal Loss,External,28.0,0.096,43.0,GENE,20.0,,,,5.9,EXT ML,3,N,N,5.97,127.084,02:40,24.923,CMFL,1025,65000,E.R. WELD,24,1341.6,1348.2,1872.4,1218.3,1692.1,1361.9,1891.6,0.76,1.006,1.0,1.2,2022,2497,10395.9699624,11.961876,307.0,12280.0872,218.43999999999997,12682.66479780441
9420,0.344,39.245,1.043,34107.513,Metal Loss,External,15.0,0.052,30.0,GENE,20.0,,,,3.1,EXT ML,3,N,N,5.97,127.084,02:40,31.625,CMFL,1025,65000,E.R. WELD,24,1341.6,1495.2,2076.7,1430.6,1986.9,1484.7,2062.1,0.686,1.115,1.0,1.2,2022,2498,10395.9699624,11.961876,231.0,12280.0872,78.74,12682.66479780441
9420,0.344,39.36,0.932,34107.625,Metal Loss,External,21.0,0.072,36.0,GENE,20.0,,,,3.0,EXT ML,3,N,N,5.97,127.081,02:40,37.071,CMFL,1025,65000,E.R. WELD,24,1341.6,1472.3,2044.8,1404.5,1950.7,1456.3,2022.6,0.696,1.099,1.0,1.2,2022,2499,10396.0041,11.996928,263.0,12280.0872,35.559999999999995,12682.698750684473
9430,0.344,32.385,7.697,34140.942,Metal Loss,External,18.0,0.062,33.0,AXGR,20.0,,,,3.2,EXT ML,7,N,N,5.97,126.264,10:32,27.855,CMFL,1025,65000,E.R. WELD,24,1341.6,1482.1,2058.4,1411.6,1960.5,1468.6,2039.8,0.692,1.104,1.0,1.2,2022,2502,10406.159121600002,9.870948,183.0,12216.9936,27.94,12692.8295793663
9430,0.344,33.786,6.296,34142.343,Metal Loss,External,14.0,0.048,29.0,PITT,20.0,,,,1.1,EXT ML,7,N,N,5.97,126.229,10:32,25.97,CMFL,1025,65000,E.R. WELD,24,1341.6,1539.4,2138.1,1527.8,2122.0,1537.7,2135.7,0.666,1.148,0.6,1.2,2022,2503,10406.5861464,10.2979728,191.5,12216.9936,25.4,12693.255624018562
9430,0.344,34.839,5.243,34143.396,Metal Loss,External,15.0,0.052,30.0,GENE,20.0,,,,3.4,EXT ML,7,N,N,5.97,126.203,10:32,23.457,CMFL,1025,65000,E.R. WELD,24,1341.6,1488.2,2066.9,1416.3,1967.1,1476.3,2050.4,0.689,1.11,1.0,1.2,2022,2504,10406.907100800001,10.6189272,203.5,12216.9936,73.66,12693.575841733647
9430,0.344,36.516,3.566,34145.072,Metal Loss,External,23.0,0.079,38.0,GENE,20.0,,,,5.7,EXT ML,7,N,N,5.97,126.161,10:32,25.552,CMFL,1025,65000,E.R. WELD,24,1341.6,1392.7,1934.4,1270.9,1765.1,1361.4,1890.9,0.736,1.039,1.0,1.2,2022,2505,10407.4179456,11.1300768,193.5,12216.9936,73.66,12694.085513994312
9430,0.344,37.215,2.867,34145.771,Metal Loss,External,23.0,0.079,38.0,PITT,20.0,,,,0.9,EXT ML,7,N,N,5.97,126.144,10:32,25.342,CMFL,1025,65000,E.R. WELD,24,1341.6,1536.8,2134.5,1526.3,2119.9,1534.3,2131.0,0.667,1.146,0.6,1.2,2022,2506,10407.6310008,11.343132000000002,194.5,12216.9936,33.019999999999996,12694.298080169852
9430,0.344,37.68,2.402,34146.237,Metal Loss,External,17.0,0.058,32.0,GENE,20.0,,,,2.1,EXT ML,7,N,N,5.97,126.132,10:32,24.714,CMFL,1025,65000,E.R. WELD,24,1341.6,1514.1,2103.0,1472.7,2045.3,1507.2,2093.3,0.677,1.128,1.0,1.2,2022,2507,10407.7730376,11.484864,198.0,12216.9936,43.18,12694.439790953546
9440,0.344,,,34155.85,Start Repair Marker,,,,,,,,,,,REPAIR MARKER RECOAT START,4,,,5.97,126.001,08:32,,CMFL,1025,65000,E.R. WELD,24,1341.6,,,,,,,,,,,2022,2509,10410.70308,,,12259.056,,12697.361758506899
9440,0.344,7.762,32.457,34156.398,Metal Loss,External,21.0,0.072,36.0,GENE,15.0,,,,2.0,*EXT ML,4,Y,Y,5.97,126.0,08:32,10.472,CMFL,1025,65000,E.R. WELD,24,1341.6,1505.5,2091.0,1464.8,2034.4,1496.3,2078.2,0.681,1.122,0.8,1.0,2022,2510,10410.870110400001,2.3658576,205.5,12259.056,63.5,12697.528302979139
9440,0.344,8.186,32.034,34156.821,Metal Loss,External,49.0,0.169,64.0,GENE,15.0,,,,11.9,*EXT ML,4,Y,Y,5.97,125.999,08:32,10.472,CMFL,1025,65000,E.R. WELD,24,1341.6,1035.7,1438.5,845.8,1174.7,1178.7,1637.1,0.99,0.771,1.0,1.2,2022,2511,10410.999040800001,2.4950928,190.0,12259.056,215.89999999999998,12697.656858292563
9440,0.344,,,34159.449,End Repair Marker,,,,,,,,,,,REPAIR MARKER RECOAT END,4,,,5.97,125.993,08:32,,CMFL,1025,65000,E.R. WELD,24,1341.6,,,,,,,,,,,2022,2512,10411.800055200001,,,12259.056,,12698.455542367457
9440,0.344,22.762,17.454,34171.401,Metal Loss,External,14.0,0.048,29.0,GENE,20.0,,,,4.6,EXT ML,4,N,N,5.97,125.97,08:32,21.991,CMFL,1025,65000,E.R. WELD,24,1341.6,1473.1,2045.9,1378.7,1914.8,1462.2,2030.9,0.696,1.098,1.0,1.2,2022,2513,10415.4430248,6.9378576,151.0,12259.056,78.74,12702.087913776562
9440,0.344,,,34187.139,Start Repair Marker,,,,,,,,,,,REPAIR MARKER START,4,,,5.97,125.938,08:32,,CMFL,1025,65000,E.R. WELD,24,1341.6,,,,,,,,,,,2022,2514,10420.239967200001,,,12259.056,,12706.87090082781
9440,0.344,,,34187.182,Start Repair Marker,,,,,,,,,,,REPAIR MARKER RECOAT START,4,,,5.97,125.938,08:32,,CMFL,1025,65000,E.R. WELD,24,1341.6,,,,,,,,,,,2022,2515,10420.2530736,,,12259.056,,12706.88396909844
9440,0.344,,,34187.323,Start Composite Wrap,,,,,,,,,,,2012 DIG 22 COMPOSITE WRAP START,4,,,5.97,125.938,08:32,,CMFL,1025,65000,E.R. WELD,24,1341.6,,,,,,,,,,,2022,2516,10420.2960504,,,12259.056,,12706.926820869581
9450,0.344,0.433,39.659,34189.288,Metal Loss,External,15.0,0.052,30.0,GENE,20.0,,,,7.2,EXT ML,8,N,N,5.97,125.934,01:12,37.699,CMFL,1025,65000,E.R. WELD,24,1341.6,1430.0,1986.2,1304.2,1811.5,1423.1,1976.5,0.717,1.069,1.0,1.2,2022,2521,10420.894982400001,0.1319784,216.0,12219.1272,121.91999999999999,12707.52402570847
9450,0.344,,,34190.098,End Repair Marker,,,,,,,,,,,REPAIR MARKER RECOAT END,8,,,5.97,125.932,01:12,,CMFL,1025,65000,E.R. WELD,24,1341.6,,,,,,,,,,,2022,2522,10421.1418704,,,12219.1272,,12707.77022400838
9450,0.344,31.811,8.278,34220.669,Metal Loss,External,56.0,0.193,71.0,GENE,15.0,,,,19.8,*EXT ML,8,Y,Y,5.97,125.893,01:12,29.74,CMFL,1025,65000,E.R. WELD,24,1341.6,904.4,1256.1,701.6,974.4,1304.3,1811.5,1.133,0.671,1.0,1.2,2022,2523,10430.459911200001,9.6959928,168.5,12219.1272,160.01999999999998,12717.062234164623
9450,0.344,32.851,7.238,34221.709,Metal Loss,External,18.0,0.062,33.0,PITT,20.0,,,,1.8,EXT ML,8,N,N,5.97,125.892,01:12,31.835,CMFL,1025,65000,E.R. WELD,24,1341.6,1518.5,2109.1,1487.1,2065.4,1512.3,2100.4,0.675,1.132,0.6,1.2,2022,2524,10430.776903200001,10.0129848,187.5,12219.1272,27.94,12717.378340623767
9450,0.344,35.502,4.59,34224.357,Metal Loss,External,17.0,0.058,32.0,GENE,20.0,,,,3.0,EXT ML,8,N,N,5.97,125.889,01:12,29.531,CMFL,1025,65000,E.R. WELD,24,1341.6,1492.4,2072.8,1426.6,1981.4,1481.2,2057.2,0.687,1.111,1.0,1.2,2022,2527,10431.584013600002,10.821009600000002,176.5,12219.1272,83.82,12718.183196300512
9460,0.344,8.953,31.23,34237.9,Metal Loss,External,25.0,0.086,40.0,GENE,20.0,,,,9.5,EXT ML,2,N,N,5.97,125.944,02:08,15.08,CMFL,1025,65000,E.R. WELD,24,1341.6,1321.9,1836.0,1167.2,1621.0,1288.8,1790.0,0.775,0.985,1.0,1.2,2022,2531,10435.711920000002,2.7288744,139.5,12248.0832,134.61999999999998,12720.475404183357
9460,0.344,9.731,30.453,34238.678,Metal Loss,External,19.0,0.065,34.0,GENE,20.0,,,,13.2,EXT ML,2,N,N,5.97,125.952,02:08,19.268,CMFL,1025,65000,E.R. WELD,24,1341.6,1356.9,1884.5,1197.7,1663.4,1343.1,1865.4,0.756,1.013,1.0,1.2,2022,2532,10435.9490544,2.9660088,158.0,12248.0832,180.33999999999997,12720.553359225762
9460,0.344,,,34268.438,Start Repair Marker,,,,,,,,,,,REPAIR MARKER 2012 DIG 23 RECOAT START,2,,,5.97,126.248,02:08,,CMFL,1025,65000,E.R. WELD,24,1341.6,,,,,,,,,,,2022,2533,10445.019902400001,,,12248.0832,,12723.535289896676
9470,0.344,0.591,39.4,34269.721,Metal Loss,External,19.0,0.065,34.0,GENE,20.0,,,,5.2,EXT ML,5,N,N,5.97,126.261,11:08,31.206,CMFL,1025,65000,E.R. WELD,24,1341.6,1434.8,1992.8,1321.6,1835.6,1412.5,1961.8,0.714,1.067,1.0,1.2,2022,2535,10445.4109608,0.1801368,123.0,12189.8664,99.05999999999999,12723.725335507877
9470,0.344,0.65,39.341,34269.78,Metal Loss,External,23.0,0.079,38.0,GENE,20.0,,,,4.6,EXT ML,5,N,N,5.97,126.262,11:08,25.342,CMFL,1025,65000,E.R. WELD,24,1341.6,1414.3,1964.3,1309.4,1818.6,1388.9,1929.1,0.725,1.056,1.0,1.2,2022,2536,10445.428944,0.19812000000000002,98.0,12189.8664,91.44,12723.737396258664
9470,0.344,0.666,39.324,34269.797,Metal Loss,External,19.0,0.065,34.0,GENE,20.0,,,,4.7,EXT ML,5,N,N,5.97,126.262,11:08,35.186,CMFL,1025,65000,E.R. WELD,24,1341.6,1438.8,1998.3,1338.5,1859.0,1416.9,1968.0,0.712,1.074,1.0,1.2,2022,2537,10445.4341256,0.20299680000000003,166.0,12189.8664,96.52,12723.740871390248
9470,0.344,0.705,39.285,34269.836,Metal Loss,External,25.0,0.086,40.0,GENE,20.0,,,,2.7,EXT ML,5,N,N,5.97,126.262,11:08,26.808,CMFL,1025,65000,E.R. WELD,24,1341.6,1470.7,2042.6,1406.9,1954.0,1453.6,2018.9,0.697,1.096,1.0,1.2,2022,2538,10445.446012800001,0.214884,205.5,12189.8664,76.19999999999999,12723.748843750938
9470,0.344,0.728,39.262,34269.859,Metal Loss,External,14.0,0.048,29.0,GENE,20.0,,,,4.2,EXT ML,5,N,N,5.97,126.262,11:08,19.059,CMFL,1025,65000,E.R. WELD,24,1341.6,1480.6,2056.4,1392.3,1933.7,1467.5,2038.2,0.692,1.103,1.0,1.2,2022,2539,10445.4530232,0.2218944,242.5,12189.8664,60.959999999999994,12723.753545399552
9470,0.344,,,34270.965,End Repair Marker,,,,,,,,,,,REPAIR MARKER 2012 DIG 23 RECOAT END,5,,,5.97,126.273,11:08,,CMFL,1025,65000,E.R. WELD,24,1341.6,,,,,,,,,,,2022,2540,10445.790132,,,12189.8664,,12723.979633371942
9520,0.344,,,34472.415,Field Bend,,,,,,,,,,,BEND-COLD OVER,0,,,5.97,129.81,08:56,,CMFL,1025,65000,E.R. WELD,24,1341.6,,,,,,,,,,,2022,2547,10507.192092000001,,,12248.0832,,12783.766707850586
9590,0.344,30.089,10.148,34762.507,Metal Loss,External,12.0,0.041,27.0,GENE,20.0,,,,2.7,EXT ML,2,N,N,5.97,116.802,02:04,19.478,CMFL,1025,65000,E.R. WELD,24,1341.6,1515.7,2105.2,1463.1,2032.1,1509.5,2096.5,0.676,1.129,1.0,1.2,2022,2559,10595.6121336,9.1711272,155.0,12263.932799999999,88.89999999999999,12875.16485559976
9600,0.344,,,34785.138,Field Bend,,,,,,,,,,,BEND-COLD OVER,0,,,5.97,117.0,12:12,,CMFL,1025,65000,E.R. WELD,24,1341.6,,,,,,,,,,,2022,2561,10602.5100624,,,12262.104,,12882.052864777927
9610,0.344,,,34841.161,Field Bend,,,,,,,,,,,BEND-COLD OVER,0,,,5.97,116.847,01:12,,CMFL,1025,65000,E.R. WELD,24,1341.6,,,,,,,,,,,2022,2563,10619.5858728,,,12224.003999999999,,12899.11947346356
9640,0.344,5.991,34.216,34939.259,Metal Loss,External,13.0,0.044,28.0,GENE,20.0,,,,8.4,EXT ML ( NEAR SW ),9,N,N,5.97,107.497,07:04,1.676,CMFL,1025,65000,E.R. WELD,24,1341.6,1445.1,2007.1,1304.8,1812.3,1426.0,1980.6,0.709,1.074,1.0,1.2,2022,2567,10649.4861432,1.8260568,220.0,12255.0936,71.11999999999999,12914.600216368068
9640,0.344,16.877,23.333,34950.141,Metal Loss,External,15.0,0.052,30.0,GENE,20.0,,,,5.5,EXT ML ( NEAR SW ),9,N,N,5.97,106.12,07:04,1.466,CMFL,1025,65000,E.R. WELD,24,1341.6,1457.0,2023.6,1343.9,1866.5,1439.5,1999.3,0.704,1.084,1.0,1.2,2022,2568,10652.802976800001,5.1441096,219.0,12255.0936,40.64,12917.906326556777
9640,0.344,20.367,19.839,34953.635,Metal Loss,External,18.0,0.062,33.0,GENE,20.0,,,,26.2,EXT ML ( ON SW ),9,N,N,5.97,105.678,07:04,1.466,CMFL,1025,65000,E.R. WELD,24,1341.6,1345.4,1868.7,1168.7,1623.3,1378.1,1914.0,0.762,1.003,1.0,1.2,2022,2569,10653.867948000001,6.2078616,214.5,12255.0936,111.76,12918.967854676548
9640,0.344,26.283,13.927,34959.547,Metal Loss,External,15.0,0.052,30.0,GENE,20.0,,,,3.9,EXT ML,9,N,N,5.97,104.929,07:04,2.513,CMFL,1025,65000,E.R. WELD,24,1341.6,1479.3,2054.6,1394.9,1937.4,1465.8,2035.8,0.693,1.102,1.0,1.2,2022,2570,10655.6699256,8.011058400000001,224.0,12255.0936,48.26,12920.764006435014
9640,0.344,30.371,9.839,34963.635,Metal Loss,External,14.0,0.048,29.0,GENE,20.0,,,,8.4,EXT ML,9,N,N,5.97,104.411,07:04,2.304,CMFL,1025,65000,E.R. WELD,24,1341.6,1431.4,1988.1,1295.2,1798.9,1409.6,1957.8,0.716,1.068,1.0,1.2,2022,2571,10656.915948000002,9.2570808,223.0,12255.0936,53.339999999999996,12922.00600041144
9640,0.344,32.671,7.536,34965.938,Metal Loss,External,14.0,0.048,29.0,GENE,20.0,,,,6.7,EXT ML,9,N,N,5.97,104.12,07:04,2.513,CMFL,1025,65000,E.R. WELD,24,1341.6,1449.1,2012.6,1323.7,1838.4,1430.4,1986.6,0.707,1.078,1.0,1.2,2022,2572,10657.617902400001,9.9581208,223.5,12255.0936,60.959999999999994,12922.705685374185
9640,0.344,35.574,4.636,34968.839,Metal Loss,External,27.0,0.093,42.0,GENE,15.0,,,,31.9,*EXT ML,9,Y,Y,5.97,103.753,07:04,2.513,CMFL,1025,65000,E.R. WELD,24,1341.6,1235.6,1716.1,1047.1,1454.2,1178.3,1636.6,0.83,0.918,0.8,1.0,2022,2573,10658.502127200001,10.8429552,224.0,12255.0936,76.19999999999999,12923.587051451876
9640,0.344,38.937,1.27,34972.205,Metal Loss,External,11.0,0.038,26.0,GENE,20.0,,,,7.4,EXT ML ( ON SW ),9,N,N,5.97,103.327,07:04,1.466,CMFL,1025,65000,E.R. WELD,24,1341.6,1466.8,2037.3,1337.3,1857.4,1451.8,2016.4,0.699,1.091,1.0,1.2,2022,2574,10659.528084000001,11.8679976,219.0,12255.0936,88.89999999999999,12924.609691306241
9640,0.344,39.846,0.361,34973.114,Metal Loss,External,15.0,0.052,30.0,GENE,20.0,,,,4.1,EXT ML ( NEAR GW ON SW ),9,N,N,5.97,103.212,07:04,1.466,CMFL,1025,65000,E.R. WELD,24,1341.6,1476.5,2050.7,1390.3,1931.0,1462.5,2031.2,0.694,1.101,1.0,1.2,2022,2575,10659.8051472,12.1450608,219.0,12255.0936,83.82,12924.885858753541
9660,0.344,17.421,22.805,35031.004,Metal Loss,External,14.0,0.048,29.0,GENE,20.0,,,,13.6,EXT ML,3,N,N,5.97,93.275,01:56,28.903,CMFL,1025,65000,E.R. WELD,24,1341.6,1411.0,1959.8,1250.6,1737.0,1393.2,1935.0,0.727,1.051,1.0,1.2,2022,2580,10677.450019200001,5.3099208,188.0,12260.8848,205.73999999999998,12942.525706642806
9660,0.344,31.273,8.953,35044.856,Metal Loss,External,19.0,0.065,34.0,GENE,20.0,,,,6.9,EXT ML,3,N,N,5.97,90.792,01:56,3.351,CMFL,1025,65000,E.R. WELD,24,1341.6,1405.1,1951.5,1275.2,1771.1,1380.1,1916.9,0.73,1.048,1.0,1.2,2022,2581,10681.672108800001,9.5320104,73.5,12260.8848,86.36,12946.740449827892
9670,0.344,,,35070.853,Field Bend,,,,,,,,,,,BEND-COLD UNDER,0,,,5.97,87.714,09:36,,CMFL,1025,65000,E.R. WELD,24,1341.6,,,,,,,,,,,2022,2583,10689.5959944,,,12224.9184,,12954.654665228683
9710,0.344,,,35215.384,Field Bend,,,,,,,,,,,BEND-COLD OVER,0,,,5.97,103.537,02:48,,CMFL,1025,65000,E.R. WELD,24,1341.6,,,,,,,,,,,2022,2588,10733.6490432,,,12238.024800000001,,12993.106662597893
9720,0.344,12.513,27.618,35254.675,Metal Loss,External,13.0,0.044,28.0,GENE,20.0,,,,4.9,EXT ML,1,N,N,5.97,107.419,09:08,3.979,CMFL,1025,65000,E.R. WELD,24,1341.6,1477.0,2051.3,1375.9,1910.9,1467.5,2038.1,0.694,1.099,1.0,1.2,2022,2590,10745.624940000002,3.8139624000000003,293.5,12231.9288,63.5,13005.042661312405
9780,0.344,19.567,20.673,35502.638,Seam Weld Manufacturing Anomaly,,,,,,,,,,2.8,SWA,1,N,N,5.97,120.118,11:40,,CMFL,1025,65000,E.R. WELD,24,1341.6,,,,,,,,,,,2022,2598,10821.2040624,5.964021600000001,350.0,12265.152,,13086.636768000002
9880,0.344,23.373,16.686,35822.566,Metal Loss,External,15.0,0.052,30.0,GENE,20.0,,,,3.8,EXT ML,1,N,N,5.97,129.975,11:36,2.723,CMFL,1025,65000,E.R. WELD,24,1341.6,1484.2,2061.3,1401.3,1946.2,1471.6,2044.0,0.691,1.104,1.0,1.2,2022,2611,10918.7181168,7.124090400000001,335.0,12209.9832,60.959999999999994,13180.98622746349
9890,0.344,39.121,1.099,35878.376,Metal Loss,External,24.0,0.082,39.0,GENE,20.0,,,,7.4,EXT ML,1,N,N,5.97,131.635,11:16,32.673,CMFL,1025,65000,E.R. WELD,24,1341.6,1355.3,1882.4,1215.5,1688.2,1394.9,1937.3,0.756,1.011,1.0,1.2,2022,2613,10935.7290048,11.9240808,185.5,12259.9704,132.07999999999998,13192.904685417
9910,0.344,17.864,22.372,35937.365,Metal Loss,External,20.0,0.069,35.0,PITT,15.0,,,,1.7,EXT ML,1,N,N,5.97,133.357,11:04,14.242,CMFL,1025,65000,E.R. WELD,24,1341.6,1520.4,2111.6,1491.2,2071.1,1524.9,2117.9,0.674,1.133,1.0,1.2,2022,2616,10953.708852,5.4449472000000005,266.0,12263.932799999999,27.94,13210.855599567165
9920,0.344,0.394,39.633,35960.128,Metal Loss,External,22.0,0.076,37.0,GENE,20.0,,,,9.4,EXT ML,4,N,N,5.97,133.9,11:36,33.51,CMFL,1025,65000,E.R. WELD,24,1341.6,1354.3,1880.9,1201.0,1668.1,1375.0,1909.8,0.757,1.008,1.0,1.2,2022,2618,10960.6470144,0.12009120000000001,154.5,12199.010400000003,393.7,13217.758614656337
9920,0.344,0.515,39.508,35960.253,Metal Loss,External,20.0,0.069,35.0,GENE,20.0,,,,6.2,EXT ML,4,N,N,5.97,133.903,11:36,9.006,CMFL,1025,65000,E.R. WELD,24,1341.6,1406.4,1953.4,1282.4,1781.1,1414.0,1963.9,0.729,1.049,1.0,1.2,2022,2619,10960.6851144,0.156972,34.0,12199.010400000003,96.52,13217.796693712857
9920,0.344,0.732,39.291,35960.469,Metal Loss,External,24.0,0.082,39.0,GENE,20.0,,,,1.5,EXT ML,4,N,N,5.97,133.908,11:36,28.065,CMFL,1025,65000,E.R. WELD,24,1341.6,1518.6,2109.2,1492.2,2072.5,1511.9,2099.9,0.675,1.132,1.0,1.2,2022,2620,10960.7509512,0.2231136,214.0,12199.010400000003,40.64,13217.862494322522
9920,0.344,0.735,39.288,35960.472,Metal Loss,External,25.0,0.086,40.0,GENE,20.0,,,,2.5,EXT ML,4,N,N,5.97,133.908,11:36,19.059,CMFL,1025,65000,E.R. WELD,24,1341.6,1477.2,2051.7,1420.7,1973.1,1461.4,2029.7,0.694,1.102,1.0,1.2,2022,2621,10960.751865600001,0.224028,256.5,12199.010400000003,58.419999999999995,13217.863408219879
9940,0.344,,,36061.558,End Repair Marker,,,,,,,,,,,REPAIR MARKER END,0,,,5.97,136.797,01:32,,CMFL,1025,65000,E.R. WELD,24,1341.6,,,,,,,,,,,2022,2627,10991.5628784,,,12195.9624,,13248.644637490226
9980,0.344,0.735,39.249,36201.24,Metal Loss,External,18.0,0.062,33.0,PITT,20.0,,,,0.9,EXT ML,2,N,N,5.97,140.611,01:24,26.599,CMFL,1025,65000,E.R. WELD,24,1341.6,1540.3,2139.3,1531.7,2127.3,1538.6,2137.0,0.666,1.148,0.6,1.2,2022,2633,11034.137952,0.224028,275.0,12187.1232,33.019999999999996,13285.201182088234
10140,0.344,19.219,20.837,36861.47,Metal Loss,External,13.0,0.044,28.0,GENE,20.0,,,,3.2,EXT ML,2,N,N,5.97,160.463,01:48,5.445,CMFL,1025,65000,E.R. WELD,24,1341.6,1502.1,2086.3,1435.1,1993.2,1493.2,2073.9,0.682,1.119,1.0,1.2,2022,2656,11235.376056000001,5.8579512000000005,79.5,12209.9832,73.66,13479.724734028308
10200,0.5,,,37069.879,Bend,,,,,,,,,,,BEND-HOT PULLED - 5.6D - 23° LEFT,0,,,4.14,161.141,UNKN,,CMFL,1025,60000,E.R. WELD,24,1800.0,,,,,,,,,,,2022,2663,11298.899119200001,,,2745.9432,,13553.183755529804
10210,0.344,,,37079.373,AGM,,,,,,,,,,,AGM 18 - 21' DOWNSTREAM OF AERIAL MARKER LF7 / CENTER OF GATE AT DOWN LINE MARKER,1,,,5.97,160.536,11:36,,CMFL,1025,65000,E.R. WELD,24,1341.6,,,,,,,,,,,2022,2665,11301.7928904,,,1854.0984000000003,,13569.285493576186
10210,0.344,5.732,0.351,37080.157,Metal Loss,External,17.0,0.058,32.0,AXGR,20.0,,,,3.0,EXT ML,1,N,N,5.97,160.468,11:36,32.254,CMFL,1025,65000,E.R. WELD,24,1341.6,1491.6,2071.6,1426.6,1981.4,1480.2,2055.8,0.687,1.111,1.0,1.2,2022,2666,11302.0318536,1.7471136,193.5,1854.0984000000003,25.4,13570.860380094018
10240,0.344,10.755,29.249,37169.573,Metal Loss,External,30.0,0.103,45.0,PITT,20.0,,,,0.6,EXT ML,4,N,N,5.97,154.164,10:08,12.357,CMFL,1025,65000,E.R. WELD,24,1341.6,1541.3,2140.6,1535.6,2132.8,1539.6,2138.3,0.665,1.149,0.6,1.2,2022,2670,11329.2858504,3.2781240000000005,3.0,12192.914400000001,25.4,13597.90310092163
10240,0.344,11.129,28.875,37169.948,Metal Loss,External,28.0,0.096,43.0,CIGR,25.0,,,,0.6,EXT ML,4,N,N,5.97,154.14,10:08,12.147,CMFL,1025,65000,E.R. WELD,24,1341.6,1542.6,2142.5,1537.9,2136.0,1541.3,2140.6,0.665,1.15,1.0,1.2,2022,2671,11329.400150399999,3.3921192000000002,2.0,12192.914400000001,30.479999999999997,13597.969561387095
10370,0.344,22.657,11.135,37580.203,Metal Loss,External,12.0,0.041,27.0,GENE,20.0,,,,13.2,EXT ML ( ON SW ),2,N,N,5.97,168.822,07:32,0.209,CMFL,1025,65000,E.R. WELD,24,1341.6,1426.0,1980.6,1274.5,1770.2,1404.9,1951.2,0.719,1.067,1.0,1.2,2022,2691,11454.4458744,6.9058536,225.0,10300.1064,86.36,13768.25559911461
10370,0.344,24.232,9.56,37581.778,Metal Loss,External,15.0,0.052,30.0,GENE,20.0,,,,3.5,EXT ML ( ON SW ),2,N,N,5.97,168.941,07:32,0.209,CMFL,1025,65000,E.R. WELD,24,1341.6,1488.5,2067.3,1414.6,1964.7,1476.7,2051.0,0.689,1.109,1.0,1.2,2022,2692,11454.9259344,7.3859136,225.0,10300.1064,60.959999999999994,13768.725388248453
10380,0.5,,,37595.886,Bend,,,,,,,,,,,BEND-HOT PULLED - 5.7D - 23° RIGHT,0,,,4.14,169.992,UNKN,,CMFL,1025,60000,E.R. WELD,24,1800.0,,,,,,,,,,,2022,2694,11459.2260528,,,2860.8528,,13774.856734192203
10400,0.344,3.615,36.001,37644.482,Metal Loss,External,11.0,0.038,26.0,GENE,20.0,,,,5.9,EXT ML,3,N,N,5.97,176.44,09:40,11.519,CMFL,1025,65000,E.R. WELD,24,1341.6,1479.7,2055.2,1366.0,1897.2,1467.0,2037.5,0.693,1.101,1.0,1.2,2022,2697,11474.038113600001,1.101852,235.0,12074.0424,48.26,13790.779964169138
10400,0.344,10.636,28.98,37651.503,Metal Loss,External,26.0,0.089,41.0,PITT,20.0,,,,0.6,EXT ML,3,N,N,5.97,177.999,09:40,9.215,CMFL,1025,65000,E.R. WELD,24,1341.6,1542.3,2142.1,1537.3,2135.2,1541.0,2140.3,0.665,1.15,0.6,1.2,2022,2698,11476.1781144,3.2418527999999998,334.0,12074.0424,22.86,13791.14191618893
10400,0.344,11.04,28.576,37651.906,Metal Loss,External,27.0,0.093,42.0,CIGR,25.0,,,,0.6,EXT ML,3,N,N,5.97,178.089,09:40,9.844,CMFL,1025,65000,E.R. WELD,24,1341.6,1541.3,2140.6,1535.4,2132.5,1539.6,2138.4,0.665,1.149,1.0,1.2,2022,2699,11476.3009488,3.364992,337.0,12074.0424,38.099999999999994,13791.16269195648
10520,0.344,13.182,25.148,38070.164,Seam Weld Manufacturing Anomaly,,,,,,,,,,6.9,SWA,2,N,N,5.97,220.554,01:16,,CMFL,1025,65000,E.R. WELD,24,1341.6,,,,,,,,,,,2022,2716,11603.785987199999,4.017873600000001,41.5,11682.983999999999,,13923.93456
10520,0.344,33.737,4.593,38090.719,Seam Weld Manufacturing Anomaly,,,,,,,,,,10.1,SWA,2,N,N,5.97,223.043,01:16,,CMFL,1025,65000,E.R. WELD,24,1341.6,,,,,,,,,,,2022,2718,11610.0511512,10.283037600000002,39.5,11682.983999999999,,13936.144848000002
10620,0.344,32.569,7.444,38456.841,Seam Weld Manufacturing Anomaly,,,,,,,,,,9.6,SWA,4,N,N,5.97,242.295,12:44,,CMFL,1025,65000,E.R. WELD,24,1341.6,,,,,,,,,,,2022,2736,11721.6451368,9.927031200000002,25.0,12195.9624,,14089.197119999997
10630,0.344,0.814,34.462,38465.102,Seam Weld Manufacturing Anomaly,,,,,,,,,,7.1,SWA,3,N,N,5.97,242.947,02:52,,CMFL,1025,65000,E.R. WELD,24,1341.6,,,,,,,,,,,2022,2738,11724.1630896,0.2481072,81.5,10752.124800000001,,14113.67560800002
10630,0.344,1.988,33.291,38466.273,Seam Weld Manufacturing Anomaly,,,,,,,,,,7.5,SWA,3,N,N,5.97,243.04,02:52,,CMFL,1025,65000,E.R. WELD,24,1341.6,,,,,,,,,,,2022,2739,11724.520010400001,0.6059424,81.0,10752.124800000001,,14125.895039999974
10740,0.344,,,38911.549,Field Bend,,,,,,,,,,,BEND-COLD OVER,0,,,5.97,199.129,09:20,,CMFL,1025,65000,E.R. WELD,24,1341.6,,,,,,,,,,,2022,2755,11860.2401352,,,12285.878400000001,,14262.364890143655
10780,0.344,20.689,19.547,39081.43,Seam Weld Manufacturing Anomaly,,,,,,,,,,4.7,SWA,4,N,N,5.97,92.346,02:36,,CMFL,1025,65000,E.R. WELD,24,1341.6,,,,,,,,,,,2022,2760,11912.019864,6.306007200000001,82.0,12263.932799999999,,14312.847168000002
10780,0.344,22.205,18.031,39082.946,Seam Weld Manufacturing Anomaly,,,,,,,,,,5.1,SWA,4,N,N,5.97,91.408,02:36,,CMFL,1025,65000,E.R. WELD,24,1341.6,,,,,,,,,,,2022,2761,11912.481940800002,6.768084,87.0,12263.932799999999,,14325.014783999999
10810,0.344,,,39171.804,Field Bend,,,,,,,,,,,BEND-COLD UNDER,0,,,5.97,45.309,07:40,,CMFL,1025,65000,E.R. WELD,24,1341.6,,,,,,,,,,,2022,2767,11939.5658592,,,12280.0872,,14368.50864415081
10830,0.344,22.073,18.087,39250.968,Metal Loss,External,19.0,0.065,34.0,GENE,20.0,,,,6.2,EXT ML,6,N,N,5.97,28.068,02:00,37.49,CMFL,1025,65000,E.R. WELD,24,1341.6,1415.6,1966.1,1290.3,1792.0,1422.6,1975.8,0.724,1.054,1.0,1.2,2022,2772,11963.6950464,6.7278504,242.0,12241.072800000002,63.5,14391.566552314931
10830,0.344,39.324,0.837,39268.219,Metal Loss,External,15.0,0.052,30.0,GENE,20.0,,,,1.9,EXT ML,6,N,N,5.97,26.947,02:00,25.552,CMFL,1025,65000,E.R. WELD,24,1341.6,1523.5,2116.0,1490.4,2070.0,1518.6,2109.1,0.673,1.135,1.0,1.2,2022,2776,11968.9531512,11.9859552,181.5,12241.072800000002,40.64,14396.012787194739
10950,0.344,15.41,24.8,39573.57,Metal Loss,External,21.0,0.072,36.0,GENE,20.0,,,,3.3,EXT ML,21,N,N,5.97,23.541,10:48,24.086,CMFL,1025,65000,E.R. WELD,24,1341.6,1466.9,2037.4,1388.9,1929.0,1450.0,2013.9,0.699,1.092,1.0,1.2,2022,2809,12062.024136,4.696968,79.0,12255.0936,71.11999999999999,14477.044416824356
10950,0.344,17.329,22.877,39575.492,Metal Loss,External,18.0,0.062,33.0,GENE,20.0,,,,10.0,EXT ML,21,N,N,5.97,23.536,10:48,24.295,CMFL,1025,65000,E.R. WELD,24,1341.6,1386.3,1925.5,1235.1,1715.4,1363.9,1894.3,0.739,1.033,1.0,1.2,2022,2810,12062.6099616,5.2818792000000006,78.0,12255.0936,83.82,14477.628260822565
10950,0.344,18.635,21.572,39576.798,Metal Loss,External,35.0,0.12,50.0,GENE,20.0,,,,2.6,EXT ML,21,N,N,5.97,23.532,10:48,22.201,CMFL,1025,65000,E.R. WELD,24,1341.6,1433.8,1991.3,1360.5,1889.6,1430.3,1986.6,0.715,1.069,0.6,1.2,2022,2812,12063.008030400002,5.679948,70.0,12255.0936,35.559999999999995,14478.02498312312
10950,0.344,29.688,10.522,39587.848,Metal Loss,External,18.0,0.062,33.0,GENE,20.0,,,,2.6,EXT ML,21,N,N,5.97,23.499,10:48,29.95,CMFL,1025,65000,E.R. WELD,24,1341.6,1495.7,2077.3,1440.9,2001.3,1484.8,2062.2,0.685,1.115,1.0,1.2,2022,2821,12066.3760704,9.0489024,181.0,12255.0936,45.72,14481.381630459335
10950,0.344,33.212,6.995,39591.375,Metal Loss,External,18.0,0.062,33.0,GENE,20.0,,,,2.6,EXT ML,21,N,N,5.97,23.488,10:48,29.95,CMFL,1025,65000,E.R. WELD,24,1341.6,1498.4,2081.1,1445.3,2007.3,1488.1,2066.8,0.684,1.117,1.0,1.2,2022,2822,12067.4511,10.1230176,181.5,12255.0936,48.26,14482.45302368602
10960,0.344,34.747,1.243,39633.117,Metal Loss,External,23.0,0.079,38.0,GENE,20.0,,,,3.3,EXT ML,6,N,N,5.97,23.335,08:00,9.844,CMFL,1025,65000,E.R. WELD,24,1341.6,1454.6,2020.2,1377.3,1912.9,1440.3,2000.4,0.705,1.085,1.0,1.2,2022,2826,12080.1740616,10.5908856,285.5,10970.0568,55.88,14503.50705911325
10960,0.344,34.82,1.171,39633.189,Metal Loss,External,15.0,0.052,30.0,GENE,20.0,,,,2.7,EXT ML,6,N,N,5.97,23.334,08:00,35.186,CMFL,1025,65000,E.R. WELD,24,1341.6,1504.4,2089.4,1451.3,2015.6,1495.6,2077.3,0.681,1.122,1.0,1.2,2022,2827,12080.1960072,10.613136,71.5,10970.0568,60.959999999999994,14503.522338456649
10960,0.344,35.394,0.597,39633.763,Metal Loss,External,17.0,0.058,32.0,GENE,20.0,,,,3.9,EXT ML,6,N,N,5.97,23.332,08:00,14.661,CMFL,1025,65000,E.R. WELD,24,1341.6,1469.6,2041.0,1385.8,1924.7,1453.9,2019.3,0.698,1.096,1.0,1.2,2022,2829,12080.3709624,10.7880912,310.5,10970.0568,60.959999999999994,14503.644148777643
10980,0.344,3.973,36.407,39648.123,Metal Loss,External,16.0,0.055,31.0,GENE,20.0,,,,3.0,EXT ML ( ON SW ),5,N,N,5.97,26.064,07:24,0.838,CMFL,1025,65000,E.R. WELD,24,1341.6,1495.4,2076.9,1431.4,1988.1,1484.8,2062.2,0.686,1.114,1.0,1.2,2022,2835,12084.7478904,1.2109704000000001,226.0,12306.9096,50.8,14517.187177824206
11000,0.344,0.157,40.066,39707.06,Metal Loss,External,19.0,0.065,34.0,GENE,20.0,,,,10.7,EXT ML,9,N,N,5.97,58.987,03:04,31.206,CMFL,1025,65000,E.R. WELD,24,1341.6,1369.5,1902.0,1217.1,1690.4,1424.0,1977.8,0.749,1.022,1.0,1.2,2022,2841,12102.711888,0.0478536,236.5,12259.9704,111.76,14540.223840018496
11000,0.344,0.86,39.364,39707.762,Metal Loss,External,28.0,0.096,43.0,GENE,20.0,,,,2.4,EXT ML,9,N,N,5.97,59.416,03:04,11.729,CMFL,1025,65000,E.R. WELD,24,1341.6,1473.0,2045.8,1413.1,1962.6,1455.7,2021.9,0.696,1.097,1.0,1.2,2022,2842,12102.925857600001,0.262128,148.0,12259.9704,50.8,14540.3416687891
11000,0.344,0.86,39.364,39707.762,Metal Loss,External,25.0,0.086,40.0,GENE,20.0,,,,3.2,EXT ML,9,N,N,5.97,59.416,03:04,24.295,CMFL,1025,65000,E.R. WELD,24,1341.6,1451.4,2015.8,1372.7,1906.5,1430.4,1986.7,0.706,1.082,1.0,1.2,2022,2843,12102.925857600001,0.262128,207.5,12259.9704,66.03999999999999,14540.3416687891
11000,0.344,0.912,39.311,39707.815,Metal Loss,External,21.0,0.072,36.0,GENE,20.0,,,,3.0,EXT ML,9,N,N,5.97,59.447,03:04,20.735,CMFL,1025,65000,E.R. WELD,24,1341.6,1476.5,2050.7,1406.8,1953.9,1461.5,2029.9,0.694,1.099,1.0,1.2,2022,2844,12102.942012000001,0.27797760000000005,190.5,12259.9704,40.64,14540.350564693435
11000,0.344,,,39745.682,Start Composite Wrap,,,,,,,,,,,2012 DIG 25 COMPOSITE WRAP START,9,,,5.97,77.389,03:04,,CMFL,1025,65000,E.R. WELD,24,1341.6,,,,,,,,,,,2022,2848,12114.4838736,,,12259.9704,,14546.706436568731
11000,0.344,39.573,0.65,39746.476,Metal Loss,External,12.0,0.041,,GENE,,,,,4.2,EXT ML REPAIRED,9,N,N,5.97,77.762,03:04,33.091,CMFL,1025,65000,E.R. WELD,24,1341.6,1490.9,2070.7,1403.6,1949.5,1479.9,2055.5,0.688,1.11,,,2022,2849,12114.725884800002,12.0618504,294.0,12259.9704,81.28,14546.83970728648
11000,0.344,39.862,0.361,39746.765,Metal Loss,External,16.0,0.055,,GENE,,,,,3.9,EXT ML ( NEAR GW NEAR SW ) REPAIRED,9,N,N,5.97,77.896,03:04,2.304,CMFL,1025,65000,E.R. WELD,24,1341.6,1473.3,2046.2,1392.0,1933.3,1458.4,2025.6,0.696,1.1,,,2022,2850,12114.813972,12.149937600000001,103.0,12259.9704,68.58,14546.888215142184
11000,0.344,39.902,0.322,39746.804,Metal Loss,External,15.0,0.052,,GENE,,,,,5.7,EXT ML ( ON GW ) REPAIRED,9,N,N,5.97,77.915,03:04,4.189,CMFL,1025,65000,E.R. WELD,24,1341.6,1450.9,2015.1,1336.6,1856.3,1432.3,1989.3,0.707,1.081,,,2022,2851,12114.8258592,12.1621296,71.5,12259.9704,60.959999999999994,14546.894761184994
11000,0.344,40.161,0.062,39747.064,Metal Loss,External,49.0,0.169,,CIGR,,,,,0.7,*EXT ML ( NEAR GW ) REPAIRED,9,Y,Y,5.97,78.036,03:04,18.85,CMFL,1025,65000,E.R. WELD,24,1341.6,1530.0,2125.0,1517.9,2108.3,1523.9,2116.5,0.67,1.14,,,2022,2852,12114.9051072,12.241072800000001,181.5,12259.9704,35.559999999999995,14546.938401470405
11010,0.344,0.253,36.988,39747.382,Metal Loss,External,15.0,0.052,,GENE,,,,,6.1,EXT ML REPAIRED,4,N,N,5.97,78.184,UNKN,,CMFL,1025,65000,E.R. WELD,24,1341.6,1443.7,2005.2,1326.9,1842.9,1423.8,1977.5,0.71,1.077,,,2022,2854,12115.0020336,0.0771144,258.0,11351.0568,55.88,14547.024586694448
11010,0.344,0.715,36.529,39747.841,Metal Loss,External,20.0,0.069,,GENE,,,,,4.8,EXT ML REPAIRED,4,N,N,5.97,78.4,UNKN,,CMFL,1025,65000,E.R. WELD,24,1341.6,1432.3,1989.3,1324.9,1840.2,1420.9,1973.4,0.716,1.067,,,2022,2855,12115.1419368,0.21793200000000001,105.0,11351.0568,144.78,14547.160455525509
11010,0.344,0.715,36.529,39747.841,Metal Loss,External,25.0,0.086,,GENE,,,,,3.4,*EXT ML REPAIRED,4,Y,Y,5.97,78.4,UNKN,,CMFL,1025,65000,E.R. WELD,24,1341.6,1440.8,2001.1,1358.0,1886.1,1417.6,1968.9,0.712,1.075,,,2022,2856,12115.1419368,0.21793200000000001,234.0,11351.0568,76.19999999999999,14547.160455525509
11010,0.344,0.883,36.362,39748.009,Metal Loss,External,11.0,0.038,,GENE,,,,,5.2,EXT ML REPAIRED,4,N,N,5.97,78.479,UNKN,,CMFL,1025,65000,E.R. WELD,24,1341.6,1480.9,2056.8,1380.7,1917.6,1468.3,2039.3,0.692,1.105,,,2022,2857,12115.1931432,0.2691384,151.0,11351.0568,33.019999999999996,14547.21018529374
11010,0.344,,,39748.553,End Composite Wrap,,,,,,,,,,,2012 DIG 25 COMPOSITE WRAP END,4,,,5.97,78.733,UNKN,,CMFL,1025,65000,E.R. WELD,24,1341.6,,,,,,,,,,,2022,2858,12115.3589544,,,11351.0568,,14547.37121501944
11010,0.344,,,39748.796,End Repair Marker,,,,,,,,,,,REPAIR MARKER END,4,,,5.97,78.847,UNKN,,CMFL,1025,65000,E.R. WELD,24,1341.6,,,,,,,,,,,2022,2859,12115.433020800001,,,11351.0568,,14547.443145577061
11010,0.344,,,39748.832,End Repair Marker,,,,,,,,,,,REPAIR MARKER END,4,,,5.97,78.863,UNKN,,CMFL,1025,65000,E.R. WELD,24,1341.6,,,,,,,,,,,2022,2860,12115.443993600002,,,11351.0568,,14547.45380195597
11010,0.344,,,39760.781,Field Bend,,,,,,,,,,,BEND-COLD OVER,4,,,5.97,82.015,UNKN,,CMFL,1025,65000,E.R. WELD,24,1341.6,,,,,,,,,,,2022,2861,12119.086048800002,,,11351.0568,,14550.990831721407
11020,0.5,,,39789.413,Bend,,,,,,,,,,,BEND-HOT PULLED - 5.5D - 31° UNDER,0,,,4.14,89.411,UNKN,,CMFL,1025,60000,E.R. WELD,24,1800.0,,,,,,,,,,,2022,2863,12127.8130824,,,3196.1328000000003,,14559.09334512302
11030,0.344,0.427,31.46,39795.282,Metal Loss,External,10.0,0.034,25.0,GENE,20.0,,,,7.4,EXT ML,5,N,N,5.97,91.465,10:24,34.976,CMFL,1025,65000,E.R. WELD,24,1341.6,1471.0,2043.1,1346.9,1870.6,1456.8,2023.4,0.697,1.097,1.0,1.2,2022,2865,12129.6019536,0.1301496,119.0,9718.8528,116.83999999999999,14560.343550558866
11030,0.344,1.056,30.83,39795.912,Metal Loss,External,21.0,0.072,36.0,GENE,20.0,,,,11.9,EXT ML,5,N,N,5.97,91.686,10:24,29.74,CMFL,1025,65000,E.R. WELD,24,1341.6,1348.3,1872.6,1184.9,1645.7,1377.3,1913.0,0.76,1.002,1.0,1.2,2022,2866,12129.7939776,0.3218688,87.5,9718.8528,165.1,14560.404856596626
11030,0.344,1.138,30.748,39795.994,Metal Loss,External,24.0,0.082,39.0,PITT,20.0,,,,1.1,EXT ML,5,N,N,5.97,91.714,10:24,18.64,CMFL,1025,65000,E.R. WELD,24,1341.6,1530.8,2126.2,1515.6,2104.9,1526.9,2120.7,0.67,1.141,0.6,1.2,2022,2867,12129.8189712,0.34686239999999996,41.0,9718.8528,25.4,14560.412836112651
11030,0.344,1.588,30.302,39796.44,Metal Loss,External,54.0,0.185,69.0,GENE,20.0,,,,1.7,*EXT ML,5,Y,Y,5.97,91.871,10:24,19.268,CMFL,1025,65000,E.R. WELD,24,1341.6,1435.4,1993.7,1366.4,1897.8,1398.0,1941.7,0.714,1.069,0.8,1.0,2022,2868,12129.954912000001,0.4840224000000001,215.0,9718.8528,99.05999999999999,14560.45623689494
11030,0.344,2.044,29.846,39796.896,Metal Loss,External,50.0,0.172,65.0,GENE,15.0,,,,1.7,*EXT ML,5,Y,Y,5.97,92.031,10:24,13.195,CMFL,1025,65000,E.R. WELD,24,1341.6,1448.4,2011.7,1387.5,1927.1,1429.6,1985.6,0.708,1.079,0.6,1.2,2022,2869,12130.0939008,0.6230112000000001,241.5,9718.8528,101.6,14560.500610788935
11050,0.344,0.62,39.629,39861.355,Metal Loss,External,20.0,0.069,35.0,GENE,20.0,,,,7.1,EXT ML,8,N,N,5.97,130.884,01:28,37.49,CMFL,1025,65000,E.R. WELD,24,1341.6,1395.7,1938.5,1259.8,1749.7,1445.0,2007.0,0.735,1.039,1.0,1.2,2022,2872,12149.741004000001,0.188976,226.5,12269.1144,71.11999999999999,14575.82237910623
11050,0.344,0.804,39.449,39861.535,Metal Loss,External,24.0,0.082,39.0,GENE,20.0,,,,4.6,EXT ML,8,N,N,5.97,130.992,01:28,28.274,CMFL,1025,65000,E.R. WELD,24,1341.6,1410.5,1959.1,1303.3,1810.1,1441.0,2001.3,0.727,1.052,1.0,1.2,2022,2873,12149.795868000001,0.24505920000000003,263.0,12269.1144,149.86,14575.87694051734
11050,0.344,,,39884.865,Field Bend,,,,,,,,,,,BEND-COLD OVER,8,,,5.97,143.175,01:28,,CMFL,1025,65000,E.R. WELD,24,1341.6,,,,,,,,,,,2022,2874,12156.906852,,,12269.1144,,14582.948705635099
11050,0.344,38.258,1.991,39898.993,Metal Loss,External,21.0,0.072,36.0,GENE,20.0,,,,14.2,EXT ML,8,N,N,5.97,150.473,01:28,26.599,CMFL,1025,65000,E.R. WELD,24,1341.6,1334.1,1852.9,1168.8,1623.3,1397.9,1941.6,0.768,0.995,1.0,1.2,2022,2875,12161.213066400001,11.6610384,162.5,12269.1144,167.64,14587.231170169334
11050,0.344,38.645,1.608,39899.377,Metal Loss,External,15.0,0.052,30.0,GENE,20.0,,,,7.4,EXT ML,8,N,N,5.97,150.672,01:28,37.699,CMFL,1025,65000,E.R. WELD,24,1341.6,1428.5,1984.0,1301.5,1807.6,1444.3,2006.0,0.718,1.068,1.0,1.2,2022,2876,12161.330109600001,11.778996000000001,208.0,12269.1144,198.11999999999998,14587.34756784637
11050,0.344,38.776,1.476,39899.508,Metal Loss,External,11.0,0.038,26.0,GENE,20.0,,,,5.5,EXT ML,8,N,N,5.97,150.741,01:28,11.519,CMFL,1025,65000,E.R. WELD,24,1341.6,1479.5,2054.8,1374.9,1909.6,1466.6,2036.9,0.693,1.103,1.0,1.2,2022,2877,12161.3700384,11.818924800000001,349.0,12269.1144,93.98,14587.387276428899
11050,0.344,38.891,1.358,39899.626,Metal Loss,External,16.0,0.055,31.0,CIGR,25.0,,,,1.1,EXT ML,8,N,N,5.97,150.8,01:28,7.959,CMFL,1025,65000,E.R. WELD,24,1341.6,1536.5,2134.0,1522.9,2115.1,1534.1,2130.7,0.667,1.146,1.0,1.2,2022,2878,12161.4060048,11.8539768,81.5,12269.1144,101.6,14587.42304446507
11050,0.344,39.062,1.191,39899.793,Metal Loss,External,15.0,0.052,30.0,GENE,20.0,,,,3.7,EXT ML,8,N,N,5.97,150.887,01:28,26.599,CMFL,1025,65000,E.R. WELD,24,1341.6,1484.8,2062.2,1406.2,1953.0,1472.3,2044.9,0.69,1.106,1.0,1.2,2022,2879,12161.4569064,11.9060976,276.5,12269.1144,91.44,14587.473665329822
