Repository: bforce541/tidal-backend-work

# ILI Alignment & Growth (MVP)

Two-run weld-anchored alignment + anomaly matching + growth rates. Deterministic, explainable, engineer-aligned.

## MVP: What It Does

Given two ILI runs (e.g. 2007 & 2015 OR 2015 & 2022):

1. **Ingest** – Excel/CSV
2. **Normalize** – Schema + units (distances → m, clock → degrees, depth → %, length/width → mm)
3. **Align** – Weld-anchored, segment-wise linear mapping
4. **Match** – Distance + clock + type + geometry (hard filters, weighted score)
5. **Growth** – Depth/length/width rates for matched pairs only
6. **Flag** – New, Missing, Ambiguous
7. **Output** – Excel + CSV + summary.json

Prediction is **not** part of MVP.

File: output 2/tables/New_2022_vs_2015.csv (part 11 of 23)
[in.]",Pdesign [PSI],"Mod B31G Psafe 
[PSI]",Mod B31G Pburst [PSI],"Mod B31G Psafe Pressure with Tolerance
[PSI]","Mod B31G Pburst Pressure with Tolerance
[PSI]",Effective Area Psafe [PSI],Effective Area Pburst [PSI],ERF,RPR,Length Tolerance [in],Width Tolerance [in],run_year,row_index,distance_raw_m,dist_to_us_weld_m,clock_position_deg,length_mm,width_mm,distance_corrected_m
11050,0.344,39.534,0.715,39900.269,Metal Loss,External,20.0,0.069,35.0,GENE,20.0,,,,4.4,EXT ML,8,N,N,5.97,151.133,01:28,35.395,CMFL,1025,65000,E.R. WELD,24,1341.6,1440.1,2000.2,1342.1,1864.0,1427.8,1983.0,0.712,1.074,1.0,1.2,2022,2880,12161.601991200001,12.0499632,217.5,12269.1144,81.28,14587.617949950314
11060,0.344,,,39902.119,Start Recoat,,,,,,,,,,,2021 DIG 13 START,5,,,5.97,152.089,09:04,,CMFL,1025,65000,E.R. WELD,24,1341.6,,,,,,,,,,,2022,2882,12162.1658712,,,5305.9584,,14588.629597279414
11060,0.344,1.68,15.728,39902.664,Metal Loss,External,16.0,0.055,31.0,GENE,20.0,,,,3.8,EXT ML ( ON SW ),5,N,N,5.97,152.37,09:04,2.094,CMFL,1025,65000,E.R. WELD,24,1341.6,1477.9,2052.7,1393.6,1935.6,1468.9,2040.2,0.694,1.1,1.0,1.2,2022,2883,12162.3319872,0.512064,280.5,5305.9584,269.23999999999995,14589.01129764706
11060,0.344,1.896,15.512,39902.881,Metal Loss,External,16.0,0.055,31.0,PITT,20.0,,,,1.7,EXT ML,5,N,N,5.97,152.483,09:04,33.51,CMFL,1025,65000,E.R. WELD,24,1341.6,1526.2,2119.7,1497.8,2080.3,1521.7,2113.5,0.672,1.137,0.6,1.2,2022,2884,12162.398128800001,0.5779008,112.0,5305.9584,27.94,14589.163277426476
11060,0.344,1.962,15.446,39902.946,Metal Loss,External,21.0,0.072,36.0,GENE,20.0,,,,1.5,EXT ML,5,N,N,5.97,152.516,09:04,30.159,CMFL,1025,65000,E.R. WELD,24,1341.6,1524.4,2117.2,1500.4,2083.9,1519.2,2110.1,0.672,1.136,1.0,1.2,2022,2885,12162.417940800002,0.5980176,128.0,5305.9584,48.26,14589.208801323533
11060,0.344,2.034,15.374,39903.018,Metal Loss,External,43.0,0.148,58.0,GENE,20.0,,,,4.4,EXT ML,5,N,N,5.97,152.553,09:04,28.065,CMFL,1025,65000,E.R. WELD,24,1341.6,1279.1,1776.5,1144.7,1589.9,1401.9,1947.1,0.801,0.955,1.0,1.2,2022,2886,12162.4398864,0.6199631999999999,145.5,5305.9584,114.3,14589.259227794118
11060,0.344,2.247,15.161,39903.232,Metal Loss,External,24.0,0.082,39.0,GENE,20.0,,,,2.2,EXT ML,5,N,N,5.97,152.663,09:04,6.074,CMFL,1025,65000,E.R. WELD,24,1341.6,1493.6,2074.4,1444.1,2005.7,1481.5,2057.7,0.686,1.112,1.0,1.2,2022,2887,12162.505113600002,0.6848856,300.5,5305.9584,30.479999999999997,14589.409106470594
11060,0.344,,,39903.97,End Recoat,,,,,,,,,,,2021 DIG 13 END,5,,,5.97,152.984,09:04,,CMFL,1025,65000,E.R. WELD,24,1341.6,,,,,,,,,,,2022,2888,12162.730056,,,5305.9584,,14589.925977794119
11070,0.5,,,39922.769,Bend,,,,,,,,,,,BEND-HOT PULLED - 5.7D - 20° OVER,0,,,4.14,159.98,UNKN,,CMFL,1025,60000,E.R. WELD,24,1800.0,,,,,,,,,,,2022,2890,12168.459991200001,,,2731.9224,,14605.987310240962
11090,0.344,10.751,19.242,39944.239,Seam Weld Manufacturing Anomaly,,,,,,,,,,12.5,SWA,2,N,N,5.97,161.637,08:52,,CMFL,1025,65000,E.R. WELD,24,1341.6,,,,,,,,,,,2022,2893,12175.004047200002,3.2769048,264.0,9141.866399999999,,14636.645352
11090,0.344,21.955,8.038,39955.443,Seam Weld Manufacturing Anomaly,,,,,,,,,,8.4,SWA,2,N,N,5.97,161.958,08:52,,CMFL,1025,65000,E.R. WELD,24,1341.6,,,,,,,,,,,2022,2894,12178.4190264,6.691884,263.5,9141.866399999999,,14648.861735999999
11100,0.344,16.857,7.746,39980.338,Seam Weld Manufacturing Anomaly,,,,,,,,,,13.5,SWA,1,N,N,5.97,162.669,02:04,,CMFL,1025,65000,E.R. WELD,24,1341.6,,,,,,,,,,,2022,2896,12186.007022400001,5.1380136,45.5,7498.080000000001,,14664.421776000001
11140,0.344,19.121,20.85,40125.213,Seam Weld Manufacturing Anomaly,,,,,,,,,,19.5,SWA,1,N,N,5.97,163.687,12:20,,CMFL,1025,65000,E.R. WELD,24,1341.6,,,,,,,,,,,2022,2901,12230.164922400001,5.8280807999999995,14.0,12182.856000000002,,14709.919272000003
11150,0.344,19.245,20.915,40165.308,Metal Loss,External,12.0,0.041,27.0,GENE,20.0,,,,9.2,EXT ML ( ON SW ),1,N,N,5.97,163.336,11:00,1.466,CMFL,1025,65000,E.R. WELD,24,1341.6,1442.4,2003.3,1305.6,1813.4,1431.6,1988.3,0.711,1.078,1.0,1.2,2022,2903,12242.3858784,5.865876000000001,333.5,12239.8536,86.36,14727.991542269365
11160,0.344,,,40196.444,AGM,,,,,,,,,,,AGM 20 - 1' OFF LINE MARKER AT GATE,0,,,5.97,162.833,01:08,,CMFL,1025,65000,E.R. WELD,24,1341.6,,,,,,,,,,,2022,2905,12251.876131200002,,,12214.860000000002,,14737.456957703334
11180,0.344,0.427,39.583,40266.955,Metal Loss,External,14.0,0.048,29.0,GENE,20.0,,,,2.2,EXT ML,1,N,N,5.97,160.259,08:12,22.619,CMFL,1025,65000,E.R. WELD,24,1341.6,1518.0,2108.3,1476.0,2049.9,1512.0,2100.0,0.675,1.131,1.0,1.2,2022,2908,12273.367884000001,0.1301496,138.5,12195.9624,63.5,14758.881384424694
11240,0.344,5.587,34.045,40512.897,Metal Loss,External,11.0,0.038,26.0,GENE,20.0,,,,3.3,EXT ML ( ON SW ),3,N,N,5.97,155.888,01:56,0.209,CMFL,1025,65000,E.R. WELD,24,1341.6,1509.0,2095.9,1441.7,2002.4,1501.5,2085.5,0.679,1.124,1.0,1.2,2022,2919,12348.3310056,1.7029176,57.0,12080.138400000002,43.18,14816.231902026038
11240,0.344,15.085,24.551,40522.392,Metal Loss,External,13.0,0.044,28.0,GENE,20.0,,,,3.5,EXT ML ( NEAR SW ),3,N,N,5.97,156.187,01:56,1.466,CMFL,1025,65000,E.R. WELD,24,1341.6,1495.0,2076.4,1423.8,1977.4,1484.6,2062.0,0.686,1.115,1.0,1.2,2022,2920,12351.225081600001,4.597908,64.5,12080.138400000002,33.019999999999996,14817.026319900699
11240,0.344,28.848,10.787,40536.155,Metal Loss,External,11.0,0.038,26.0,GENE,20.0,,,,11.4,EXT ML,3,N,N,5.97,156.621,01:56,2.513,CMFL,1025,65000,E.R. WELD,24,1341.6,1449.7,2013.5,1296.5,1800.6,1452.6,2017.5,0.707,1.078,1.0,1.2,2022,2921,12355.420044,8.7928704,72.5,12080.138400000002,78.74,14818.177828400847
11270,0.344,26.188,14.045,40653.389,Seam Weld Manufacturing Anomaly,,,,,,,,,,13.4,SWA,1,N,N,5.97,156.987,09:00,,CMFL,1025,65000,E.R. WELD,24,1341.6,,,,,,,,,,,2022,2925,12391.152967200002,7.9821024000000005,277.5,12263.0184,,14833.857048000002
11310,0.344,39.157,1.01,40827.152,Metal Loss,External,16.0,0.055,31.0,GENE,20.0,,,,3.9,EXT ML,4,N,N,5.97,116.805,11:16,8.378,CMFL,1025,65000,E.R. WELD,24,1341.6,1472.7,2045.4,1388.7,1928.8,1457.7,2024.6,0.696,1.098,1.0,1.2,2022,2932,12444.1159296,11.9350536,17.5,12242.901600000001,104.13999999999999,14877.51422916471
11310,0.344,39.252,0.915,40827.247,Metal Loss,External,21.0,0.072,36.0,GENE,20.0,,,,3.0,EXT ML,4,N,N,5.97,116.763,11:16,25.552,CMFL,1025,65000,E.R. WELD,24,1341.6,1475.4,2049.1,1406.8,1953.9,1460.1,2027.9,0.695,1.099,1.0,1.2,2022,2933,12444.144885600002,11.9640096,100.0,12242.901600000001,71.11999999999999,14877.543092893053
11310,0.344,39.354,0.814,40827.349,Metal Loss,External,18.0,0.062,33.0,GENE,20.0,,,,3.2,EXT ML,4,N,N,5.97,116.716,11:16,19.268,CMFL,1025,65000,E.R. WELD,24,1341.6,1482.7,2059.4,1409.6,1957.7,1469.5,2041.0,0.691,1.104,1.0,1.2,2022,2934,12444.175975200002,11.9950992,70.0,12242.901600000001,58.419999999999995,14877.574083422427
11310,0.344,39.36,0.807,40827.356,Metal Loss,External,60.0,0.206,75.0,PITT,15.0,,,,0.9,*EXT ML,4,Y,Y,5.97,116.713,11:16,19.478,CMFL,1025,65000,E.R. WELD,24,1341.6,1501.8,2085.8,1471.0,2043.1,1482.3,2058.8,0.683,1.119,0.4,1.0,2022,2935,12444.1781088,11.996928,244.5,12242.901600000001,38.099999999999994,14877.576210223462
11350,0.344,1.453,38.717,40858.848,Metal Loss,External,17.0,0.058,32.0,GENE,20.0,,,,1.5,EXT ML,7,N,N,5.97,113.489,02:48,28.903,CMFL,1025,65000,E.R. WELD,24,1341.6,1527.6,2121.6,1503.6,2088.4,1523.3,2115.7,0.671,1.139,1.0,1.2,2022,2942,12453.776870400001,0.44287440000000006,306.0,12242.901600000001,48.26,14899.364490320682
11350,0.344,2.408,37.759,40859.806,Metal Loss,External,18.0,0.062,33.0,GENE,20.0,,,,1.4,EXT ML,7,N,N,5.97,113.665,02:48,29.531,CMFL,1025,65000,E.R. WELD,24,1341.6,1530.2,2125.3,1509.7,2096.8,1526.5,2120.1,0.67,1.14,1.0,1.2,2022,2943,12454.0688688,0.7339584,303.0,12242.901600000001,48.26,14899.577395977398
11350,0.344,2.703,37.467,40860.098,Metal Loss,External,19.0,0.065,34.0,GENE,20.0,,,,2.4,EXT ML,7,N,N,5.97,113.768,02:48,26.808,CMFL,1025,65000,E.R. WELD,24,1341.6,1500.4,2083.8,1448.0,2011.1,1490.4,2070.0,0.683,1.117,1.0,1.2,2022,2944,12454.1578704,0.8238744,310.0,12242.901600000001,121.91999999999999,14899.64228997715
11350,0.344,2.743,37.428,40860.138,Metal Loss,External,14.0,0.048,29.0,GENE,20.0,,,,3.4,EXT ML,7,N,N,5.97,113.785,02:48,32.463,CMFL,1025,65000,E.R. WELD,24,1341.6,1493.9,2074.9,1421.7,1974.5,1489.1,2068.1,0.686,1.113,1.0,1.2,2022,2945,12454.1700624,0.8360664,286.5,12242.901600000001,53.339999999999996,14899.651179566157
11350,0.344,3.15,37.021,40860.545,Metal Loss,External,20.0,0.069,35.0,GENE,20.0,,,,8.6,EXT ML,7,N,N,5.97,113.954,02:48,29.531,CMFL,1025,65000,E.R. WELD,24,1341.6,1380.7,1917.6,1233.3,1712.9,1413.4,1963.0,0.742,1.027,1.0,1.2,2022,2946,12454.294116000001,0.96012,315.0,12242.901600000001,172.72,14899.741631134304
11350,0.344,4.032,36.135,40861.43,Metal Loss,External,14.0,0.048,29.0,GENE,20.0,,,,4.8,EXT ML,7,N,N,5.97,114.321,02:48,9.215,CMFL,1025,65000,E.R. WELD,24,1341.6,1469.9,2041.6,1371.1,1904.3,1471.9,2044.3,0.697,1.095,1.0,1.2,2022,2947,12454.563864000002,1.2289536,41.0,12242.901600000001,66.03999999999999,14899.938313291084
11350,0.344,4.688,35.482,40862.083,Metal Loss,External,14.0,0.048,29.0,GENE,20.0,,,,1.9,EXT ML,7,N,N,5.97,114.593,02:48,8.587,CMFL,1025,65000,E.R. WELD,24,1341.6,1524.8,2117.7,1494.7,2076.0,1520.1,2111.2,0.672,1.137,1.0,1.2,2022,2948,12454.7628984,1.4289024,42.5,12242.901600000001,38.099999999999994,14900.083435831622
11360,0.344,3.888,18.222,40901.453,Metal Loss,External,10.0,0.034,25.0,GENE,20.0,,,,5.2,EXT ML ( ON SW ),6,N,N,5.97,130.772,04:20,1.047,CMFL,1025,65000,E.R. WELD,24,1341.6,1488.7,2067.6,1388.0,1927.8,1477.6,2052.2,0.689,1.11,1.0,1.2,2022,2950,12466.762874400001,1.1850624,134.5,6739.128,83.82,14910.103542924606
11360,0.344,7.536,14.573,40905.102,Metal Loss,External,12.0,0.041,27.0,GENE,20.0,,,,12.4,EXT ML ( ON SW ),6,N,N,5.97,131.853,04:20,2.304,CMFL,1025,65000,E.R. WELD,24,1341.6,1429.2,1985.0,1279.0,1776.4,1419.3,1971.3,0.717,1.068,1.0,1.2,2022,2951,12467.8750896,2.2969728,134.5,6739.128,134.61999999999998,14912.107230627165
11360,0.344,13.878,8.232,40911.444,Metal Loss,External,12.0,0.041,27.0,GENE,20.0,,,,3.8,EXT ML ( NEAR SW ),6,N,N,5.97,133.732,04:20,1.047,CMFL,1025,65000,E.R. WELD,24,1341.6,1496.1,2077.9,1417.3,1968.5,1486.1,2064.0,0.685,1.115,1.0,1.2,2022,2952,12469.808131200001,4.2300144,135.0,6739.128,33.019999999999996,14915.58966072025
11360,0.344,17.251,4.859,40914.816,Metal Loss,External,12.0,0.041,27.0,GENE,20.0,,,,4.2,EXT ML ( ON SW ),6,N,N,5.97,134.732,04:20,0.0,CMFL,1025,65000,E.R. WELD,24,1341.6,1489.5,2068.8,1404.9,1951.3,1481.8,2058.0,0.688,1.111,1.0,1.2,2022,2953,12470.8359168,5.258104800000001,133.5,6739.128,81.28,14917.441246067754
11360,0.344,18.898,3.212,40916.463,Metal Loss,External,11.0,0.038,26.0,GENE,20.0,,,,14.1,EXT ML ( ON SW ),6,N,N,5.97,135.219,04:20,1.047,CMFL,1025,65000,E.R. WELD,24,1341.6,1434.5,1992.3,1281.0,1779.2,1444.1,2005.7,0.715,1.073,1.0,1.2,2022,2954,12471.337922400002,5.7601104,132.0,6739.128,139.7,14918.345623608488
11360,0.344,21.23,0.879,40918.796,Metal Loss,External,11.0,0.038,26.0,GENE,20.0,,,,5.3,EXT ML ( ON SW ),6,N,N,5.97,135.911,04:20,0.419,CMFL,1025,65000,E.R. WELD,24,1341.6,1483.1,2059.9,1378.7,1914.9,1470.9,2043.0,0.691,1.105,1.0,1.2,2022,2955,12472.049020800001,6.470904000000001,127.5,6739.128,43.18,14919.626687848026
11370,0.344,0.971,39.15,40920.646,Metal Loss,External,12.0,0.041,27.0,GENE,20.0,,,,5.0,EXT ML,2,N,N,5.97,136.46,10:56,14.87,CMFL,1025,65000,E.R. WELD,24,1341.6,1480.9,2056.9,1379.7,1916.2,1475.4,2049.1,0.692,1.103,1.0,1.2,2022,2957,12472.6129008,0.2959608,252.5,12228.8808,88.89999999999999,14920.40485545566
11370,0.344,2.238,37.884,40921.913,Metal Loss,External,21.0,0.072,36.0,GENE,20.0,,,,1.4,EXT ML,2,N,N,5.97,136.834,10:56,23.457,CMFL,1025,65000,E.R. WELD,24,1341.6,1526.7,2120.4,1504.8,2090.0,1522.0,2113.9,0.671,1.138,1.0,1.2,2022,2958,12472.999082400001,0.6821424,215.5,12228.8808,58.419999999999995,14920.790440294302
11410,0.344,18.425,21.572,41087.923,Metal Loss,External,15.0,0.052,30.0,GENE,20.0,,,,8.6,EXT ML,15,N,N,5.97,138.248,09:12,12.985,CMFL,1025,65000,E.R. WELD,24,1341.6,1422.8,1976.1,1283.3,1782.4,1443.3,2004.5,0.721,1.06,1.0,1.2,2022,2965,12523.598930400001,5.61594,211.0,12191.0856,66.03999999999999,14974.537789317399
11410,0.344,19.055,20.938,41088.556,Metal Loss,External,42.0,0.144,57.0,GENE,15.0,,,,18.0,*EXT ML,15,Y,Y,5.97,138.249,09:12,29.322,CMFL,1025,65000,E.R. WELD,24,1341.6,1078.3,1497.7,893.8,1241.4,1064.0,1477.8,0.951,0.806,1.0,1.2,2022,2966,12523.791868799999,5.807964,137.0,12191.0856,167.64,14974.73079042708
11410,0.344,19.626,20.371,41089.124,Metal Loss,External,14.0,0.048,29.0,GENE,20.0,,,,16.3,EXT ML,15,N,N,5.97,138.25,09:12,12.985,CMFL,1025,65000,E.R. WELD,24,1341.6,1401.5,1946.5,1238.9,1720.7,1408.8,1956.6,0.731,1.046,1.0,1.2,2022,2967,12523.964995200002,5.9820048,211.5,12191.0856,104.13999999999999,14974.903973097384
11410,0.344,25.046,14.948,41094.547,Metal Loss,External,26.0,0.089,41.0,GENE,25.0,,,,15.8,EXT ML,15,N,N,5.97,138.259,09:12,22.829,CMFL,1025,65000,E.R. WELD,24,1341.6,1274.2,1769.8,1101.8,1530.3,1322.9,1837.3,0.805,0.95,1.0,1.2,2022,2968,12525.6179256,7.6340208,172.5,12191.0856,218.43999999999997,14976.557440740055
11410,0.344,25.846,14.15,41095.344,Metal Loss,External,15.0,0.052,30.0,GENE,20.0,,,,5.6,EXT ML,15,N,N,5.97,138.261,09:12,28.693,CMFL,1025,65000,E.R. WELD,24,1341.6,1451.2,2015.5,1341.7,1863.5,1434.3,1992.1,0.706,1.083,1.0,1.2,2022,2969,12525.8608512,7.8778608000000006,143.0,12191.0856,88.89999999999999,14976.800445296794
11410,0.344,26.594,13.402,41096.093,Metal Loss,External,15.0,0.052,30.0,GENE,20.0,,,,1.9,EXT ML,15,N,N,5.97,138.262,09:12,21.782,CMFL,1025,65000,E.R. WELD,24,1341.6,1524.0,2116.7,1492.3,2072.7,1519.1,2109.9,0.673,1.136,1.0,1.2,2022,2970,12526.089146400001,8.1058512,172.0,12191.0856,43.18,14977.028814698302
11410,0.344,31.837,8.159,41101.335,Metal Loss,External,19.0,0.065,34.0,GENE,20.0,,,,12.5,EXT ML,15,N,N,5.97,138.271,09:12,12.147,CMFL,1025,65000,E.R. WELD,24,1341.6,1362.3,1892.1,1202.5,1670.1,1391.6,1932.8,0.753,1.016,1.0,1.2,2022,2971,12527.686908,9.7039176,213.5,12191.0856,83.82,14978.627095609769
11410,0.344,31.952,8.045,41101.45,Metal Loss,External,13.0,0.044,28.0,GENE,20.0,,,,2.2,EXT ML,15,N,N,5.97,138.272,09:12,29.112,CMFL,1025,65000,E.R. WELD,24,1341.6,1521.2,2112.8,1482.7,2059.3,1515.9,2105.4,0.674,1.134,1.0,1.2,2022,2972,12527.721959999999,9.7389696,136.5,12191.0856,38.099999999999994,14978.662159002522
11410,0.344,32.395,7.602,41101.893,Metal Loss,External,12.0,0.041,27.0,GENE,20.0,,,,2.5,EXT ML,15,N,N,5.97,138.272,09:12,30.997,CMFL,1025,65000,E.R. WELD,24,1341.6,1516.6,2106.4,1470.0,2041.7,1510.4,2097.8,0.676,1.131,1.0,1.2,2022,2973,12527.8569864,9.873996000000002,128.0,12191.0856,48.26,14978.797229289396
11410,0.344,33.054,6.942,41102.552,Metal Loss,External,15.0,0.052,30.0,GENE,20.0,,,,3.0,EXT ML,15,N,N,5.97,138.273,09:12,30.788,CMFL,1025,65000,E.R. WELD,24,1341.6,1496.4,2078.4,1434.2,1992.0,1486.1,2064.1,0.685,1.116,1.0,1.2,2022,2974,12528.057849600002,10.0748592,128.5,12191.0856,48.26,14978.998157774833
11410,0.344,33.271,6.722,41102.772,Metal Loss,External,16.0,0.055,31.0,GENE,20.0,,,,1.7,EXT ML,15,N,N,5.97,138.274,09:12,11.938,CMFL,1025,65000,E.R. WELD,24,1341.6,1525.3,2118.4,1497.8,2080.3,1520.6,2111.9,0.672,1.137,1.0,1.2,2022,2975,12528.1249056,10.1410008,219.0,12191.0856,48.26,14979.065235569666
11410,0.344,33.74,6.257,41103.238,Metal Loss,External,15.0,0.052,30.0,AXGR,20.0,,,,1.4,EXT ML,15,N,N,5.97,138.275,09:12,11.938,CMFL,1025,65000,E.R. WELD,24,1341.6,1533.8,2130.2,1514.3,2103.1,1530.8,2126.2,0.668,1.143,1.0,1.2,2022,2976,12528.2669424,10.283952000000001,219.0,12191.0856,17.779999999999998,14979.20731853509
11410,0.344,34.278,5.715,41103.78,Metal Loss,External,14.0,0.048,29.0,AXGR,20.0,,,,2.9,EXT ML,15,N,N,5.97,138.276,09:12,12.776,CMFL,1025,65000,E.R. WELD,24,1341.6,1502.3,2086.5,1444.3,2006.0,1519.9,2111.0,0.682,1.121,0.6,1.2,2022,2977,12528.432144,10.4479344,215.0,12191.0856,27.94,14979.372573829636
11410,0.344,34.987,5.01,41104.485,Metal Loss,External,20.0,0.069,35.0,GENE,20.0,,,,20.0,EXT ML,15,N,N,5.97,138.277,09:12,12.357,CMFL,1025,65000,E.R. WELD,24,1341.6,1331.3,1849.0,1158.7,1609.3,1360.2,1889.1,0.77,0.993,1.0,1.2,2022,2978,12528.647028000001,10.6640376,214.5,12191.0856,86.36,14979.587527672176
11430,0.344,4.764,35.164,41154.482,Metal Loss,External,15.0,0.052,30.0,GENE,20.0,,,,23.1,EXT ML ( ON SW ),9,N,N,5.97,140.47,09:24,0.838,CMFL,1025,65000,E.R. WELD,24,1341.6,1385.9,1924.9,1210.8,1681.6,1389.4,1929.8,0.74,1.031,1.0,1.2,2022,2981,12543.886113600001,1.4520672000000001,285.0,12170.054399999999,124.46000000000001,14993.971881350433
11430,0.344,10.256,29.672,41159.974,Metal Loss,External,11.0,0.038,26.0,AXGR,20.0,,,,3.3,EXT ML ( NEAR SW ),9,N,N,5.97,140.86,09:24,1.047,CMFL,1025,65000,E.R. WELD,24,1341.6,1508.1,2094.6,1440.2,2000.3,1500.5,2084.0,0.68,1.123,1.0,1.2,2022,2982,12545.560075200001,3.1260288000000003,277.0,12170.054399999999,25.4,14994.710171867764
11430,0.344,11.847,28.077,41161.568,Metal Loss,External,11.0,0.038,26.0,GENE,20.0,,,,22.0,EXT ML ( NEAR SW ),9,N,N,5.97,140.973,09:24,3.142,CMFL,1025,65000,E.R. WELD,24,1341.6,1433.7,1991.2,1259.6,1749.4,1423.2,1976.6,0.715,1.065,1.0,1.2,2022,2983,12546.0459264,3.6109656,293.0,12170.054399999999,106.67999999999999,14994.92445356562
11430,0.344,19.003,20.925,41168.72,Metal Loss,External,14.0,0.048,29.0,GENE,20.0,,,,2.4,EXT ML ( NEAR SW ),9,N,N,5.97,141.48,09:24,1.047,CMFL,1025,65000,E.R. WELD,24,1341.6,1514.1,2102.9,1468.4,2039.4,1507.3,2093.5,0.677,1.129,1.0,1.2,2022,2984,12548.225856000001,5.7921144,276.5,12170.054399999999,45.72,14995.885898172313
11430,0.344,20.371,19.554,41170.092,Metal Loss,External,14.0,0.048,29.0,GENE,20.0,,,,4.1,EXT ML ( NEAR SW ),9,N,N,5.97,141.577,09:24,1.047,CMFL,1025,65000,E.R. WELD,24,1341.6,1481.3,2057.3,1395.2,1937.7,1468.3,2039.3,0.692,1.104,1.0,1.2,2022,2985,12548.6440416,6.2090808,276.5,12170.054399999999,50.8,14996.070336371471
11430,0.344,21.394,18.53,41171.115,Metal Loss,External,11.0,0.038,26.0,GENE,20.0,,,,6.6,EXT ML ( ON SW ),9,N,N,5.97,141.649,09:24,0.628,CMFL,1025,65000,E.R. WELD,24,1341.6,1471.0,2043.0,1351.1,1876.5,1456.6,2023.1,0.697,1.096,1.0,1.2,2022,2986,12548.955852,6.520891199999999,279.0,12170.054399999999,81.28,14996.207858439793
11430,0.344,22.182,17.743,41171.903,Metal Loss,External,13.0,0.044,28.0,GENE,20.0,,,,14.4,EXT ML ( ON SW ),9,N,N,5.97,141.705,09:24,0.209,CMFL,1025,65000,E.R. WELD,24,1341.6,1414.3,1964.3,1258.0,1747.2,1407.5,1954.9,0.725,1.057,1.0,1.2,2022,2987,12549.1960344,6.7610736,282.0,12170.054399999999,91.44,14996.313789417152
11430,0.344,25.18,14.747,41174.898,Metal Loss,External,14.0,0.048,29.0,GENE,20.0,,,,2.9,EXT ML ( ON SW ),9,N,N,5.97,141.918,09:24,0.0,CMFL,1025,65000,E.R. WELD,24,1341.6,1503.2,2087.8,1444.3,2006.0,1494.3,2075.4,0.682,1.121,1.0,1.2,2022,2988,12550.1089104,7.674864,281.5,12170.054399999999,93.98,14996.716407789223
11430,0.344,31.407,8.52,41181.125,Metal Loss,External,11.0,0.038,26.0,GENE,20.0,,,,3.6,EXT ML ( ON SW ),9,N,N,5.97,142.359,09:24,0.0,CMFL,1025,65000,E.R. WELD,24,1341.6,1501.7,2085.7,1430.0,1986.1,1492.8,2073.4,0.683,1.12,1.0,1.2,2022,2989,12552.0069,9.5728536,282.0,12170.054399999999,43.18,14997.553504484673
11450,0.344,,,41244.938,Field Bend,,,,,,,,,,,BEND-COLD OVER,0,,,5.97,146.372,08:04,,CMFL,1025,65000,E.R. WELD,24,1341.6,,,,,,,,,,,2022,2992,12571.457102400002,,,12216.9936,,15015.518689656206
11460,0.344,0.328,36.01,41270.289,Metal Loss,External,14.0,0.048,29.0,GENE,20.0,,,,4.4,EXT ML ( ON SW ),8,N,N,5.97,147.043,09:48,1.047,CMFL,1025,65000,E.R. WELD,24,1341.6,1476.8,2051.2,1384.0,1922.2,1463.1,2032.1,0.694,1.1,1.0,1.2,2022,2994,12579.1840872,0.0999744,299.0,11074.908000000001,76.19999999999999,15023.259309982112
11460,0.344,0.958,35.381,41270.919,Metal Loss,External,12.0,0.041,27.0,GENE,20.0,,,,11.6,EXT ML ( ON SW ),8,N,N,5.97,147.059,09:48,0.838,CMFL,1025,65000,E.R. WELD,24,1341.6,1437.0,1995.8,1284.6,1784.2,1440.4,2000.6,0.713,1.07,1.0,1.2,2022,2995,12579.376111200001,0.2919984,300.5,11074.908000000001,93.98,15023.471125639744
11460,0.344,11.759,24.577,41281.722,Metal Loss,External,13.0,0.044,28.0,GENE,20.0,,,,8.5,EXT ML ( ON SW ),8,N,N,5.97,147.062,09:48,0.838,CMFL,1025,65000,E.R. WELD,24,1341.6,1443.3,2004.6,1304.3,1811.6,1423.9,1977.6,0.71,1.074,1.0,1.2,2022,2996,12582.6688656,3.5841432,290.0,11074.908000000001,48.26,15027.10325984511
11460,0.344,15.873,20.463,41285.837,Metal Loss,External,17.0,0.058,32.0,GENE,20.0,,,,22.5,EXT ML ( ON SW ),8,N,N,5.97,147.045,09:48,0.838,CMFL,1025,65000,E.R. WELD,24,1341.6,1367.2,1899.0,1188.4,1650.6,1353.0,1879.2,0.75,1.015,1.0,1.2,2022,2997,12583.923117600001,4.8380904000000005,290.0,11074.908000000001,50.8,15028.486785926298
11460,0.344,20.679,15.659,41290.64,Metal Loss,External,14.0,0.048,29.0,AXGR,20.0,,,,2.8,EXT ML,8,N,N,5.97,147.025,09:48,2.932,CMFL,1025,65000,E.R. WELD,24,1341.6,1506.2,2091.9,1447.9,2011.0,1497.9,2080.4,0.681,1.122,1.0,1.2,2022,2998,12585.387072000001,6.3029592,307.5,11074.908000000001,25.4,15030.101628154232
11460,0.344,21.129,15.207,41291.093,Metal Loss,External,18.0,0.062,33.0,GENE,20.0,,,,3.0,EXT ML,8,N,N,5.97,147.023,09:48,1.885,CMFL,1025,65000,E.R. WELD,24,1341.6,1483.9,2061.0,1419.7,1971.8,1470.8,2042.7,0.691,1.107,1.0,1.2,2022,2999,12585.525146400001,6.440119200000001,303.0,11074.908000000001,40.64,15030.253933698528
11460,0.344,29.311,7.024,41299.275,Metal Loss,External,15.0,0.052,30.0,GENE,20.0,,,,7.5,EXT ML ( NEAR SW ),8,N,N,5.97,146.989,09:48,1.047,CMFL,1025,65000,E.R. WELD,24,1341.6,1433.9,1991.6,1300.1,1805.7,1448.9,2012.4,0.715,1.067,1.0,1.2,2022,3000,12588.019020000002,8.9339928,300.0,11074.908000000001,50.8,15033.004847525086
11460,0.344,30.801,5.535,41300.764,Metal Loss,External,17.0,0.058,32.0,GENE,20.0,,,,5.6,EXT ML ( NEAR SW ),8,N,N,5.97,146.983,09:48,1.047,CMFL,1025,65000,E.R. WELD,24,1341.6,1440.1,2000.2,1325.6,1841.1,1419.1,1971.0,0.712,1.072,1.0,1.2,2022,3001,12588.472867200002,9.3881448,289.0,11074.908000000001,50.8,15033.50547215082
11470,0.344,12.595,27.421,41318.894,Metal Loss,External,13.0,0.044,28.0,GENE,20.0,,,,4.5,EXT ML ( NEAR SW ),14,N,N,5.97,146.74,01:52,1.047,CMFL,1025,65000,E.R. WELD,24,1341.6,1477.6,2052.2,1388.1,1927.9,1464.0,2033.3,0.694,1.103,1.0,1.2,2022,3003,12593.9988912,3.8389560000000005,51.0,12196.8768,38.099999999999994,15039.21334244966
11470,0.344,15.554,24.462,41321.854,Metal Loss,External,19.0,0.065,34.0,GENE,20.0,,,,3.6,EXT ML ( ON SW ),14,N,N,5.97,146.679,01:52,0.628,CMFL,1025,65000,E.R. WELD,24,1341.6,1464.8,2034.4,1384.3,1922.7,1447.8,2010.8,0.7,1.093,1.0,1.2,2022,3004,12594.9010992,4.7408592,53.0,12196.8768,45.72,15040.117421735962
11470,0.344,16.03,23.986,41322.329,Metal Loss,External,15.0,0.052,30.0,GENE,20.0,,,,5.5,EXT ML ( ON SW ),14,N,N,5.97,146.669,01:52,0.0,CMFL,1025,65000,E.R. WELD,24,1341.6,1452.0,2016.6,1343.9,1866.5,1433.5,1990.9,0.706,1.084,1.0,1.2,2022,3005,12595.0458792,4.885944,55.5,12196.8768,60.959999999999994,15040.26250202684
11470,0.344,17.904,22.113,41324.203,Metal Loss,External,20.0,0.069,35.0,GENE,20.0,,,,2.0,EXT ML ( ON SW ),14,N,N,5.97,146.63,01:52,0.209,CMFL,1025,65000,E.R. WELD,24,1341.6,1507.9,2094.3,1467.9,2038.8,1499.4,2082.4,0.68,1.124,1.0,1.2,2022,3006,12595.617074400001,5.4571392,54.5,12196.8768,53.339999999999996,15040.834881953371
11470,0.344,19.341,20.676,41325.64,Metal Loss,External,13.0,0.044,28.0,GENE,20.0,,,,6.1,EXT ML ( NEAR SW ),14,N,N,5.97,146.601,01:52,1.047,CMFL,1025,65000,E.R. WELD,24,1341.6,1459.1,2026.6,1344.6,1867.5,1442.3,2003.2,0.703,1.088,1.0,1.2,2022,3007,12596.055072000001,5.8951368,50.5,12196.8768,40.64,15041.273788012297
11470,0.344,22.664,17.352,41328.963,Metal Loss,External,15.0,0.052,30.0,GENE,20.0,,,,3.0,EXT ML ( ON SW ),14,N,N,5.97,146.532,01:52,1.047,CMFL,1025,65000,E.R. WELD,24,1341.6,1499.8,2083.1,1438.0,1997.2,1490.2,2069.8,0.684,1.117,1.0,1.2,2022,3008,12597.067922400001,6.907987200000001,60.5,12196.8768,48.26,15042.288739184049
11470,0.344,24.094,15.922,41330.394,Metal Loss,External,12.0,0.041,27.0,GENE,20.0,,,,6.1,EXT ML,14,N,N,5.97,146.502,01:52,2.094,CMFL,1025,65000,E.R. WELD,24,1341.6,1470.4,2042.3,1352.0,1877.7,1456.3,2022.7,0.697,1.093,1.0,1.2,2022,3009,12597.5040912,7.3438512000000005,46.0,12196.8768,50.8,15042.725812649825
11470,0.344,26.037,13.98,41332.336,Metal Loss,External,12.0,0.041,27.0,GENE,20.0,,,,4.0,EXT ML ( ON SW ),14,N,N,5.97,146.462,01:52,0.209,CMFL,1025,65000,E.R. WELD,24,1341.6,1494.3,2075.4,1411.7,1960.7,1484.0,2061.1,0.686,1.113,1.0,1.2,2022,3010,12598.096012800002,7.9360776,56.5,12196.8768,60.959999999999994,15043.318961965368
11470,0.344,28.205,11.811,41334.505,Metal Loss,External,10.0,0.034,25.0,GENE,20.0,,,,6.3,EXT ML ( ON SW ),14,N,N,5.97,146.417,01:52,0.209,CMFL,1025,65000,E.R. WELD,24,1341.6,1476.6,2050.9,1366.0,1897.2,1463.3,2032.4,0.694,1.103,1.0,1.2,2022,3011,12598.757124,8.596884,56.5,12196.8768,40.64,15043.981444388337
11470,0.344,31.804,8.212,41338.104,Metal Loss,External,14.0,0.048,29.0,GENE,20.0,,,,7.0,EXT ML ( ON SW ),14,N,N,5.97,146.342,01:52,0.0,CMFL,1025,65000,E.R. WELD,24,1341.6,1442.6,2003.6,1317.6,1830.1,1430.5,1986.8,0.711,1.076,1.0,1.2,2022,3012,12599.8540992,9.6938592,58.5,12196.8768,88.89999999999999,15045.080694844892
11470,0.344,33.533,6.483,41339.833,Metal Loss,External,14.0,0.048,29.0,GENE,20.0,,,,4.8,EXT ML ( NEAR SW ),14,N,N,5.97,146.306,01:52,1.466,CMFL,1025,65000,E.R. WELD,24,1341.6,1470.3,2042.1,1369.9,1902.6,1455.4,2021.3,0.697,1.095,1.0,1.2,2022,3013,12600.381098400001,10.220858400000001,62.5,12196.8768,38.099999999999994,15045.608787103683
11470,0.344,34.436,5.581,41340.735,Metal Loss,External,14.0,0.048,29.0,GENE,20.0,,,,4.5,EXT ML ( NEAR SW ),14,N,N,5.97,146.287,01:52,1.257,CMFL,1025,65000,E.R. WELD,24,1341.6,1475.4,2049.1,1381.3,1918.5,1461.3,2029.6,0.695,1.099,1.0,1.2,2022,3014,12600.656028000001,10.496092800000001,62.0,12196.8768,48.26,15045.884286940254
11470,0.344,37.303,2.713,41343.602,Metal Loss,External,11.0,0.038,26.0,GENE,20.0,,,,9.7,EXT ML ( ON SW ),14,N,N,5.97,146.228,01:52,0.628,CMFL,1025,65000,E.R. WELD,24,1341.6,1453.9,2019.3,1310.3,1819.8,1436.7,1995.3,0.705,1.082,1.0,1.2,2022,3015,12601.5298896,11.3699544,59.0,12196.8768,83.82,15046.759961032763
11470,0.344,38.819,1.198,41345.118,Metal Loss,External,10.0,0.034,25.0,GENE,20.0,,,,8.0,EXT ML ( NEAR SW ),14,N,N,5.97,146.197,01:52,1.257,CMFL,1025,65000,E.R. WELD,24,1341.6,1465.5,2035.4,1338.7,1859.3,1450.3,2014.2,0.7,1.095,1.0,1.2,2022,3016,12601.9919664,11.832031200000001,50.0,12196.8768,43.18,15047.222996234803
11540,0.344,0.446,39.79,41586.896,Seam Weld Manufacturing Anomaly,,,,,,,,,,11.8,*SWA,16,Y,Y,5.97,136.43,08:44,,CMFL,1025,65000,E.R. WELD,24,1341.6,,,,,,,,,,,2022,3024,12675.685900800001,0.1359408,234.0,12263.932799999999,,15132.682967999717
11540,0.344,2.303,37.933,41588.753,Seam Weld Manufacturing Anomaly,,,,,,,,,,11.1,*SWA,16,Y,Y,5.97,136.221,08:44,,CMFL,1025,65000,E.R. WELD,24,1341.6,,,,,,,,,,,2022,3025,12676.2519144,0.7019544,237.0,12263.932799999999,,15144.905448000005
11540,0.344,4.659,35.577,41591.109,Metal Loss,External,20.0,0.069,35.0,GENE,20.0,,,,4.9,EXT ML,16,N,N,5.97,135.914,08:44,25.97,CMFL,1025,65000,E.R. WELD,24,1341.6,1426.8,1981.6,1322.0,1836.1,1438.9,1998.5,0.719,1.066,1.0,1.2,2022,3026,12676.9700232,1.4200632,141.0,12263.932799999999,78.74,15152.217730705903
11540,0.344,5.417,34.82,41591.867,Metal Loss,External,15.0,0.052,30.0,GENE,20.0,,,,5.0,EXT ML,16,N,N,5.97,135.814,08:44,25.133,CMFL,1025,65000,E.R. WELD,24,1341.6,1463.3,2032.4,1357.6,1885.6,1487.9,2066.5,0.701,1.089,1.0,1.2,2022,3027,12677.2010616,1.6511016,141.0,12263.932799999999,50.8,15154.570324208064
11540,0.344,6.243,33.993,41592.694,Seam Weld Manufacturing Anomaly,,,,,,,,,,12.0,SWA,16,N,N,5.97,135.705,08:44,,CMFL,1025,65000,E.R. WELD,24,1341.6,,,,,,,,,,,2022,3028,12677.453131200002,1.9028664000000002,231.5,12263.932799999999,,15157.137071999998
11540,0.344,6.302,33.934,41592.753,Metal Loss,External,14.0,0.048,29.0,GENE,20.0,,,,1.2,EXT ML,16,N,N,5.97,135.697,08:44,26.389,CMFL,1025,65000,E.R. WELD,24,1341.6,1537.1,2134.8,1522.0,2113.9,1534.9,2131.8,0.667,1.146,1.0,1.2,2022,3029,12677.4711144,1.9208496,136.0,12263.932799999999,30.479999999999997,15157.32042473834
11540,0.344,10.177,30.059,41596.627,Seam Weld Manufacturing Anomaly,,,,,,,,,,14.8,SWA,16,N,N,5.97,135.186,08:44,,CMFL,1025,65000,E.R. WELD,24,1341.6,,,,,,,,,,,2022,3030,12678.651909600001,3.1019496,232.0,12263.932799999999,,15169.359551999994
11540,0.344,12.372,27.864,41598.822,Seam Weld Manufacturing Anomaly,,,,,,,,,,15.6,SWA,16,N,N,5.97,134.896,08:44,,CMFL,1025,65000,E.R. WELD,24,1341.6,,,,,,,,,,,2022,3031,12679.3209456,3.7709856,232.0,12263.932799999999,,15181.563744000014
11540,0.344,14.239,25.997,41600.689,Seam Weld Manufacturing Anomaly,,,,,,,,,,10.2,SWA,16,N,N,5.97,134.65,08:44,,CMFL,1025,65000,E.R. WELD,24,1341.6,,,,,,,,,,,2022,3032,12679.8900072,4.340047200000001,231.5,12263.932799999999,,15193.764888000005
11540,0.344,,,41602.054,Start Sleeve,,,,,,,,,,,SLEEVE START,16,,,5.97,134.47,08:44,,CMFL,1025,65000,E.R. WELD,24,1341.6,,,,,,,,,,,2022,3033,12680.3060592,,,12263.932799999999,,15194.405361940842
11540,0.344,,,41609.718,End Sleeve,,,,,,,,,,,SLEEVE END,16,,,5.97,133.458,08:44,,CMFL,1025,65000,E.R. WELD,24,1341.6,,,,,,,,,,,2022,3034,12682.6420464,,,12263.932799999999,,15198.001400243107
11540,0.344,33.435,6.801,41619.885,Metal Loss,External,12.0,0.041,27.0,GENE,20.0,,,,3.9,EXT ML,16,N,N,5.97,132.116,08:44,28.065,CMFL,1025,65000,E.R. WELD,24,1341.6,1496.1,2077.9,1415.9,1966.5,1486.1,2064.1,0.685,1.114,1.0,1.2,2022,3035,12685.740948,10.190988,36.0,12263.932799999999,55.88,15202.771875376084
11540,0.344,38.245,1.991,41624.695,Metal Loss,External,21.0,0.072,36.0,PITT,20.0,,,,1.5,EXT ML,16,N,N,5.97,131.481,08:44,8.168,CMFL,1025,65000,E.R. WELD,24,1341.6,1522.4,2114.4,1495.9,2077.6,1516.8,2106.7,0.673,1.134,0.6,1.2,2022,3036,12687.207036,11.657076,222.5,12263.932799999999,27.94,15205.028783548563
11540,0.344,38.802,1.434,41625.253,Metal Loss,External,14.0,0.048,29.0,GENE,20.0,,,,6.8,EXT ML,16,N,N,5.97,131.408,08:44,30.578,CMFL,1025,65000,E.R. WELD,24,1341.6,1442.0,2002.7,1321.4,1835.2,1423.7,1977.4,0.711,1.078,1.0,1.2,2022,3037,12687.3771144,11.826849600000001,118.0,12263.932799999999,109.21999999999998,15205.29060366504
11540,0.344,39.121,1.115,41625.571,Metal Loss,External,16.0,0.055,31.0,GENE,20.0,,,,2.0,EXT ML,16,N,N,5.97,131.366,08:44,36.861,CMFL,1025,65000,E.R. WELD,24,1341.6,1517.1,2107.1,1479.8,2055.3,1510.8,2098.3,0.676,1.131,1.0,1.2,2022,3038,12687.474040800002,11.9240808,86.0,12263.932799999999,48.26,15205.439812978731
11540,0.344,39.242,0.994,41625.692,Metal Loss,External,21.0,0.072,36.0,GENE,20.0,,,,4.1,EXT ML ( ON SW ),16,N,N,5.97,131.35,08:44,0.209,CMFL,1025,65000,E.R. WELD,24,1341.6,1441.5,2002.1,1348.8,1873.4,1449.5,2013.2,0.711,1.076,1.0,1.2,2022,3039,12687.510921600002,11.9609616,253.5,12263.932799999999,121.91999999999999,15205.496587591804
11540,0.344,39.272,0.965,41625.722,Metal Loss,External,20.0,0.069,35.0,GENE,20.0,,,,1.8,EXT ML,16,N,N,5.97,131.346,08:44,19.268,CMFL,1025,65000,E.R. WELD,24,1341.6,1517.4,2107.5,1484.3,2061.6,1510.8,2098.3,0.676,1.13,1.0,1.2,2022,3040,12687.520065600002,11.9701056,353.5,12263.932799999999,45.72,15205.510663942152
11540,0.344,39.314,0.922,41625.764,Metal Loss,External,12.0,0.041,27.0,PITT,20.0,,,,1.9,EXT ML,16,N,N,5.97,131.34,08:44,28.693,CMFL,1025,65000,E.R. WELD,24,1341.6,1528.5,2122.9,1499.3,2082.4,1524.6,2117.5,0.671,1.14,0.6,1.2,2022,3041,12687.532867200001,11.982907200000001,38.5,12263.932799999999,22.86,15205.530370832637
11550,0.344,0.722,39.413,41627.408,Metal Loss,External,25.0,0.086,40.0,GENE,20.0,,,,5.4,EXT ML,53,N,N,5.97,131.124,02:32,21.363,CMFL,1025,65000,E.R. WELD,24,1341.6,1385.5,1924.4,1261.4,1752.0,1392.3,1933.7,0.74,1.031,1.0,1.2,2022,3043,12688.033958400001,0.2200656,169.0,12233.148,251.46,15206.182364208198
11550,0.344,0.751,39.383,41627.438,Metal Loss,External,27.0,0.093,42.0,GENE,20.0,,,,2.9,EXT ML,53,N,N,5.97,131.12,02:32,24.504,CMFL,1025,65000,E.R. WELD,24,1341.6,1452.1,2016.8,1379.8,1916.4,1430.6,1987.0,0.706,1.083,1.0,1.2,2022,3044,12688.0431024,0.22890480000000002,319.0,12233.148,50.8,15206.191479729314
11550,0.344,0.774,39.36,41627.461,Metal Loss,External,15.0,0.052,30.0,GENE,20.0,,,,2.8,EXT ML,53,N,N,5.97,131.116,02:32,6.912,CMFL,1025,65000,E.R. WELD,24,1341.6,1502.8,2087.2,1443.6,2005.0,1493.7,2074.6,0.682,1.119,1.0,1.2,2022,3045,12688.050112800001,0.23591520000000002,43.0,12233.148,48.26,15206.198468295504
11550,0.344,6.578,33.556,41633.264,Metal Loss,External,14.0,0.048,29.0,AXGR,20.0,,,,1.4,EXT ML,53,N,N,5.97,130.551,02:32,28.693,CMFL,1025,65000,E.R. WELD,24,1341.6,1534.6,2131.5,1515.7,2105.2,1531.9,2127.7,0.668,1.144,1.0,1.2,2022,3046,12689.818867200001,2.0049744,213.0,12233.148,17.779999999999998,15207.961713930086
11550,0.344,6.726,33.409,41633.412,Metal Loss,External,17.0,0.058,32.0,GENE,20.0,,,,3.2,EXT ML,53,N,N,5.97,130.539,02:32,17.174,CMFL,1025,65000,E.R. WELD,24,1341.6,1484.3,2061.5,1414.8,1965.1,1474.1,2047.4,0.691,1.107,1.0,1.2,2022,3047,12689.8639776,2.0500848,160.5,12233.148,71.11999999999999,15208.00668383426
11550,0.344,7.425,32.71,41634.111,Metal Loss,External,16.0,0.055,31.0,GENE,20.0,,,,4.7,EXT ML,53,N,N,5.97,130.481,02:32,13.614,CMFL,1025,65000,E.R. WELD,24,1341.6,1461.4,2029.7,1359.2,1887.8,1467.9,2038.8,0.701,1.087,1.0,1.2,2022,3048,12690.0770328,2.26314,144.0,12233.148,73.66,15208.219075476267
11550,0.344,8.091,32.047,41634.774,Metal Loss,External,17.0,0.058,32.0,GENE,20.0,,,,2.4,EXT ML,53,N,N,5.97,130.426,02:32,28.484,CMFL,1025,65000,E.R. WELD,24,1341.6,1505.9,2091.5,1459.9,2027.6,1497.2,2079.5,0.681,1.123,1.0,1.2,2022,3049,12690.279115199999,2.4661368,212.0,12233.148,38.099999999999994,15208.420528492934
11550,0.344,8.629,31.506,41635.315,Metal Loss,External,21.0,0.072,36.0,GENE,20.0,,,,14.3,EXT ML,53,N,N,5.97,130.381,02:32,28.693,CMFL,1025,65000,E.R. WELD,24,1341.6,1338.1,1858.4,1168.3,1622.7,1338.8,1859.5,0.766,0.995,1.0,1.2,2022,3050,12690.444012000002,2.6301192,216.5,12233.148,109.21999999999998,15208.584911723734
11550,0.344,10.007,30.128,41636.693,Metal Loss,External,16.0,0.055,31.0,GENE,20.0,,,,2.0,EXT ML,53,N,N,5.97,130.266,02:32,13.823,CMFL,1025,65000,E.R. WELD,24,1341.6,1517.1,2107.0,1479.8,2055.3,1510.7,2098.2,0.676,1.131,1.0,1.2,2022,3051,12690.8640264,3.0501336,142.0,12233.148,38.099999999999994,15209.00361799367
11550,0.344,10.984,29.15,41637.671,Metal Loss,External,12.0,0.041,27.0,GENE,20.0,,,,1.9,EXT ML,53,N,N,5.97,130.185,02:32,16.965,CMFL,1025,65000,E.R. WELD,24,1341.6,1527.9,2122.1,1497.6,2080.0,1524.0,2116.6,0.671,1.139,1.0,1.2,2022,3052,12691.162120800002,3.3479232000000003,157.0,12233.148,33.019999999999996,15209.30078398206
11550,0.344,11.9,28.235,41638.586,Metal Loss,External,13.0,0.044,28.0,GENE,20.0,,,,1.8,EXT ML,53,N,N,5.97,130.109,02:32,23.248,CMFL,1025,65000,E.R. WELD,24,1341.6,1528.5,2123.0,1500.5,2084.1,1524.7,2117.6,0.671,1.14,1.0,1.2,2022,3053,12691.441012800002,3.62712,186.5,12233.148,63.5,15209.578807376107
11550,0.344,17.585,22.549,41644.272,Metal Loss,External,15.0,0.052,30.0,GENE,20.0,,,,15.9,EXT ML,53,N,N,5.97,129.638,02:32,7.33,CMFL,1025,65000,E.R. WELD,24,1341.6,1397.8,1941.4,1229.1,1707.1,1432.0,1988.8,0.733,1.039,1.0,1.2,2022,3054,12693.1741056,5.359908000000001,48.5,12233.148,203.2,15211.306502478334
11550,0.344,18.711,21.424,41645.397,Metal Loss,External,14.0,0.048,29.0,GENE,20.0,,,,1.8,EXT ML,53,N,N,5.97,129.544,02:32,11.729,CMFL,1025,65000,E.R. WELD,24,1341.6,1527.7,2121.8,1498.4,2081.1,1523.6,2116.1,0.671,1.138,1.0,1.2,2022,3055,12693.5170056,5.7031127999999995,132.0,12233.148,30.479999999999997,15211.648334520194
11550,0.344,18.78,21.355,41645.466,Metal Loss,External,15.0,0.052,30.0,AXGR,20.0,,,,2.0,EXT ML,53,N,N,5.97,129.538,02:32,31.416,CMFL,1025,65000,E.R. WELD,24,1341.6,1521.5,2113.2,1486.5,2064.6,1516.1,2105.7,0.674,1.134,1.0,1.2,2022,3056,12693.5380368,5.724144000000001,226.0,12233.148,25.4,15211.66930021876
11550,0.344,19.186,20.948,41645.873,Metal Loss,External,11.0,0.038,26.0,GENE,20.0,,,,4.0,EXT ML,53,N,N,5.97,129.505,02:32,30.369,CMFL,1025,65000,E.R. WELD,24,1341.6,1497.9,2080.4,1416.3,1967.1,1488.4,2067.2,0.684,1.116,1.0,1.2,2022,3057,12693.662090400001,5.8478928,221.0,12233.148,33.019999999999996,15211.792967455238
11550,0.344,19.747,20.387,41646.434,Metal Loss,External,17.0,0.058,32.0,GENE,20.0,,,,3.4,EXT ML,53,N,N,5.97,129.458,02:32,10.263,CMFL,1025,65000,E.R. WELD,24,1341.6,1482.1,2058.5,1405.4,1951.9,1468.9,2040.2,0.692,1.103,1.0,1.2,2022,3058,12693.833083200001,6.0188856,125.0,12233.148,45.72,15211.963427700111
11550,0.344,19.754,20.381,41646.44,Metal Loss,External,14.0,0.048,29.0,GENE,20.0,,,,2.7,EXT ML,53,N,N,5.97,129.458,02:32,32.463,CMFL,1025,65000,E.R. WELD,24,1341.6,1508.3,2094.9,1453.4,2018.7,1500.5,2084.0,0.68,1.124,1.0,1.2,2022,3059,12693.834912000002,6.0210192000000005,230.5,12233.148,43.18,15211.965250804336
11550,0.344,20.023,20.112,41646.709,Metal Loss,External,13.0,0.044,28.0,GENE,20.0,,,,2.1,EXT ML,53,N,N,5.97,129.435,02:32,2.723,CMFL,1025,65000,E.R. WELD,24,1341.6,1522.7,2114.8,1486.3,2064.3,1517.6,2107.8,0.673,1.135,1.0,1.2,2022,3060,12693.9169032,6.1030104000000005,62.5,12233.148,30.479999999999997,15212.046986643676
11550,0.344,20.741,19.396,41647.425,Metal Loss,External,19.0,0.065,34.0,GENE,20.0,,,,2.7,EXT ML,53,N,N,5.97,129.376,02:32,30.997,CMFL,1025,65000,E.R. WELD,24,1341.6,1491.3,2071.2,1434.4,1992.3,1479.4,2054.7,0.687,1.112,1.0,1.2,2022,3061,12694.135140000002,6.3218568,287.5,12233.148,40.64,15212.264543747651
11550,0.344,20.823,19.311,41647.51,Metal Loss,External,16.0,0.055,31.0,GENE,20.0,,,,2.0,EXT ML,53,N,N,5.97,129.369,02:32,8.378,CMFL,1025,65000,E.R. WELD,24,1341.6,1518.6,2109.1,1483.9,2060.9,1512.5,2100.7,0.675,1.132,1.0,1.2,2022,3062,12694.161048000002,6.3468504,115.5,12233.148,30.479999999999997,15212.290371057481
11550,0.344,20.991,19.144,41647.677,Metal Loss,External,26.0,0.089,41.0,GENE,20.0,,,,10.5,EXT ML,53,N,N,5.97,129.355,02:32,27.018,CMFL,1025,65000,E.R. WELD,24,1341.6,1303.3,1810.2,1143.3,1587.9,1360.6,1889.7,0.787,0.971,1.0,1.2,2022,3063,12694.211949600001,6.3980568,307.0,12233.148,66.03999999999999,15212.341114125027
11550,0.344,21.056,19.078,41647.743,Metal Loss,External,32.0,0.11,47.0,GENE,20.0,,,,9.0,EXT ML,53,N,N,5.97,129.35,02:32,16.127,CMFL,1025,65000,E.R. WELD,24,1341.6,1258.6,1748.1,1097.0,1523.6,1349.6,1874.4,0.814,0.937,1.0,1.2,2022,3064,12694.232066400002,6.417868800000001,346.5,12233.148,190.5,15212.361168271484
11550,0.344,21.204,18.93,41647.89,Metal Loss,External,16.0,0.055,31.0,PITT,20.0,,,,1.5,EXT ML,53,N,N,5.97,129.337,02:32,8.378,CMFL,1025,65000,E.R. WELD,24,1341.6,1530.1,2125.1,1507.3,2093.5,1526.4,2120.0,0.67,1.14,0.6,1.2,2022,3065,12694.276872,6.4629792,115.5,12233.148,27.94,15212.405834324953
11550,0.344,21.516,18.619,41648.202,Metal Loss,External,15.0,0.052,30.0,GENE,20.0,,,,16.1,EXT ML ( NEAR SW ),53,N,N,5.97,129.312,02:32,8.378,CMFL,1025,65000,E.R. WELD,24,1341.6,1389.0,1929.1,1228.5,1706.3,1390.2,1930.9,0.738,1.039,1.0,1.2,2022,3066,12694.3719696,6.558076799999999,44.5,12233.148,317.5,15212.500635744562
11550,0.344,21.552,18.583,41648.238,Metal Loss,External,17.0,0.058,32.0,PITT,20.0,,,,1.1,EXT ML,53,N,N,5.97,129.309,02:32,30.997,CMFL,1025,65000,E.R. WELD,24,1341.6,1537.8,2135.8,1525.0,2118.1,1535.7,2132.9,0.667,1.146,0.6,1.2,2022,3067,12694.3829424,6.5690496000000005,287.5,12233.148,17.779999999999998,15212.511574369899
11550,0.344,21.69,18.445,41648.376,Metal Loss,External,13.0,0.044,28.0,GENE,15.0,,,,1.2,*EXT ML,53,Y,Y,5.97,129.297,02:32,10.263,CMFL,1025,65000,E.R. WELD,24,1341.6,1538.6,2137.0,1524.6,2117.5,1536.7,2134.3,0.666,1.147,0.8,1.0,2022,3068,12694.4250048,6.611112,125.0,12233.148,33.019999999999996,15212.553505767033
11550,0.344,22.165,17.969,41648.852,Metal Loss,External,15.0,0.052,30.0,GENE,20.0,,,,2.8,EXT ML,53,N,N,5.97,129.258,02:32,15.08,CMFL,1025,65000,E.R. WELD,24,1341.6,1502.8,2087.3,1443.6,2005.0,1493.8,2074.7,0.682,1.119,1.0,1.2,2022,3069,12694.5700896,6.755892,3.5,12233.148,91.44,15212.698138702079
11550,0.344,22.287,17.848,41648.973,Metal Loss,External,15.0,0.052,30.0,AXGR,20.0,,,,1.3,EXT ML,53,N,N,5.97,129.248,02:32,30.997,CMFL,1025,65000,E.R. WELD,24,1341.6,1535.6,2132.8,1519.2,2110.1,1533.1,2129.3,0.668,1.145,1.0,1.2,2022,3070,12694.6069704,6.7930776,287.5,12233.148,15.239999999999998,15212.734904637247
