Repository: bforce541/tidal-backend-work

# ILI Alignment & Growth (MVP)

Two-run weld-anchored alignment + anomaly matching + growth rates. Deterministic, explainable, engineer-aligned.

## MVP: What It Does

Given two ILI runs (e.g. 2007 & 2015 OR 2015 & 2022):

1. **Ingest** – Excel/CSV
2. **Normalize** – Schema + units (distances → m, clock → degrees, depth → %, length/width → mm)
3. **Align** – Weld-anchored, segment-wise linear mapping
4. **Match** – Distance + clock + type + geometry (hard filters, weighted score)
5. **Growth** – Depth/length/width rates for matched pairs only
6. **Flag** – New, Missing, Ambiguous
7. **Output** – Excel + CSV + summary.json

Prediction is **not** part of MVP.

File: output 2/tables/New_2022_vs_2015.csv (part 12 of 23)
[in.]",Pdesign [PSI],"Mod B31G Psafe 
[PSI]",Mod B31G Pburst [PSI],"Mod B31G Psafe Pressure with Tolerance
[PSI]","Mod B31G Pburst Pressure with Tolerance
[PSI]",Effective Area Psafe [PSI],Effective Area Pburst [PSI],ERF,RPR,Length Tolerance [in],Width Tolerance [in],run_year,row_index,distance_raw_m,dist_to_us_weld_m,clock_position_deg,length_mm,width_mm,distance_corrected_m
11550,0.344,22.707,17.428,41649.393,Metal Loss,External,11.0,0.038,26.0,GENE,20.0,,,,6.1,EXT ML,53,N,N,5.97,129.213,02:32,11.519,CMFL,1025,65000,E.R. WELD,24,1341.6,1473.7,2046.8,1360.2,1889.1,1484.2,2061.3,0.696,1.099,1.0,1.2,2022,3071,12694.734986399999,6.921093600000001,127.0,12233.148,99.05999999999999,15212.862521932873
11550,0.344,23.714,16.424,41650.397,Metal Loss,External,13.0,0.044,28.0,GENE,20.0,,,,3.9,EXT ML,53,N,N,5.97,129.129,02:32,8.168,CMFL,1025,65000,E.R. WELD,24,1341.6,1489.2,2068.3,1408.6,1956.3,1478.9,2054.1,0.688,1.11,1.0,1.2,2022,3072,12695.0410056,7.2280272,116.0,12233.148,88.89999999999999,15213.167588039565
11550,0.344,24.318,15.817,41651.004,Metal Loss,External,16.0,0.055,31.0,GENE,20.0,,,,3.8,EXT ML,53,N,N,5.97,129.079,02:32,9.006,CMFL,1025,65000,E.R. WELD,24,1341.6,1474.9,2048.4,1393.6,1935.6,1471.4,2043.6,0.695,1.1,1.0,1.2,2022,3073,12695.226019200001,7.412126400000001,119.0,12233.148,43.18,15213.352025416818
11550,0.344,24.849,15.289,41651.532,Metal Loss,External,13.0,0.044,28.0,GENE,20.0,,,,8.2,EXT ML,53,N,N,5.97,129.035,02:32,9.215,CMFL,1025,65000,E.R. WELD,24,1341.6,1440.4,2000.6,1308.0,1816.7,1466.3,2036.6,0.712,1.075,1.0,1.2,2022,3074,12695.3869536,7.5739752000000005,124.0,12233.148,76.19999999999999,15213.512458588462
11550,0.344,26.726,13.409,41653.412,Metal Loss,External,12.0,0.041,27.0,GENE,20.0,,,,7.8,EXT ML,53,N,N,5.97,128.879,02:32,10.053,CMFL,1025,65000,E.R. WELD,24,1341.6,1457.5,2024.3,1323.0,1837.4,1468.2,2039.2,0.703,1.084,1.0,1.2,2022,3075,12695.9599776,8.1460848,124.0,12233.148,83.82,15214.083697911745
11550,0.344,27.172,12.963,41653.858,Metal Loss,External,12.0,0.041,27.0,GENE,20.0,,,,3.1,EXT ML,53,N,N,5.97,128.842,02:32,34.558,CMFL,1025,65000,E.R. WELD,24,1341.6,1505.2,2090.6,1443.2,2004.4,1497.7,2080.2,0.681,1.123,1.0,1.2,2022,3076,12696.0959184,8.2820256,234.5,12233.148,116.83999999999999,15214.219215325675
11550,0.344,28.986,11.148,41655.673,Metal Loss,External,10.0,0.034,25.0,AXGR,20.0,,,,2.9,EXT ML,53,N,N,5.97,128.692,02:32,29.74,CMFL,1025,65000,E.R. WELD,24,1341.6,1516.8,2106.6,1461.4,2029.8,1510.8,2098.3,0.676,1.131,1.0,1.2,2022,3077,12696.649130400001,8.8349328,293.5,12233.148,22.86,15214.770704353206
11550,0.344,29.032,11.102,41655.719,Metal Loss,External,30.0,0.103,45.0,GENE,20.0,,,,57.3,EXT ML ( ON SW ),53,N,N,5.97,128.688,02:32,2.094,CMFL,1025,65000,E.R. WELD,24,1341.6,1166.7,1620.4,979.2,1360.1,1299.0,1804.2,0.879,0.874,1.0,1.2,2022,3078,12696.6631512,8.8489536,56.5,12233.148,248.92000000000002,15214.784681485584
11550,0.344,29.967,10.167,41656.654,Metal Loss,External,12.0,0.041,27.0,GENE,20.0,,,,3.1,EXT ML,53,N,N,5.97,128.61,02:32,19.478,CMFL,1025,65000,E.R. WELD,24,1341.6,1506.3,2092.1,1446.4,2008.9,1498.2,2080.9,0.681,1.124,1.0,1.2,2022,3079,12696.948139200002,9.1339416,343.0,12233.148,99.05999999999999,15215.068781893708
11550,0.344,33.054,7.08,41659.741,Metal Loss,External,32.0,0.11,47.0,GENE,20.0,,,,41.2,EXT ML,53,N,N,5.97,128.354,02:32,32.882,CMFL,1025,65000,E.R. WELD,24,1341.6,1158.6,1609.2,968.8,1345.5,1229.7,1707.9,0.885,0.864,1.0,1.2,2022,3080,12697.8890568,10.0748592,209.0,12233.148,393.7,15216.006769016567
11550,0.344,33.228,6.906,41659.915,Metal Loss,External,17.0,0.058,32.0,GENE,20.0,,,,16.7,EXT ML,53,N,N,5.97,128.34,02:32,31.416,CMFL,1025,65000,E.R. WELD,24,1341.6,1366.4,1897.7,1203.2,1671.2,1405.4,1952.0,0.75,1.022,1.0,1.2,2022,3081,12697.942092000001,10.1278944,296.0,12233.148,226.06,15216.059639039042
11550,0.344,34.892,5.243,41661.578,Metal Loss,External,17.0,0.058,32.0,GENE,20.0,,,,5.7,EXT ML,53,N,N,5.97,128.202,02:32,31.416,CMFL,1025,65000,E.R. WELD,24,1341.6,1434.5,1992.3,1321.1,1834.9,1450.4,2014.5,0.715,1.071,1.0,1.2,2022,3082,12698.4489744,10.635081600000001,290.0,12233.148,81.28,15216.564942759584
11550,0.344,35.016,5.118,41661.703,Metal Loss,External,33.0,0.113,48.0,GENE,20.0,,,,6.3,EXT ML,53,N,N,5.97,128.191,02:32,37.28,CMFL,1025,65000,E.R. WELD,24,1341.6,1300.4,1806.1,1155.0,1604.1,1359.6,1888.4,0.788,0.968,1.0,1.2,2022,3083,12698.487074400002,10.6728768,260.5,12233.148,66.03999999999999,15216.60292409757
11550,0.344,36.204,3.93,41662.89,Metal Loss,External,18.0,0.062,33.0,GENE,20.0,,,,2.1,EXT ML,53,N,N,5.97,128.093,02:32,31.416,CMFL,1025,65000,E.R. WELD,24,1341.6,1509.5,2096.5,1469.5,2041.0,1501.4,2085.3,0.679,1.126,1.0,1.2,2022,3084,12698.848872,11.0349792,285.5,12233.148,33.019999999999996,15216.963594883067
11550,0.344,36.686,3.448,41663.373,Metal Loss,External,15.0,0.052,30.0,GENE,20.0,,,,27.2,EXT ML,53,N,N,5.97,128.053,02:32,30.159,CMFL,1025,65000,E.R. WELD,24,1341.6,1384.9,1923.4,1203.0,1670.8,1390.5,1931.3,0.74,1.028,1.0,1.2,2022,3085,12698.9960904,11.1818928,232.0,12233.148,228.6,15217.110354773038
11550,0.344,36.762,3.373,41663.448,Metal Loss,External,22.0,0.076,37.0,PITT,20.0,,,,1.9,EXT ML,53,N,N,5.97,128.047,02:32,32.044,CMFL,1025,65000,E.R. WELD,24,1341.6,1509.2,2096.1,1471.8,2044.1,1500.7,2084.3,0.679,1.125,0.6,1.2,2022,3086,12699.018950399999,11.2050576,282.5,12233.148,27.94,15217.133143575827
11550,0.344,37.149,2.986,41663.835,Metal Loss,External,21.0,0.072,36.0,GENE,20.0,,,,3.6,EXT ML,53,N,N,5.97,128.014,02:32,32.044,CMFL,1025,65000,E.R. WELD,24,1341.6,1458.4,2025.5,1374.1,1908.4,1477.7,2052.3,0.703,1.086,1.0,1.2,2022,3087,12699.136908,11.3230152,282.5,12233.148,33.019999999999996,15217.250733798228
11550,0.344,37.982,2.152,41664.669,Metal Loss,External,30.0,0.103,45.0,GENE,20.0,,,,19.3,EXT ML,53,N,N,5.97,127.945,02:32,32.254,CMFL,1025,65000,E.R. WELD,24,1341.6,1221.8,1696.9,1040.0,1444.4,1340.4,1861.6,0.839,0.909,1.0,1.2,2022,3088,12699.3911112,11.576913600000001,291.0,12233.148,205.73999999999998,15217.50414528526
11550,0.344,38.35,1.785,41665.036,Metal Loss,External,15.0,0.052,30.0,GENE,20.0,,,,5.0,EXT ML,53,N,N,5.97,127.915,02:32,2.932,CMFL,1025,65000,E.R. WELD,24,1341.6,1460.9,2029.0,1358.9,1887.3,1447.6,2010.6,0.702,1.089,1.0,1.2,2022,3089,12699.5029728,11.68908,62.0,12233.148,58.419999999999995,15217.615658493582
11550,0.344,38.986,1.148,41665.673,Metal Loss,External,17.0,0.058,32.0,GENE,20.0,,,,7.6,EXT ML,53,N,N,5.97,127.862,02:32,2.723,CMFL,1025,65000,E.R. WELD,24,1341.6,1409.9,1958.2,1279.2,1776.6,1427.7,1982.9,0.727,1.054,1.0,1.2,2022,3090,12699.697130400002,11.882932799999999,62.5,12233.148,48.26,15217.80921139195
11550,0.344,39.114,1.02,41665.801,Metal Loss,External,17.0,0.058,32.0,GENE,20.0,,,,6.3,EXT ML,53,N,N,5.97,127.851,02:32,15.08,CMFL,1025,65000,E.R. WELD,24,1341.6,1426.4,1981.1,1305.9,1813.8,1415.4,1965.9,0.719,1.065,1.0,1.2,2022,3091,12699.736144800001,11.9219472,358.5,12233.148,93.98,15217.848104282046
11550,0.344,39.209,0.925,41665.896,Metal Loss,External,14.0,0.048,29.0,GENE,20.0,,,,2.8,EXT ML,53,N,N,5.97,127.843,02:32,34.767,CMFL,1025,65000,E.R. WELD,24,1341.6,1505.1,2090.4,1451.6,2016.1,1496.5,2078.5,0.681,1.123,1.0,1.2,2022,3092,12699.765100800001,11.9509032,241.5,12233.148,38.099999999999994,15217.876970098914
11550,0.344,39.459,0.676,41666.145,Metal Loss,External,11.0,0.038,26.0,GENE,20.0,,,,3.5,EXT ML,53,N,N,5.97,127.823,02:32,30.997,CMFL,1025,65000,E.R. WELD,24,1341.6,1502.9,2087.4,1432.9,1990.1,1494.3,2075.3,0.682,1.121,1.0,1.2,2022,3093,12699.840995999999,12.0271032,223.5,12233.148,60.959999999999994,15217.952628924177
11550,0.344,39.8,0.335,41666.486,Metal Loss,External,17.0,0.058,32.0,GENE,20.0,,,,1.7,EXT ML,53,N,N,5.97,127.794,02:32,31.206,CMFL,1025,65000,E.R. WELD,24,1341.6,1524.3,2117.1,1495.6,2077.3,1519.4,2110.2,0.673,1.136,1.0,1.2,2022,3094,12699.9449328,12.13104,286.5,12233.148,45.72,15218.056242014198
11550,0.344,39.826,0.308,41666.512,Metal Loss,External,13.0,0.044,28.0,GENE,25.0,,,,6.7,EXT ML ( ON GW ),53,N,N,5.97,127.792,02:32,4.398,CMFL,1025,65000,E.R. WELD,24,1341.6,1454.2,2019.7,1331.7,1849.5,1436.5,1995.2,0.705,1.084,1.2,1.4,2022,3095,12699.952857600001,12.1389648,54.5,12233.148,78.74,15218.0641421325
11560,0.344,0.079,40.184,41666.896,Metal Loss,External,26.0,0.089,41.0,GENE,20.0,,,,4.8,EXT ML ( NEAR GW ),8,N,N,5.97,127.76,03:36,26.18,CMFL,1025,65000,E.R. WELD,24,1341.6,1393.6,1935.5,1278.3,1775.4,1361.3,1890.7,0.736,1.038,1.0,1.2,2022,3097,12700.069900800001,0.024079200000000002,232.5,12270.943200000002,55.88,15218.180784681386
11560,0.344,0.719,39.541,41667.539,Metal Loss,External,30.0,0.103,45.0,GENE,20.0,,,,20.8,EXT ML,8,N,N,5.97,127.707,03:36,27.855,CMFL,1025,65000,E.R. WELD,24,1341.6,1214.5,1686.9,1035.4,1438.1,1330.1,1847.4,0.844,0.906,1.0,1.2,2022,3098,12700.2658872,0.2191512,242.5,12270.943200000002,200.66,15218.375851003151
11560,0.344,3.189,37.07,41670.01,Metal Loss,External,15.0,0.052,30.0,GENE,20.0,,,,1.9,EXT ML,8,N,N,5.97,127.582,03:36,25.342,CMFL,1025,65000,E.R. WELD,24,1341.6,1522.9,2115.2,1490.4,2070.0,1517.8,2108.1,0.673,1.135,1.0,1.2,2022,3099,12701.019048000002,0.9720072000000001,346.5,12270.943200000002,86.36,15219.125476012618
11560,0.344,3.238,37.021,41670.059,Metal Loss,External,11.0,0.038,26.0,GENE,20.0,,,,3.3,EXT ML,8,N,N,5.97,127.584,03:36,27.227,CMFL,1025,65000,E.R. WELD,24,1341.6,1507.0,2093.1,1440.2,2000.3,1499.1,2082.1,0.68,1.123,1.0,1.2,2022,3100,12701.0339832,0.9869424,238.0,12270.943200000002,48.26,15219.14034109779
11560,0.344,,,41705.433,Start Repair Marker,,,,,,,,,,,REPAIR MARKER RECOAT START,8,,,5.97,128.708,03:36,,CMFL,1025,65000,E.R. WELD,24,1341.6,,,,,,,,,,,2022,3101,12711.8159784,,,12270.943200000002,,15229.87171911672
11560,0.344,,,41705.587,Start Composite Wrap,,,,,,,,,,,2012 DIG 26 COMPOSITE WRAP START,8,,,5.97,128.713,03:36,,CMFL,1025,65000,E.R. WELD,24,1341.6,,,,,,,,,,,2022,3102,12711.862917600001,,,12270.943200000002,,15229.918437955837
11560,0.344,,,41705.587,Start Repair Marker,,,,,,,,,,,REPAIR MARKER START,8,,,5.97,128.713,03:36,,CMFL,1025,65000,E.R. WELD,24,1341.6,,,,,,,,,,,2022,3103,12711.862917600001,,,12270.943200000002,,15229.918437955837
11560,0.344,39.167,1.093,41705.988,Metal Loss,External,20.0,0.069,,GENE,,,,,4.8,EXT ML REPAIRED,8,N,N,5.97,128.726,03:36,21.363,CMFL,1025,65000,E.R. WELD,24,1341.6,1433.0,1990.3,1324.9,1840.2,1410.0,1958.3,0.715,1.067,,,2022,3104,12711.9851424,11.938101600000001,210.0,12270.943200000002,104.13999999999999,15230.040088958991
11560,0.344,39.321,0.942,41706.138,Metal Loss,External,32.0,0.11,,GENE,,,,,2.2,*EXT ML REPAIRED,8,Y,Y,5.97,128.731,03:36,26.808,CMFL,1025,65000,E.R. WELD,24,1341.6,1471.2,2043.3,1415.2,1965.6,1464.1,2033.5,0.697,1.096,,,2022,3105,12712.0308624,11.9850408,236.5,12270.943200000002,48.26,15230.085594321767
11560,0.344,39.416,0.843,41706.237,Metal Loss,External,20.0,0.069,,GENE,,,,,1.2,EXT ML REPAIRED,8,N,N,5.97,128.734,03:36,32.463,CMFL,1025,65000,E.R. WELD,24,1341.6,1532.0,2127.7,1514.5,2103.5,1528.5,2122.9,0.669,1.142,,,2022,3106,12712.0610376,12.0139968,262.5,12270.943200000002,33.019999999999996,15230.1156278612
11560,0.344,,,41706.975,End Repair Marker,,,,,,,,,,,REPAIR MARKER END,8,,,5.97,128.757,03:36,,CMFL,1025,65000,E.R. WELD,24,1341.6,,,,,,,,,,,2022,3107,12712.28598,,,12270.943200000002,,15230.339514246058
11560,0.344,40.194,0.069,41707.011,Metal Loss,External,36.0,0.124,,PITT,,,,,0.7,*EXT ML ( NEAR GW ) REPAIRED,8,Y,Y,5.97,128.758,03:36,17.802,CMFL,1025,65000,E.R. WELD,24,1341.6,1535.3,2132.3,1526.3,2119.9,1531.8,2127.5,0.668,1.144,,,2022,3108,12712.2969528,12.251131200000001,193.0,12270.943200000002,35.559999999999995,15230.350435533122
11570,0.344,,,41707.08,End Composite Wrap,,,,,,,,,,,2012 DIG 26 COMPOSITE WRAP END,26,,,5.97,128.761,08:48,,CMFL,1025,65000,E.R. WELD,24,1341.6,,,,,,,,,,,2022,3110,12712.317984000001,,,12181.0272,,15230.371368000002
11570,0.344,0.561,39.4,41707.641,Metal Loss,External,13.0,0.044,28.0,GENE,20.0,,,,5.9,EXT ML,26,N,N,5.97,128.778,08:48,8.378,CMFL,1025,65000,E.R. WELD,24,1341.6,1462.1,2030.8,1349.0,1873.6,1448.9,2012.4,0.701,1.09,1.0,1.2,2022,3111,12712.488976800001,0.17099280000000003,297.5,12181.0272,187.96,15230.542870000052
11570,0.344,0.597,39.364,41707.677,Metal Loss,External,19.0,0.065,34.0,GENE,20.0,,,,3.9,EXT ML,26,N,N,5.97,128.78,08:48,9.006,CMFL,1025,65000,E.R. WELD,24,1341.6,1456.6,2023.1,1371.3,1904.6,1476.3,2050.5,0.704,1.087,1.0,1.2,2022,3112,12712.499949600002,0.1819656,229.0,12181.0272,114.3,15230.553875475993
11570,0.344,0.827,39.134,41707.907,Metal Loss,External,18.0,0.062,33.0,PITT,20.0,,,,1.0,EXT ML,26,N,N,5.97,128.787,08:48,18.221,CMFL,1025,65000,E.R. WELD,24,1341.6,1537.7,2135.7,1525.7,2119.0,1535.5,2132.7,0.667,1.146,0.6,1.2,2022,3113,12712.5700536,0.2520696,351.0,12181.0272,40.64,15230.624188238935
11570,0.344,,,41708.497,End Repair Marker,,,,,,,,,,,REPAIR MARKER RECOAT END,26,,,5.97,128.806,08:48,,CMFL,1025,65000,E.R. WELD,24,1341.6,,,,,,,,,,,2022,3114,12712.749885600002,,,12181.0272,,15230.80455576127
11570,0.344,20.856,19.104,41727.936,Metal Loss,External,15.0,0.052,30.0,PITT,20.0,,,,1.1,EXT ML,26,N,N,5.97,129.75,08:48,29.74,CMFL,1025,65000,E.R. WELD,24,1341.6,1537.8,2135.8,1524.0,2116.6,1535.7,2132.9,0.667,1.146,0.6,1.2,2022,3115,12718.674892800002,6.356908800000001,46.0,12181.0272,45.72,15236.747207060685
11570,0.344,21.394,18.566,41728.474,Metal Loss,External,17.0,0.058,32.0,GENE,20.0,,,,26.9,EXT ML,26,N,N,5.97,129.776,08:48,11.31,CMFL,1025,65000,E.R. WELD,24,1341.6,1360.9,1890.1,1179.4,1638.1,1388.4,1928.4,0.753,1.011,1.0,1.2,2022,3116,12718.838875200001,6.520891199999999,318.5,12181.0272,160.01999999999998,15236.911677784441
11570,0.344,21.483,18.481,41728.56,Metal Loss,External,12.0,0.041,27.0,GENE,20.0,,,,2.2,EXT ML,26,N,N,5.97,129.781,08:48,29.322,CMFL,1025,65000,E.R. WELD,24,1341.6,1524.5,2117.4,1485.6,2063.3,1519.9,2111.0,0.672,1.136,1.0,1.2,2022,3117,12718.865088,6.5480184,43.5,12181.0272,33.019999999999996,15236.937968643628
11570,0.344,23.038,16.926,41730.115,Metal Loss,External,13.0,0.044,28.0,GENE,20.0,,,,3.4,EXT ML,26,N,N,5.97,129.858,08:48,24.714,CMFL,1025,65000,E.R. WELD,24,1341.6,1497.3,2079.6,1426.9,1981.9,1488.9,2067.9,0.685,1.116,1.0,1.2,2022,3118,12719.339052,7.021982400000001,26.0,12181.0272,78.74,15237.413344062661
11570,0.344,23.901,16.06,41730.981,Metal Loss,External,12.0,0.041,27.0,GENE,20.0,,,,2.6,EXT ML,26,N,N,5.97,129.9,08:48,14.451,CMFL,1025,65000,E.R. WELD,24,1341.6,1516.4,2106.1,1464.8,2034.5,1510.2,2097.5,0.676,1.129,1.0,1.2,2022,3119,12719.6030088,7.2850248,333.0,12181.0272,33.019999999999996,15237.678086900529
11570,0.344,24.229,15.732,41731.309,Metal Loss,External,12.0,0.041,27.0,GENE,20.0,,,,3.5,EXT ML,26,N,N,5.97,129.917,08:48,27.227,CMFL,1025,65000,E.R. WELD,24,1341.6,1502.8,2087.3,1430.6,1986.9,1494.6,2075.9,0.682,1.119,1.0,1.2,2022,3120,12719.7029832,7.3849992,28.5,12181.0272,60.959999999999994,15237.778359014641
11570,0.344,24.403,15.558,41731.483,Metal Loss,External,12.0,0.041,27.0,GENE,20.0,,,,2.9,EXT ML,26,N,N,5.97,129.925,08:48,19.897,CMFL,1025,65000,E.R. WELD,24,1341.6,1509.3,2096.2,1453.0,2018.1,1501.7,2085.7,0.679,1.126,1.0,1.2,2022,3121,12719.756018400001,7.4380344,358.5,12181.0272,66.03999999999999,15237.831552148346
11570,0.344,24.734,15.23,41731.811,Metal Loss,External,11.0,0.038,26.0,AXGR,20.0,,,,1.6,EXT ML,26,N,N,5.97,129.942,08:48,14.451,CMFL,1025,65000,E.R. WELD,24,1341.6,1534.4,2131.1,1512.6,2100.8,1531.7,2127.3,0.668,1.144,1.0,1.2,2022,3122,12719.855992800001,7.538923200000001,332.5,12181.0272,17.779999999999998,15237.931824262458
11570,0.344,30.627,9.334,41737.707,Metal Loss,External,14.0,0.048,29.0,PITT,20.0,,,,1.1,EXT ML,26,N,N,5.97,130.234,08:48,6.702,CMFL,1025,65000,E.R. WELD,24,1341.6,1539.5,2138.2,1527.8,2122.0,1537.8,2135.8,0.666,1.148,0.6,1.2,2022,3123,12721.653093600002,9.335109600000001,231.5,12181.0272,22.86,15239.734276655141
11570,0.344,30.938,9.022,41738.018,Metal Loss,External,27.0,0.093,42.0,GENE,20.0,,,,6.5,EXT ML,26,N,N,5.97,130.249,08:48,7.54,CMFL,1025,65000,E.R. WELD,24,1341.6,1347.1,1871.0,1207.8,1677.5,1337.8,1858.0,0.761,1.002,1.0,1.2,2022,3124,12721.7478864,9.4299024,233.5,12181.0272,106.67999999999999,15239.829351738947
11570,0.344,31.014,8.95,41738.091,Metal Loss,External,30.0,0.103,45.0,GENE,20.0,,,,6.3,EXT ML,26,N,N,5.97,130.253,08:48,26.808,CMFL,1025,65000,E.R. WELD,24,1341.6,1321.8,1835.8,1184.1,1644.6,1408.9,1956.8,0.776,0.986,1.0,1.2,2022,3125,12721.770136800002,9.4530672,143.0,12181.0272,109.21999999999998,15239.85166839849
11570,0.344,32.034,7.93,41739.111,Metal Loss,External,11.0,0.038,26.0,GENE,20.0,,,,6.0,EXT ML,26,N,N,5.97,130.303,08:48,27.018,CMFL,1025,65000,E.R. WELD,24,1341.6,1473.9,2047.1,1363.4,1893.7,1470.7,2042.7,0.696,1.1,1.0,1.2,2022,3126,12722.081032799999,9.763963200000001,140.0,12181.0272,119.38,15240.16349021676
11570,0.344,34.816,5.148,41741.893,Metal Loss,External,38.0,0.131,53.0,GENE,20.0,,,,2.7,EXT ML,26,N,N,5.97,130.441,08:48,12.147,CMFL,1025,65000,E.R. WELD,24,1341.6,1414.2,1964.2,1334.9,1854.0,1380.0,1916.7,0.725,1.056,1.0,1.2,2022,3127,12722.9289864,10.611916800000001,322.0,12181.0272,60.959999999999994,15241.013968940717
11570,0.344,35.194,4.767,41742.274,Metal Loss,External,19.0,0.065,34.0,GENE,20.0,,,,7.9,EXT ML ( NEAR SW ),26,N,N,5.97,130.46,08:48,3.56,CMFL,1025,65000,E.R. WELD,24,1341.6,1397.2,1940.6,1254.3,1742.1,1434.3,1992.0,0.734,1.039,1.0,1.2,2022,3128,12723.0451152,10.7271312,252.0,12181.0272,116.83999999999999,15241.130443561073
11570,0.344,35.869,4.091,41742.949,Metal Loss,External,15.0,0.052,30.0,GENE,20.0,,,,8.1,EXT ML,26,N,N,5.97,130.493,08:48,12.147,CMFL,1025,65000,E.R. WELD,24,1341.6,1425.4,1979.8,1290.6,1792.5,1430.5,1986.7,0.719,1.063,1.0,1.2,2022,3129,12723.2508552,10.932871200000001,316.0,12181.0272,116.83999999999999,15241.33679623493
11570,0.344,36.791,3.169,41743.871,Metal Loss,External,18.0,0.062,33.0,PITT,20.0,,,,0.9,EXT ML,26,N,N,5.97,130.539,08:48,11.938,CMFL,1025,65000,E.R. WELD,24,1341.6,1540.4,2139.4,1531.7,2127.3,1538.8,2137.2,0.666,1.148,0.6,1.2,2022,3131,12723.531880800001,11.213896799999999,320.5,12181.0272,33.019999999999996,15241.618658702035
11570,0.344,37.559,2.405,41744.636,Metal Loss,External,14.0,0.048,29.0,GENE,20.0,,,,4.5,EXT ML,26,N,N,5.97,130.577,08:48,30.578,CMFL,1025,65000,E.R. WELD,24,1341.6,1473.5,2046.5,1381.3,1918.5,1475.2,2048.9,0.696,1.099,1.0,1.2,2022,3132,12723.7650528,11.4479832,50.0,12181.0272,53.339999999999996,15241.852525065739
11570,0.344,38.271,1.69,41745.351,Metal Loss,External,18.0,0.062,33.0,GENE,20.0,,,,1.6,EXT ML,26,N,N,5.97,130.612,08:48,31.206,CMFL,1025,65000,E.R. WELD,24,1341.6,1524.8,2117.8,1497.6,2080.1,1519.9,2111.0,0.672,1.136,1.0,1.2,2022,3133,12723.9829848,11.665000800000001,53.0,12181.0272,43.18,15242.071106046196
11570,0.344,38.711,1.25,41745.791,Metal Loss,External,15.0,0.052,30.0,GENE,20.0,,,,1.3,EXT ML,26,N,N,5.97,130.634,08:48,30.788,CMFL,1025,65000,E.R. WELD,24,1341.6,1536.0,2133.4,1519.2,2110.1,1533.6,2130.0,0.667,1.145,1.0,1.2,2022,3134,12724.1170968,11.7991128,50.5,12181.0272,30.479999999999997,15242.205617418784
11570,0.344,38.993,0.971,41746.07,Metal Loss,External,10.0,0.034,25.0,GENE,20.0,,,,9.5,EXT ML,26,N,N,5.97,130.648,08:48,7.121,CMFL,1025,65000,E.R. WELD,24,1341.6,1457.9,2024.9,1321.7,1835.6,1448.5,2011.8,0.703,1.09,1.0,1.2,2022,3135,12724.202136,11.885066400000001,293.0,12181.0272,96.52,15242.29090985731
11570,0.344,39.285,0.679,41746.362,Metal Loss,External,19.0,0.065,34.0,GENE,20.0,,,,1.4,EXT ML,26,N,N,5.97,130.663,08:48,32.044,CMFL,1025,65000,E.R. WELD,24,1341.6,1528.1,2122.3,1506.1,2091.8,1523.8,2116.4,0.671,1.139,1.0,1.2,2022,3136,12724.291137600001,11.974067999999999,57.0,12181.0272,48.26,15242.380176495484
11570,0.344,39.58,0.381,41746.66,Metal Loss,External,15.0,0.052,30.0,GENE,20.0,,,,1.7,EXT ML,26,N,N,5.97,130.677,08:48,31.835,CMFL,1025,65000,E.R. WELD,24,1341.6,1528.3,2122.7,1501.8,2085.8,1524.3,2117.1,0.671,1.139,1.0,1.2,2022,3137,12724.381968000002,12.063984,55.5,12181.0272,33.019999999999996,15242.471277379647
11580,0.344,0.095,40.21,41747.139,Metal Loss,External,19.0,0.065,34.0,GENE,20.0,,,,1.3,EXT ML,75,N,N,5.97,130.701,09:24,27.227,CMFL,1025,65000,E.R. WELD,24,1341.6,1529.8,2124.8,1510.1,2097.3,1525.9,2119.3,0.67,1.14,1.0,1.2,2022,3140,12724.527967200002,0.028956000000000003,52.0,12285.878400000001,38.099999999999994,15242.61749049241
11580,0.344,0.495,39.813,41747.536,Metal Loss,External,14.0,0.048,29.0,PITT,20.0,,,,1.1,EXT ML,75,N,N,5.97,130.721,09:24,27.646,CMFL,1025,65000,E.R. WELD,24,1341.6,1539.6,2138.4,1527.8,2122.0,1537.9,2136.0,0.666,1.148,0.6,1.2,2022,3141,12724.648972800002,0.150876,53.5,12285.878400000001,45.72,15242.737961732066
11580,0.344,0.778,39.531,41747.818,Metal Loss,External,16.0,0.055,31.0,GENE,20.0,,,,1.9,EXT ML,75,N,N,5.97,130.735,09:24,26.599,CMFL,1025,65000,E.R. WELD,24,1341.6,1519.9,2110.9,1485.9,2063.7,1514.1,2102.9,0.674,1.133,1.0,1.2,2022,3142,12724.7349264,0.23713440000000002,48.5,12285.878400000001,40.64,15242.82353576124
11580,0.344,1.02,39.288,41748.061,Metal Loss,External,13.0,0.044,28.0,GENE,20.0,,,,2.1,EXT ML,75,N,N,5.97,130.747,09:24,6.912,CMFL,1025,65000,E.R. WELD,24,1341.6,1521.6,2113.3,1484.5,2061.8,1516.3,2106.0,0.674,1.135,1.0,1.2,2022,3143,12724.8089928,0.310896,314.5,12285.878400000001,50.8,15242.897275084253
11580,0.344,2.07,38.235,41749.114,Metal Loss,External,13.0,0.044,28.0,PITT,20.0,,,,1.8,EXT ML,75,N,N,5.97,130.799,09:24,9.844,CMFL,1025,65000,E.R. WELD,24,1341.6,1528.7,2123.2,1500.5,2084.1,1524.8,2117.8,0.671,1.14,0.6,1.2,2022,3144,12725.129947200001,0.6309359999999999,329.0,12285.878400000001,25.4,15243.216812150642
11580,0.344,2.093,38.215,41749.134,Metal Loss,External,14.0,0.048,29.0,GENE,20.0,,,,4.0,EXT ML,75,N,N,5.97,130.8,09:24,24.923,CMFL,1025,65000,E.R. WELD,24,1341.6,1483.3,2060.1,1399.6,1943.9,1471.1,2043.2,0.691,1.105,1.0,1.2,2022,3145,12725.1360432,0.6379464,38.5,12285.878400000001,58.419999999999995,15243.222881230724
11580,0.344,2.664,37.641,41749.708,Metal Loss,External,16.0,0.055,31.0,PITT,20.0,,,,1.7,EXT ML,75,N,N,5.97,130.814,09:24,6.702,CMFL,1025,65000,E.R. WELD,24,1341.6,1524.3,2117.1,1495.8,2077.6,1519.4,2110.3,0.673,1.136,0.6,1.2,2022,3146,12725.3109984,0.8119872000000001,314.0,12285.878400000001,27.94,15243.397063829116
11580,0.344,2.822,37.487,41749.862,Metal Loss,External,22.0,0.076,37.0,GENE,20.0,,,,7.5,EXT ML,75,N,N,5.97,130.808,09:24,27.018,CMFL,1025,65000,E.R. WELD,24,1341.6,1369.8,1902.5,1232.1,1711.2,1380.7,1917.6,0.748,1.022,1.0,1.2,2022,3147,12725.357937600002,0.8601456000000001,51.0,12285.878400000001,66.03999999999999,15243.44379574576
11580,0.344,3.091,37.218,41750.131,Metal Loss,External,11.0,0.038,26.0,GENE,20.0,,,,5.0,EXT ML,75,N,N,5.97,130.797,09:24,5.655,CMFL,1025,65000,E.R. WELD,24,1341.6,1488.6,2067.4,1387.9,1927.6,1477.4,2051.9,0.689,1.107,1.0,1.2,2022,3148,12725.4399288,0.9421368000000001,255.0,12285.878400000001,66.03999999999999,15243.52542487288
11580,0.344,3.11,37.195,41750.154,Metal Loss,External,15.0,0.052,30.0,GENE,20.0,,,,11.4,EXT ML,75,N,N,5.97,130.797,09:24,28.274,CMFL,1025,65000,E.R. WELD,24,1341.6,1412.2,1961.4,1254.4,1742.2,1422.3,1975.5,0.726,1.049,1.0,1.2,2022,3149,12725.446939200001,0.947928,146.5,12285.878400000001,137.16,15243.532404314976
11580,0.344,3.196,37.113,41750.236,Metal Loss,External,30.0,0.103,45.0,GENE,20.0,,,,3.8,EXT ML,75,N,N,5.97,130.793,09:24,9.425,CMFL,1025,65000,E.R. WELD,24,1341.6,1400.7,1945.4,1301.4,1807.5,1424.0,1977.8,0.732,1.044,1.0,1.2,2022,3150,12725.4719328,0.9741408000000001,230.5,12285.878400000001,111.76,15243.557287543315
11580,0.344,3.573,36.736,41750.614,Metal Loss,External,21.0,0.072,36.0,GENE,20.0,,,,8.5,EXT ML,75,N,N,5.97,130.779,09:24,5.655,CMFL,1025,65000,E.R. WELD,24,1341.6,1366.5,1897.9,1223.7,1699.6,1341.5,1863.2,0.75,1.021,1.0,1.2,2022,3151,12725.587147200002,1.0890504,306.5,12285.878400000001,134.61999999999998,15243.671993156893
11580,0.344,3.737,36.572,41750.778,Metal Loss,External,23.0,0.079,38.0,PITT,20.0,,,,1.5,EXT ML,75,N,N,5.97,130.773,09:24,3.77,CMFL,1025,65000,E.R. WELD,24,1341.6,1521.0,2112.5,1496.6,2078.6,1514.9,2104.0,0.674,1.134,0.6,1.2,2022,3152,12725.6371344,1.1390376,263.5,12285.878400000001,25.4,15243.721759613576
11580,0.344,4.117,36.191,41751.158,Metal Loss,External,21.0,0.072,36.0,GENE,20.0,,,,3.1,EXT ML,75,N,N,5.97,130.758,09:24,3.77,CMFL,1025,65000,E.R. WELD,24,1341.6,1468.6,2039.8,1397.7,1941.3,1451.9,2016.6,0.698,1.096,1.0,1.2,2022,3153,12725.752958400002,1.2548616000000001,263.5,12285.878400000001,38.099999999999994,15243.837072135162
11580,0.344,4.911,35.394,41751.955,Metal Loss,External,17.0,0.058,32.0,GENE,20.0,,,,2.4,EXT ML ( NEAR SW ),75,N,N,5.97,130.728,09:24,1.466,CMFL,1025,65000,E.R. WELD,24,1341.6,1505.9,2091.6,1457.7,2024.6,1497.3,2079.5,0.681,1.122,1.0,1.2,2022,3154,12725.995884000002,1.4968728,289.0,12285.878400000001,45.72,15244.078924976484
11580,0.344,,,41752.336,Field Bend,,,,,,,,,,,BEND-COLD OVER,75,,,5.97,130.713,09:24,,CMFL,1025,65000,E.R. WELD,24,1341.6,,,,,,,,,,,2022,3155,12726.112012800002,,,12285.878400000001,,15244.194540952072
11580,0.344,5.577,34.731,41752.618,Metal Loss,External,12.0,0.041,32.0,AXSL,20.0,,,,1.4,EXT ML,75,N,N,5.97,130.702,09:24,3.351,CMFL,1025,65000,E.R. WELD,24,1341.6,1535.6,2132.8,1517.0,2107.0,1533.2,2129.4,0.668,1.145,1.0,1.2,2022,3156,12726.197966400001,1.6998696,266.0,12285.878400000001,7.619999999999999,15244.280114981246
11580,0.344,5.604,34.701,41752.648,Metal Loss,External,17.0,0.058,37.0,AXSL,20.0,,,,0.7,EXT ML,75,N,N,5.97,130.701,09:24,6.702,CMFL,1025,65000,E.R. WELD,24,1341.6,1542.8,2142.7,1536.2,2133.6,1541.6,2141.2,0.664,1.15,1.0,1.2,2022,3157,12726.2071104,1.7080992000000002,313.5,12285.878400000001,7.619999999999999,15244.28921860137
11580,0.344,5.892,34.413,41752.936,Metal Loss,External,14.0,0.048,29.0,GENE,20.0,,,,4.1,EXT ML,75,N,N,5.97,130.69,09:24,2.513,CMFL,1025,65000,E.R. WELD,24,1341.6,1479.5,2054.8,1396.6,1939.8,1466.1,2036.2,0.693,1.104,1.0,1.2,2022,3158,12726.2948928,1.7958816000000002,269.5,12285.878400000001,43.18,15244.37661335457
11580,0.344,6.49,33.819,41753.53,Metal Loss,External,23.0,0.079,38.0,GENE,20.0,,,,4.3,EXT ML,75,N,N,5.97,130.667,09:24,6.912,CMFL,1025,65000,E.R. WELD,24,1341.6,1425.5,1979.9,1323.5,1838.2,1407.4,1954.7,0.719,1.062,1.0,1.2,2022,3159,12726.475944,1.9781520000000001,312.5,12285.878400000001,91.44,15244.556865033046
11580,0.344,6.749,33.56,41753.789,Metal Loss,External,17.0,0.058,32.0,GENE,20.0,,,,30.1,EXT ML,75,N,N,5.97,130.658,09:24,30.788,CMFL,1025,65000,E.R. WELD,24,1341.6,1353.6,1880.0,1173.8,1630.3,1381.3,1918.4,0.757,1.008,1.0,1.2,2022,3160,12726.5548872,2.0570952,131.5,12285.878400000001,160.01999999999998,15244.635459620125
11580,0.344,7.228,33.081,41754.268,Metal Loss,External,13.0,0.044,33.0,AXSL,20.0,,,,0.9,EXT ML,75,N,N,5.97,130.639,09:24,3.77,CMFL,1025,65000,E.R. WELD,24,1341.6,1541.7,2141.2,1532.6,2128.5,1540.4,2139.4,0.665,1.149,1.0,1.2,2022,3161,12726.7008864,2.2030944,263.5,12285.878400000001,7.619999999999999,15244.780814088122
11580,0.344,7.388,32.917,41754.432,Metal Loss,External,16.0,0.055,31.0,GENE,20.0,,,,3.0,EXT ML,75,N,N,5.97,130.633,09:24,3.56,CMFL,1025,65000,E.R. WELD,24,1341.6,1495.5,2077.1,1433.3,1990.7,1491.0,2070.9,0.685,1.115,0.6,1.2,2022,3162,12726.7508736,2.2518624000000003,298.5,12285.878400000001,33.019999999999996,15244.830580544805
11580,0.344,7.605,32.703,41754.646,Metal Loss,External,19.0,0.065,34.0,AXGR,20.0,,,,1.6,EXT ML,75,N,N,5.97,130.625,09:24,4.608,CMFL,1025,65000,E.R. WELD,24,1341.6,1523.4,2115.9,1497.7,2080.2,1518.2,2108.6,0.673,1.136,1.0,1.2,2022,3163,12726.8161008,2.318004,259.5,12285.878400000001,15.239999999999998,15244.895519701699
11580,0.344,7.913,32.395,41754.954,Metal Loss,External,16.0,0.055,31.0,GENE,20.0,,,,9.9,EXT ML,75,N,N,5.97,130.613,09:24,9.425,CMFL,1025,65000,E.R. WELD,24,1341.6,1403.8,1949.8,1257.6,1746.7,1406.8,1953.9,0.73,1.047,1.0,1.2,2022,3164,12726.9099792,2.4118824,231.0,12285.878400000001,127.0,15244.98898353498
11580,0.344,7.933,32.375,41754.974,Metal Loss,External,23.0,0.079,38.0,GENE,20.0,,,,5.4,EXT ML,75,N,N,5.97,130.612,09:24,4.608,CMFL,1025,65000,E.R. WELD,24,1341.6,1399.4,1943.7,1280.3,1778.2,1471.2,2043.4,0.733,1.043,1.0,1.2,2022,3165,12726.9160752,2.4179784,259.5,12285.878400000001,33.019999999999996,15244.995052615064
11580,0.344,8.317,31.988,41755.361,Metal Loss,External,14.0,0.048,29.0,GENE,20.0,,,,2.9,EXT ML,75,N,N,5.97,130.598,09:24,3.77,CMFL,1025,65000,E.R. WELD,24,1341.6,1504.3,2089.4,1446.1,2008.5,1502.9,2087.3,0.681,1.121,1.0,1.2,2022,3166,12727.0340328,2.5350216000000003,298.0,12285.878400000001,38.099999999999994,15245.112489314677
11580,0.344,8.865,31.444,41755.906,Metal Loss,External,15.0,0.052,30.0,PITT,20.0,,,,1.0,EXT ML,75,N,N,5.97,130.577,09:24,5.445,CMFL,1025,65000,E.R. WELD,24,1341.6,1539.6,2138.3,1528.3,2122.7,1537.9,2135.9,0.666,1.148,0.6,1.2,2022,3167,12727.200148800002,2.702052,307.5,12285.878400000001,17.779999999999998,15245.277871746952
11580,0.344,8.953,31.355,41755.994,Metal Loss,External,15.0,0.052,30.0,GENE,20.0,,,,8.8,EXT ML,75,N,N,5.97,130.573,09:24,13.195,CMFL,1025,65000,E.R. WELD,24,1341.6,1422.9,1976.2,1280.2,1778.1,1421.5,1974.3,0.72,1.059,1.0,1.2,2022,3168,12727.2269712,2.7288744,198.5,12285.878400000001,264.15999999999997,15245.304575699316
11580,0.344,9.531,30.774,41756.575,Metal Loss,External,17.0,0.058,32.0,GENE,20.0,,,,1.8,EXT ML,75,N,N,5.97,130.551,09:24,5.864,CMFL,1025,65000,E.R. WELD,24,1341.6,1520.2,2111.4,1489.5,2068.7,1514.4,2103.3,0.674,1.134,1.0,1.2,2022,3169,12727.404059999999,2.9050488000000003,309.5,12285.878400000001,35.559999999999995,15245.480882475737
11580,0.344,9.859,30.446,41756.903,Metal Loss,External,15.0,0.052,30.0,GENE,20.0,,,,2.0,EXT ML,75,N,N,5.97,130.539,09:24,5.655,CMFL,1025,65000,E.R. WELD,24,1341.6,1520.3,2111.5,1482.6,2059.2,1514.7,2103.7,0.674,1.133,1.0,1.2,2022,3170,12727.5040344,3.0050232,309.0,12285.878400000001,45.72,15245.580415389106
11580,0.344,10.217,30.092,41757.257,Metal Loss,External,51.0,0.175,66.0,GENE,15.0,,,,2.2,*EXT ML,75,Y,Y,5.97,130.525,09:24,27.646,CMFL,1025,65000,E.R. WELD,24,1341.6,1398.2,1941.9,1311.6,1821.7,1351.3,1876.8,0.733,1.041,0.8,1.0,2022,3171,12727.6119336,3.1141416000000004,54.0,12285.878400000001,50.8,15245.687838106578
11580,0.344,10.223,30.085,41757.264,Metal Loss,External,16.0,0.055,31.0,GENE,20.0,,,,2.2,EXT ML,75,N,N,5.97,130.525,09:24,5.655,CMFL,1025,65000,E.R. WELD,24,1341.6,1511.6,2099.4,1469.6,2041.0,1504.1,2089.0,0.678,1.127,1.0,1.2,2022,3172,12727.614067200002,3.1159704000000006,309.0,12285.878400000001,45.72,15245.68996228461
11580,0.344,,,41757.828,Start Repair Marker,,,,,,,,,,,REPAIR MARKER START,75,,,5.97,130.503,09:24,,CMFL,1025,65000,E.R. WELD,24,1341.6,,,,,,,,,,,2022,3173,12727.785974400002,,,12285.878400000001,,15245.861110342961
11580,0.344,10.82,29.485,41757.864,Metal Loss,External,12.0,0.041,,GENE,,,,,3.3,EXT ML REPAIRED,75,N,N,5.97,130.502,09:24,2.513,CMFL,1025,65000,E.R. WELD,24,1341.6,1504.1,2089.0,1435.2,1993.4,1495.6,2077.3,0.682,1.12,,,2022,3174,12727.7969472,3.2979360000000004,294.0,12285.878400000001,33.019999999999996,15245.87203468711
11580,0.344,,,41757.884,Start Composite Wrap,,,,,,,,,,,2012 DIG 26 COMPOSITE WRAP START,75,,,5.97,130.501,09:24,,CMFL,1025,65000,E.R. WELD,24,1341.6,,,,,,,,,,,2022,3175,12727.8030432,,,12285.878400000001,,15245.878103767192
11580,0.344,11.355,28.953,41758.396,Metal Loss,External,50.0,0.172,,GENE,,,,,1.4,*EXT ML REPAIRED,75,Y,Y,5.97,130.482,09:24,29.322,CMFL,1025,65000,E.R. WELD,24,1341.6,1476.2,2050.3,1432.8,1990.0,1452.3,2017.1,0.694,1.101,,,2022,3176,12727.9591008,3.4610040000000004,61.5,12285.878400000001,73.66,15246.033472217328
11580,0.344,11.542,28.766,41758.583,Metal Loss,External,17.0,0.058,,GENE,,,,,10.1,EXT ML REPAIRED,75,N,N,5.97,130.474,09:24,5.655,CMFL,1025,65000,E.R. WELD,24,1341.6,1399.3,1943.5,1245.1,1729.4,1420.1,1972.4,0.733,1.04,,,2022,3177,12728.0160984,3.5180016000000003,305.5,12285.878400000001,73.66,15246.090218116105
11580,0.344,11.969,28.337,41759.012,Metal Loss,External,14.0,0.048,,GENE,,,,,5.6,EXT ML REPAIRED,75,N,N,5.97,130.458,09:24,28.693,CMFL,1025,65000,E.R. WELD,24,1341.6,1462.0,2030.6,1349.7,1874.6,1469.9,2041.5,0.701,1.088,,,2022,3178,12728.1468576,3.6481512,55.0,12285.878400000001,81.28,15246.220399883896
11580,0.344,12.136,28.173,41759.177,Metal Loss,External,41.0,0.141,,GENE,,,,,5.7,*EXT ML REPAIRED,75,Y,Y,5.97,130.452,09:24,6.912,CMFL,1025,65000,E.R. WELD,24,1341.6,1245.7,1730.2,1093.9,1519.3,1343.1,1865.4,0.823,0.927,,,2022,3179,12728.197149600002,3.6990528,243.0,12285.878400000001,101.6,15246.270469794585
11580,0.344,,,41759.403,End Composite Wrap,,,,,,,,,,,2012 DIG 26 COMPOSITE WRAP END,75,,,5.97,130.443,09:24,,CMFL,1025,65000,E.R. WELD,24,1341.6,,,,,,,,,,,2022,3180,12728.2660344,,,12285.878400000001,,15246.339050399523
11580,0.344,,,41759.426,End Repair Marker,,,,,,,,,,,REPAIR MARKER END,75,,,5.97,130.442,09:24,,CMFL,1025,65000,E.R. WELD,24,1341.6,,,,,,,,,,,2022,3181,12728.2730448,,,12285.878400000001,,15246.34602984162
11580,0.344,12.408,27.9,41759.449,Metal Loss,External,18.0,0.062,33.0,GENE,20.0,,,,4.2,EXT ML,75,N,N,5.97,130.441,09:24,32.673,CMFL,1025,65000,E.R. WELD,24,1341.6,1460.0,2027.7,1366.0,1897.2,1454.1,2019.6,0.702,1.087,1.0,1.2,2022,3182,12728.2800552,3.7819584,125.0,12285.878400000001,43.18,15246.353009283717
11580,0.344,12.651,27.654,41759.695,Metal Loss,External,17.0,0.058,32.0,GENE,20.0,,,,5.9,EXT ML,75,N,N,5.97,130.432,09:24,3.56,CMFL,1025,65000,E.R. WELD,24,1341.6,1429.8,1985.8,1314.8,1826.1,1426.6,1981.4,0.717,1.068,1.0,1.2,2022,3183,12728.355036,3.8560248,297.0,12285.878400000001,106.67999999999999,15246.427658968742
11580,0.344,14.245,26.06,41761.289,Metal Loss,External,21.0,0.072,36.0,GENE,20.0,,,,3.4,EXT ML,75,N,N,5.97,130.371,09:24,3.77,CMFL,1025,65000,E.R. WELD,24,1341.6,1463.7,2032.9,1384.6,1923.0,1448.9,2012.4,0.7,1.09,1.0,1.2,2022,3184,12728.8408872,4.341876,264.0,12285.878400000001,30.479999999999997,15246.911364651385
11580,0.344,,,41765.092,Start Repair Marker,,,,,,,,,,,REPAIR MARKER START,75,,,5.97,130.226,09:24,,CMFL,1025,65000,E.R. WELD,24,1341.6,,,,,,,,,,,2022,3185,12730.0000416,,,12285.878400000001,,15248.065400229236
11580,0.344,,,41765.125,Start Composite Wrap,,,,,,,,,,,2012 DIG 26 COMPOSITE WRAP START,75,,,5.97,130.224,09:24,,CMFL,1025,65000,E.R. WELD,24,1341.6,,,,,,,,,,,2022,3186,12730.010100000001,,,12285.878400000001,,15248.075414211375
11580,0.344,18.212,22.096,41765.253,Metal Loss,External,20.0,0.069,,GENE,,,,,6.6,EXT ML REPAIRED,75,N,N,5.97,130.219,09:24,36.861,CMFL,1025,65000,E.R. WELD,24,1341.6,1398.0,1941.7,1271.4,1765.8,1398.7,1942.7,0.733,1.044,,,2022,3187,12730.049114399999,5.5510176,104.5,12285.878400000001,38.099999999999994,15248.114256323905
11580,0.344,18.396,21.909,41765.44,Metal Loss,External,17.0,0.058,,PITT,,,,,0.8,EXT ML REPAIRED,75,N,N,5.97,130.212,09:24,20.316,CMFL,1025,65000,E.R. WELD,24,1341.6,1541.4,2140.8,1533.7,2130.1,1540.0,2138.9,0.665,1.149,,,2022,3188,12730.106112000001,5.6071008,18.5,12285.878400000001,33.019999999999996,15248.171002222687
11580,0.344,18.399,21.906,41765.443,Metal Loss,External,39.0,0.134,,GENE,,,,,3.1,*EXT ML REPAIRED,75,Y,Y,5.97,130.212,09:24,9.006,CMFL,1025,65000,E.R. WELD,24,1341.6,1382.2,1919.7,1282.6,1781.4,1348.3,1872.6,0.742,1.029,,,2022,3189,12730.1070264,5.6080152000000005,330.0,12285.878400000001,106.67999999999999,15248.1719125847
11580,0.344,18.875,21.434,41765.915,Metal Loss,External,23.0,0.079,,GENE,,,,,8.4,EXT ML REPAIRED,75,N,N,5.97,130.194,09:24,2.723,CMFL,1025,65000,E.R. WELD,24,1341.6,1350.7,1875.9,1205.7,1674.5,1349.4,1874.1,0.759,1.008,,,2022,3190,12730.250892,5.7531,269.0,12285.878400000001,66.03999999999999,15248.315142874666
11580,0.344,18.911,21.394,41765.955,Metal Loss,External,34.0,0.117,,PITT,,,,,1.1,*EXT ML REPAIRED,75,Y,Y,5.97,130.193,09:24,10.053,CMFL,1025,65000,E.R. WELD,24,1341.6,1521.5,2113.2,1501.7,2085.7,1514.6,2103.7,0.674,1.134,,,2022,3191,12730.263084000002,5.764072800000001,330.0,12285.878400000001,35.559999999999995,15248.327281034834
11580,0.344,18.953,21.355,41765.994,Metal Loss,External,51.0,0.175,,GENE,,,,,23.3,*EXT ML REPAIRED,75,Y,Y,5.97,130.191,09:24,6.493,CMFL,1025,65000,E.R. WELD,24,1341.6,959.7,1333.0,758.3,1053.1,1083.2,1504.4,1.068,0.711,,,2022,3192,12730.2749712,5.7768744000000005,309.5,12285.878400000001,78.74,15248.339115740995
11580,0.344,19.268,21.04,41766.309,Metal Loss,External,11.0,0.038,,GENE,,,,,3.1,EXT ML REPAIRED,75,N,N,5.97,130.179,09:24,36.861,CMFL,1025,65000,E.R. WELD,24,1341.6,1511.1,2098.7,1450.9,2015.2,1504.0,2088.9,0.678,1.126,,,2022,3193,12730.3709832,5.8728864000000005,105.5,12285.878400000001,43.18,15248.434703752308
11580,0.344,19.6,20.705,41766.644,Metal Loss,External,19.0,0.065,,GENE,,,,,5.6,EXT ML REPAIRED,75,N,N,5.97,130.166,09:24,29.112,CMFL,1025,65000,E.R. WELD,24,1341.6,1425.3,1979.5,1309.0,1818.1,1401.1,1945.9,0.719,1.062,,,2022,3194,12730.473091200001,5.974080000000001,61.0,12285.878400000001,71.11999999999999,15248.536360843706
11580,0.344,20.082,20.226,41767.123,Metal Loss,External,24.0,0.082,,GENE,,,,,6.9,EXT ML REPAIRED,75,N,N,5.97,130.148,09:24,37.49,CMFL,1025,65000,E.R. WELD,24,1341.6,1364.9,1895.7,1225.6,1702.3,1336.6,1856.4,0.751,1.016,,,2022,3195,12730.619090400001,6.1209936,99.5,12285.878400000001,55.88,15248.6817153117
11580,0.344,20.561,19.747,41767.602,Metal Loss,External,14.0,0.048,,GENE,,,,,8.4,EXT ML REPAIRED,75,N,N,5.97,130.13,09:24,3.56,CMFL,1025,65000,E.R. WELD,24,1341.6,1432.7,1989.8,1295.7,1799.6,1415.1,1965.4,0.716,1.068,,,2022,3196,12730.7650896,6.266992800000001,263.0,12285.878400000001,45.72,15248.827069779696
11580,0.344,20.663,19.642,41767.707,Metal Loss,External,47.0,0.161,,GENE,,,,,65.0,*EXT ML REPAIRED,75,Y,Y,5.97,130.126,09:24,32.882,CMFL,1025,65000,E.R. WELD,24,1341.6,943.8,1310.8,752.4,1045.0,1240.8,1723.3,1.086,0.707,,,2022,3197,12730.797093600002,6.2980824,69.0,12285.878400000001,304.79999999999995,15248.858932450135
11580,0.344,20.899,19.409,41767.94,Metal Loss,External,25.0,0.086,,GENE,,,,,6.5,EXT ML REPAIRED,75,N,N,5.97,130.117,09:24,37.49,CMFL,1025,65000,E.R. WELD,24,1341.6,1363.0,1893.0,1228.4,1706.1,1392.6,1934.2,0.752,1.015,,,2022,3198,12730.868112000002,6.370015200000001,100.5,12285.878400000001,35.559999999999995,15248.929637233108
11580,0.344,21.713,18.596,41768.753,Metal Loss,External,20.0,0.069,,GENE,,,,,24.4,EXT ML REPAIRED,75,N,N,5.97,130.086,09:24,7.121,CMFL,1025,65000,E.R. WELD,24,1341.6,1327.2,1843.3,1148.4,1595.0,1388.4,1928.4,0.772,0.988,,,2022,3199,12731.1159144,6.618122400000001,322.0,12285.878400000001,104.13999999999999,15249.176345338494
11580,0.344,21.959,18.35,41768.999,Metal Loss,External,24.0,0.082,,GENE,,,,,2.3,EXT ML REPAIRED,75,N,N,5.97,130.076,09:24,37.28,CMFL,1025,65000,E.R. WELD,24,1341.6,1490.2,2069.7,1438.6,1998.1,1477.4,2052.0,0.688,1.11,,,2022,3200,12731.190895200001,6.6931032,99.5,12285.878400000001,43.18,15249.25099502352
11580,0.344,22.411,17.897,41769.452,Metal Loss,External,47.0,0.161,,GENE,,,,,42.9,*EXT ML REPAIRED,75,Y,Y,5.97,130.059,09:24,34.558,CMFL,1025,65000,E.R. WELD,24,1341.6,965.9,1341.6,771.1,1071.0,1099.1,1526.5,1.061,0.72,,,2022,3201,12731.3289696,6.830872800000001,132.5,12285.878400000001,294.64,15249.388459687407
11580,0.344,23.35,16.955,41770.394,Metal Loss,External,19.0,0.065,,GENE,,,,,3.0,EXT ML REPAIRED,75,N,N,5.97,130.023,09:24,3.142,CMFL,1025,65000,E.R. WELD,24,1341.6,1481.6,2057.8,1414.7,1964.9,1469.6,2041.1,0.692,1.105,,,2022,3202,12731.616091200001,7.1170800000000005,267.0,12285.878400000001,35.559999999999995,15249.674313359335
11580,0.344,23.832,16.476,41770.873,Metal Loss,External,26.0,0.089,,GENE,,,,,9.7,EXT ML REPAIRED,75,N,N,5.97,130.005,09:24,2.723,CMFL,1025,65000,E.R. WELD,24,1341.6,1311.1,1821.0,1152.9,1601.2,1356.7,1884.3,0.782,0.976,,,2022,3203,12731.762090400001,7.263993600000001,268.0,12285.878400000001,71.11999999999999,15249.81966782733
11580,0.344,24.186,16.122,41771.227,Metal Loss,External,23.0,0.079,,GENE,,,,,10.9,EXT ML REPAIRED,75,N,N,5.97,129.991,09:24,7.121,CMFL,1025,65000,E.R. WELD,24,1341.6,1334.5,1853.4,1172.3,1628.1,1371.1,1904.3,0.768,0.992,,,2022,3204,12731.8699896,7.3718928,315.0,12285.878400000001,63.5,15249.927090544805
11580,0.344,24.692,15.617,41771.732,Metal Loss,External,15.0,0.052,,GENE,,,,,9.7,EXT ML REPAIRED,75,N,N,5.97,129.972,09:24,14.87,CMFL,1025,65000,E.R. WELD,24,1341.6,1411.3,1960.2,1269.6,1763.3,1390.0,1930.5,0.726,1.055,,,2022,3205,12732.023913600002,7.526121600000001,211.5,12285.878400000001,96.52,15250.080334816912
