Repository: bforce541/tidal-backend-work

# ILI Alignment & Growth (MVP)

Two-run weld-anchored alignment + anomaly matching + growth rates. Deterministic, explainable, engineer-aligned.

## MVP: What It Does

Given two ILI runs (e.g. 2007 & 2015 OR 2015 & 2022):

1. **Ingest** – Excel/CSV
2. **Normalize** – Schema + units (distances → m, clock → degrees, depth → %, length/width → mm)
3. **Align** – Weld-anchored, segment-wise linear mapping
4. **Match** – Distance + clock + type + geometry (hard filters, weighted score)
5. **Growth** – Depth/length/width rates for matched pairs only
6. **Flag** – New, Missing, Ambiguous
7. **Output** – Excel + CSV + summary.json

Prediction is **not** part of MVP.

File: output 2/tables/New_2022_vs_2015.csv (part 14 of 23)
[in.]",Pdesign [PSI],"Mod B31G Psafe 
[PSI]",Mod B31G Pburst [PSI],"Mod B31G Psafe Pressure with Tolerance
[PSI]","Mod B31G Pburst Pressure with Tolerance
[PSI]",Effective Area Psafe [PSI],Effective Area Pburst [PSI],ERF,RPR,Length Tolerance [in],Width Tolerance [in],run_year,row_index,distance_raw_m,dist_to_us_weld_m,clock_position_deg,length_mm,width_mm,distance_corrected_m
11630,0.344,16.309,24.091,41924.281,Metal Loss,External,17.0,0.058,32.0,GENE,20.0,,,,3.5,EXT ML,31,N,N,5.97,136.903,12:24,19.478,CMFL,1025,65000,E.R. WELD,24,1341.6,1481.4,2057.5,1403.5,1949.3,1470.9,2042.9,0.692,1.103,1.0,1.2,2022,3350,12778.5208488,4.970983200000001,280.0,12313.92,43.18,15308.63586136541
11630,0.344,17.91,22.49,41925.883,Metal Loss,External,15.0,0.052,30.0,PITT,20.0,,,,1.1,EXT ML,31,N,N,5.97,136.902,12:24,22.619,CMFL,1025,65000,E.R. WELD,24,1341.6,1538.3,2136.5,1525.5,2118.7,1536.3,2133.7,0.666,1.147,0.6,1.2,2022,3351,12779.0091384,5.4589680000000005,263.5,12313.92,25.4,15309.119787891586
11630,0.344,17.933,22.467,41925.906,Metal Loss,External,12.0,0.041,27.0,GENE,20.0,,,,1.6,EXT ML,31,N,N,5.97,136.902,12:24,25.761,CMFL,1025,65000,E.R. WELD,24,1341.6,1533.5,2129.9,1510.8,2098.4,1530.6,2125.9,0.668,1.143,1.0,1.2,2022,3352,12779.016148800001,5.4659784,249.0,12313.92,33.019999999999996,15309.126735650701
11630,0.344,17.986,22.418,41925.955,Metal Loss,External,15.0,0.052,30.0,GENE,20.0,,,,12.1,EXT ML,31,N,N,5.97,136.902,12:24,10.263,CMFL,1025,65000,E.R. WELD,24,1341.6,1402.7,1948.1,1248.8,1734.5,1379.6,1916.1,0.731,1.047,1.0,1.2,2022,3353,12779.031084000002,5.4821328000000005,316.0,12313.92,167.64,15309.141537398382
11630,0.344,21.499,18.901,41929.472,Metal Loss,External,17.0,0.058,32.0,GENE,20.0,,,,4.4,EXT ML,31,N,N,5.97,136.901,12:24,14.242,CMFL,1025,65000,E.R. WELD,24,1341.6,1460.8,2028.9,1363.4,1893.7,1443.6,2005.0,0.702,1.087,1.0,1.2,2022,3354,12780.1030656,6.5528952,303.5,12313.92,76.19999999999999,15310.203940389989
11630,0.344,22.211,18.189,41930.184,Metal Loss,External,15.0,0.052,30.0,GENE,20.0,,,,11.2,EXT ML,31,N,N,5.97,136.9,12:24,12.985,CMFL,1025,65000,E.R. WELD,24,1341.6,1403.9,1949.9,1255.6,1743.9,1440.9,2001.2,0.73,1.05,1.0,1.2,2022,3355,12780.3200832,6.7699128,310.0,12313.92,68.58,15310.419018846067
11630,0.344,26.886,13.514,41934.859,Metal Loss,External,16.0,0.055,31.0,GENE,20.0,,,,4.5,EXT ML,31,N,N,5.97,136.898,12:24,10.681,CMFL,1025,65000,E.R. WELD,24,1341.6,1460.8,2028.9,1367.5,1899.3,1468.2,2039.2,0.702,1.091,1.0,1.2,2022,3356,12781.7450232,8.1948528,316.5,12313.92,111.76,15311.831226405286
11630,0.344,27.723,12.677,41935.696,Metal Loss,External,17.0,0.058,32.0,GENE,20.0,,,,5.0,EXT ML,31,N,N,5.97,136.898,12:24,12.147,CMFL,1025,65000,E.R. WELD,24,1341.6,1448.1,2011.2,1343.8,1866.4,1443.2,2004.5,0.708,1.08,1.0,1.2,2022,3357,12782.000140800003,8.4499704,314.0,12313.92,91.44,15312.084064421773
11630,0.344,28.822,11.578,41936.795,Metal Loss,External,23.0,0.079,38.0,GENE,20.0,,,,6.9,EXT ML,31,N,N,5.97,136.897,12:24,10.053,CMFL,1025,65000,E.R. WELD,24,1341.6,1368.7,1901.0,1236.3,1717.1,1376.1,1911.3,0.749,1.023,1.0,1.2,2022,3358,12782.335116,8.7849456,322.0,12313.92,114.3,15312.416046476868
11630,0.344,32.904,7.497,41940.876,Metal Loss,External,13.0,0.044,28.0,PITT,20.0,,,,1.1,EXT ML,31,N,N,5.97,136.895,12:24,13.195,CMFL,1025,65000,E.R. WELD,24,1341.6,1539.1,2137.6,1526.0,2119.5,1537.3,2135.1,0.666,1.147,0.6,1.2,2022,3359,12783.5790048,10.029139200000001,309.0,12313.92,25.4,15313.648820605034
11630,0.344,33.819,6.581,41941.791,Metal Loss,External,12.0,0.041,27.0,AXGR,20.0,,,,3.3,EXT ML,31,N,N,5.97,136.894,12:24,18.85,CMFL,1025,65000,E.R. WELD,24,1341.6,1501.5,2085.4,1435.2,1993.4,1497.5,2079.9,0.683,1.12,1.0,1.2,2022,3360,12783.8578968,10.308031200000002,282.5,12313.92,27.94,15313.925220587213
11630,0.344,39.255,1.148,41947.224,Metal Loss,External,14.0,0.048,29.0,GENE,20.0,,,,6.8,EXT ML,31,N,N,5.97,136.892,12:24,27.227,CMFL,1025,65000,E.R. WELD,24,1341.6,1447.0,2009.7,1322.1,1836.3,1434.5,1992.3,0.708,1.078,1.0,1.2,2022,3361,12785.513875200002,11.964924000000002,131.5,12313.92,142.23999999999998,15315.566402120741
11630,0.344,39.498,0.902,41947.47,Metal Loss,External,12.0,0.041,27.0,GENE,20.0,,,,4.3,EXT ML,31,N,N,5.97,136.892,12:24,32.254,CMFL,1025,65000,E.R. WELD,24,1341.6,1488.6,2067.5,1402.3,1947.7,1483.3,2060.2,0.689,1.11,1.0,1.2,2022,3362,12785.588856,12.0389904,168.0,12313.92,76.19999999999999,15315.64071293562
11630,0.344,39.514,0.886,41947.487,Metal Loss,External,11.0,0.038,26.0,GENE,20.0,,,,2.2,EXT ML,31,N,N,5.97,136.892,12:24,18.012,CMFL,1025,65000,E.R. WELD,24,1341.6,1524.5,2117.4,1485.1,2062.7,1520.0,2111.1,0.672,1.136,1.0,1.2,2022,3363,12785.594037600002,12.043867200000001,98.0,12313.92,33.019999999999996,15315.645848235838
11630,0.344,39.557,0.843,41947.53,Metal Loss,External,15.0,0.052,30.0,CIGR,25.0,,,,1.0,EXT ML,31,N,N,5.97,136.892,12:24,13.823,CMFL,1025,65000,E.R. WELD,24,1341.6,1540.4,2139.4,1529.7,2124.6,1538.8,2137.2,0.666,1.148,1.0,1.2,2022,3364,12785.607144,12.056973600000001,78.0,12313.92,50.8,15315.658837524616
11630,0.344,40.233,0.167,41948.205,Metal Loss,External,20.0,0.069,35.0,GENE,20.0,,,,21.4,EXT ML ( ON GW ),31,N,N,5.97,136.891,12:24,14.451,CMFL,1025,65000,E.R. WELD,24,1341.6,1328.5,1845.1,1155.2,1604.5,1349.7,1874.6,0.772,0.991,1.0,1.2,2022,3365,12785.812884,12.2630184,85.0,12313.92,137.16,15315.862739150814
11630,0.344,40.269,0.135,41948.238,Metal Loss,External,14.0,0.048,29.0,GENE,25.0,,,,2.6,EXT ML ( ON GW ),31,N,N,5.97,136.891,12:24,19.268,CMFL,1025,65000,E.R. WELD,24,1341.6,1509.6,2096.6,1460.9,2029.0,1501.9,2085.9,0.679,1.126,1.2,1.4,2022,3366,12785.8229424,12.2739912,104.0,12313.92,43.18,15315.87270767476
11640,0.344,0.374,39.416,41948.747,Metal Loss,External,20.0,0.069,35.0,GENE,20.0,,,,10.0,EXT ML,2,N,N,5.97,136.891,02:24,11.729,CMFL,1025,65000,E.R. WELD,24,1341.6,1366.2,1897.4,1213.9,1686.0,1372.1,1905.7,0.75,1.018,1.0,1.2,2022,3368,12785.978085600002,0.1139952,142.0,12127.992,218.43999999999997,15315.94116313526
11640,0.344,18.041,21.749,41966.414,Metal Loss,External,11.0,0.038,26.0,GENE,20.0,,,,6.9,EXT ML ( NEAR SW ),2,N,N,5.97,136.984,02:24,1.466,CMFL,1025,65000,E.R. WELD,24,1341.6,1464.9,2034.5,1346.9,1870.7,1449.4,2013.0,0.7,1.094,1.0,1.2,2022,3369,12791.3629872,5.498896800000001,65.0,12127.992,43.18,15317.248480286706
11650,0.344,39.268,0.974,42027.428,Metal Loss,External,14.0,0.048,29.0,GENE,20.0,,,,3.9,EXT ML,2,N,N,5.97,137.587,01:20,29.74,CMFL,1025,65000,E.R. WELD,24,1341.6,1486.6,2064.7,1402.6,1948.0,1474.7,2048.2,0.69,1.106,1.0,1.2,2022,3371,12809.9600544,11.9688864,258.0,12265.152,48.26,15330.915352082904
11650,0.344,39.383,0.856,42027.546,Metal Loss,External,18.0,0.062,33.0,GENE,20.0,,,,2.2,EXT ML,2,N,N,5.97,137.588,01:20,21.363,CMFL,1025,65000,E.R. WELD,24,1341.6,1509.5,2096.6,1467.3,2038.0,1501.5,2085.4,0.679,1.125,1.0,1.2,2022,3372,12809.996020800001,12.003938400000001,297.5,12265.152,78.74,15330.951587522553
11660,0.344,0.364,39.639,42028.766,Metal Loss,External,17.0,0.058,32.0,GENE,20.0,,,,8.5,EXT ML,4,N,N,5.97,137.604,11:32,11.729,CMFL,1025,65000,E.R. WELD,24,1341.6,1402.5,1947.9,1264.1,1755.7,1410.3,1958.8,0.731,1.047,1.0,1.2,2022,3374,12810.3678768,0.1109472,292.5,12192.914400000001,203.2,15331.261346238976
11660,0.344,35.367,4.636,42063.77,Metal Loss,External,15.0,0.052,30.0,GENE,20.0,,,,1.3,EXT ML,4,N,N,5.97,137.383,11:32,10.053,CMFL,1025,65000,E.R. WELD,24,1341.6,1536.0,2133.4,1519.2,2110.1,1533.6,2130.0,0.667,1.145,1.0,1.2,2022,3375,12821.037096,10.7798616,298.0,12192.914400000001,30.479999999999997,15335.771307659634
11660,0.344,36.873,3.13,42065.276,Metal Loss,External,15.0,0.052,30.0,GENE,20.0,,,,1.3,EXT ML,4,N,N,5.97,137.372,11:32,9.215,CMFL,1025,65000,E.R. WELD,24,1341.6,1534.4,2131.2,1517.6,2107.8,1531.6,2127.3,0.668,1.144,1.0,1.2,2022,3376,12821.4961248,11.238890399999999,301.5,12192.914400000001,33.019999999999996,15335.965342681331
11660,0.344,37.395,2.608,42065.797,Metal Loss,External,12.0,0.041,27.0,GENE,20.0,,,,2.7,EXT ML,4,N,N,5.97,137.368,11:32,9.634,CMFL,1025,65000,E.R. WELD,24,1341.6,1513.6,2102.2,1461.4,2029.8,1506.9,2092.8,0.677,1.128,1.0,1.2,2022,3377,12821.6549256,11.397996000000001,300.5,12192.914400000001,93.98,15336.0324690069
11670,0.344,14.209,26.04,42082.615,Metal Loss,External,31.0,0.106,46.0,GENE,20.0,,,,4.4,EXT ML,4,N,N,5.97,137.097,12:00,33.091,CMFL,1025,65000,E.R. WELD,24,1341.6,1373.2,1907.2,1255.9,1744.3,1379.2,1915.6,0.747,1.021,1.0,1.2,2022,3379,12826.781052,4.3309032,163.5,12266.980800000001,91.44,15340.672726114535
11670,0.344,14.429,25.817,42082.838,Metal Loss,External,27.0,0.093,42.0,GENE,20.0,,,,3.0,EXT ML,4,N,N,5.97,137.093,12:00,25.761,CMFL,1025,65000,E.R. WELD,24,1341.6,1453.4,2018.6,1377.1,1912.6,1432.4,1989.4,0.705,1.082,1.0,1.2,2022,3380,12826.849022400002,4.397959200000001,123.0,12266.980800000001,43.18,15340.740276016397
11670,0.344,14.813,25.436,42083.219,Metal Loss,External,12.0,0.041,27.0,AXGR,20.0,,,,1.7,EXT ML,4,N,N,5.97,137.085,12:00,34.976,CMFL,1025,65000,E.R. WELD,24,1341.6,1531.1,2126.5,1506.0,2091.6,1527.7,2121.8,0.67,1.142,1.0,1.2,2022,3381,12826.9651512,4.5150024,167.0,12266.980800000001,17.779999999999998,15340.85568638684
11680,0.344,31.965,8.018,42140.62,Metal Loss,External,20.0,0.069,35.0,GENE,20.0,,,,1.5,EXT ML,6,N,N,5.97,135.837,03:36,4.398,CMFL,1025,65000,E.R. WELD,24,1341.6,1523.8,2116.4,1497.9,2080.4,1518.6,2109.1,0.673,1.135,1.0,1.2,2022,3384,12844.460976000002,9.742932,128.5,12187.1232,35.559999999999995,15358.322311118427
11680,0.344,33.99,5.997,42142.641,Metal Loss,External,13.0,0.044,28.0,PITT,20.0,,,,1.0,EXT ML,6,N,N,5.97,135.79,03:36,14.242,CMFL,1025,65000,E.R. WELD,24,1341.6,1540.9,2140.1,1530.0,2125.1,1539.5,2138.1,0.665,1.148,0.6,1.2,2022,3385,12845.076976800001,10.360152000000001,175.5,12187.1232,17.779999999999998,15358.939498224147
11680,0.344,34.35,5.636,42143.002,Metal Loss,External,13.0,0.044,28.0,GENE,20.0,,,,1.8,EXT ML,6,N,N,5.97,135.781,03:36,15.499,CMFL,1025,65000,E.R. WELD,24,1341.6,1528.7,2123.2,1498.8,2081.7,1524.9,2117.9,0.671,1.139,1.0,1.2,2022,3386,12845.1870096,10.469880000000002,181.5,12187.1232,33.019999999999996,15359.049742927344
11680,0.344,35.358,4.629,42144.009,Metal Loss,External,13.0,0.044,28.0,GENE,20.0,,,,1.7,EXT ML,6,N,N,5.97,135.757,03:36,15.499,CMFL,1025,65000,E.R. WELD,24,1341.6,1529.8,2124.8,1502.3,2086.5,1526.2,2119.7,0.67,1.14,1.0,1.2,2022,3387,12845.4939432,10.777118399999999,181.5,12187.1232,33.019999999999996,15359.357267625739
11680,0.344,35.83,4.154,42144.485,Metal Loss,External,15.0,0.052,30.0,GENE,20.0,,,,4.5,EXT ML,6,N,N,5.97,135.746,03:36,4.398,CMFL,1025,65000,E.R. WELD,24,1341.6,1466.9,2037.4,1374.4,1908.9,1451.1,2015.4,0.699,1.095,1.0,1.2,2022,3388,12845.639028000001,10.920984,128.5,12187.1232,91.44,15359.502631832731
11680,0.344,36.339,3.645,42144.993,Metal Loss,External,15.0,0.052,30.0,GENE,20.0,,,,2.3,EXT ML,6,N,N,5.97,135.734,03:36,15.08,CMFL,1025,65000,E.R. WELD,24,1341.6,1514.6,2103.6,1470.8,2042.8,1507.8,2094.2,0.677,1.129,1.0,1.2,2022,3389,12845.793866400001,11.0761272,179.5,12187.1232,63.5,15359.657768423382
11750,0.344,,,42412.674,AGM,,,,,,,,,,,AGM 21 - AT TEST POST AND AERIAL MARKER LF8 / 25' UPSTREAM OF LINE MARKER,0,,,5.97,119.489,09:56,,CMFL,1025,65000,E.R. WELD,24,1341.6,,,,,,,,,,,2022,3398,12927.3830352,,,12234.0624,,15439.870781407086
11760,0.5,,,42434.393,Bend,,,,,,,,,,,BEND-HOT PULLED - 5.7D - 25° UNDER,0,,,4.14,115.152,UNKN,,CMFL,1025,60000,E.R. WELD,24,1800.0,,,,,,,,,,,2022,3400,12934.002986399999,,,3026.0544000000004,,15450.734565561565
11830,0.344,,,42667.923,Start Sleeve,,,,,,,,,,,2012 DIG 3 SLEEVE START,0,,,5.97,156.357,10:40,,CMFL,1025,65000,E.R. WELD,24,1341.6,,,,,,,,,,,2022,3408,13005.182930400002,,,12252.045600000001,,15540.94926362445
11830,0.344,,,42671.302,End Sleeve,,,,,,,,,,,2012 DIG 3 SLEEVE END,0,,,5.97,156.578,10:40,,CMFL,1025,65000,E.R. WELD,24,1341.6,,,,,,,,,,,2022,3409,13006.212849600002,,,12252.045600000001,,15541.961324434958
11870,0.344,36.424,3.504,42830.292,Metal Loss,External,13.0,0.044,28.0,GENE,20.0,,,,38.8,EXT ML ( ON SW ),4,N,N,5.97,148.474,09:04,1.885,CMFL,1025,65000,E.R. WELD,24,1341.6,1396.5,1939.5,1211.2,1682.2,1380.7,1917.6,0.734,1.039,1.0,1.2,2022,3421,13054.673001600002,11.1020352,276.0,12170.054399999999,93.98,15590.36349060469
11980,0.344,10.453,29.416,43213.465,Seam Weld Manufacturing Anomaly,,,,,,,,,,19.6,SWA,1,N,N,5.97,81.037,08:20,,CMFL,1025,65000,E.R. WELD,24,1341.6,,,,,,,,,,,2022,3434,13171.464132,3.1860744,249.0,12152.985600000002,,15671.084736
11990,0.344,28.72,0.787,43271.601,Metal Loss,External,36.0,0.124,51.0,GENE,20.0,,,,2.0,EXT ML,1,N,N,5.97,73.177,09:12,8.796,CMFL,1025,65000,E.R. WELD,24,1341.6,1466.2,2036.4,1409.1,1957.0,1445.3,2007.4,0.699,1.092,1.0,1.2,2022,3437,13189.183984800002,8.753856,234.0,8994.038400000001,38.099999999999994,15689.562032945403
12010,0.344,1.106,38.986,43280.112,Metal Loss,External,14.0,0.048,29.0,GENE,20.0,,,,13.2,EXT ML ( ON SW ),5,N,N,5.97,71.628,03:24,0.209,CMFL,1025,65000,E.R. WELD,24,1341.6,1414.0,1963.9,1253.0,1740.3,1407.0,1954.2,0.725,1.052,1.0,1.2,2022,3440,13191.7781376,0.33710880000000004,102.5,12220.0416,104.13999999999999,15693.33686389943
12010,0.344,25.486,14.606,43304.491,Metal Loss,External,17.0,0.058,32.0,GENE,20.0,,,,2.4,EXT ML ( NEAR SW ),5,N,N,5.97,66.063,03:24,1.676,CMFL,1025,65000,E.R. WELD,24,1341.6,1505.0,2090.3,1455.6,2021.7,1496.2,2078.1,0.681,1.122,1.0,1.2,2022,3441,13199.208856800002,7.768132800000001,109.5,12220.0416,43.18,15700.765358999104
12010,0.344,28.802,11.293,43307.805,Metal Loss,External,13.0,0.044,28.0,GENE,20.0,,,,4.2,EXT ML ( NEAR SW ),5,N,N,5.97,65.3,03:24,1.676,CMFL,1025,65000,E.R. WELD,24,1341.6,1481.9,2058.2,1397.3,1940.7,1469.2,2040.5,0.692,1.106,1.0,1.2,2022,3442,13200.218964000002,8.778849600000001,110.0,12220.0416,38.099999999999994,15701.77516386232
12010,0.344,30.115,9.98,43309.117,Metal Loss,External,12.0,0.041,27.0,GENE,20.0,,,,7.1,EXT ML ( NEAR SW ),5,N,N,5.97,64.998,03:24,1.047,CMFL,1025,65000,E.R. WELD,24,1341.6,1458.6,2025.9,1333.4,1852.0,1444.7,2006.5,0.703,1.087,1.0,1.2,2022,3443,13200.6188616,9.179052,97.0,12220.0416,38.099999999999994,15702.174941768333
12010,0.344,34.052,6.04,43313.058,Metal Loss,External,12.0,0.041,27.0,GENE,20.0,,,,10.0,EXT ML ( NEAR SW ),5,N,N,5.97,64.092,03:24,1.676,CMFL,1025,65000,E.R. WELD,24,1341.6,1445.6,2007.8,1297.7,1802.3,1426.8,1981.6,0.709,1.075,1.0,1.2,2022,3444,13201.8200784,10.3790496,110.0,12220.0416,60.959999999999994,15703.375799030231
12030,0.5,,,43344.104,Bend,,,,,,,,,,,BEND-HOT PULLED - 5.5D - 28° UNDER,0,,,4.14,57.198,UNKN,,CMFL,1025,60000,E.R. WELD,24,1800.0,,,,,,,,,,,2022,3447,13211.282899200001,,,3237.8903999999998,,15723.555381216865
12050,0.344,7.103,32.979,43392.329,Metal Loss,External,12.0,0.041,27.0,GENE,20.0,,,,1.9,EXT ML,5,N,N,5.97,71.982,12:56,16.546,CMFL,1025,65000,E.R. WELD,24,1341.6,1528.6,2123.1,1497.6,2080.0,1524.8,2117.8,0.671,1.139,1.0,1.2,2022,3450,13225.9818792,2.1649944,107.0,12216.9936,33.019999999999996,15735.461887034979
12050,0.344,7.205,32.877,43392.431,Metal Loss,External,10.0,0.034,25.0,GENE,20.0,,,,2.4,EXT ML,5,N,N,5.97,72.021,12:56,26.389,CMFL,1025,65000,E.R. WELD,24,1341.6,1524.3,2117.1,1483.3,2060.2,1519.8,2110.8,0.673,1.137,1.0,1.2,2022,3451,13226.0129688,2.196084,261.5,12216.9936,33.019999999999996,15735.49323104815
12050,0.344,8.041,32.041,43393.268,Metal Loss,External,12.0,0.041,27.0,GENE,20.0,,,,3.5,EXT ML,5,N,N,5.97,72.343,12:56,28.065,CMFL,1025,65000,E.R. WELD,24,1341.6,1500.9,2084.5,1429.1,1984.8,1491.8,2071.9,0.683,1.118,1.0,1.2,2022,3452,13226.2680864,2.4508968,253.5,12216.9936,68.58,15735.750436332717
12050,0.344,8.967,31.115,43394.193,Metal Loss,External,12.0,0.041,27.0,GENE,20.0,,,,2.4,EXT ML,5,N,N,5.97,72.697,12:56,16.546,CMFL,1025,65000,E.R. WELD,24,1341.6,1519.2,2109.9,1476.9,2051.3,1513.5,2102.1,0.675,1.133,1.0,1.2,2022,3453,13226.5500264,2.7331416,106.5,12216.9936,50.8,15736.034683511003
12050,0.344,9.56,30.522,43394.787,Metal Loss,External,12.0,0.041,27.0,GENE,20.0,,,,2.0,EXT ML,5,N,N,5.97,72.926,12:56,18.85,CMFL,1025,65000,E.R. WELD,24,1341.6,1525.9,2119.2,1490.8,2070.5,1521.5,2113.2,0.672,1.137,1.0,1.2,2022,3454,13226.7310776,2.9138880000000005,117.5,12216.9936,33.019999999999996,15736.217216293599
12100,0.344,23.159,17.136,43608.937,Seam Weld Manufacturing Anomaly,,,,,,,,,,18.6,SWA,4,N,N,5.97,132.21,07:20,,CMFL,1025,65000,E.R. WELD,24,1341.6,,,,,,,,,,,2022,3461,13292.0039976,7.0588632,221.0,12283.1352,,15781.46196
12100,0.344,25.856,14.442,43611.631,Seam Weld Manufacturing Anomaly,,,,,,,,,,18.2,SWA,4,N,N,5.97,132.733,07:20,,CMFL,1025,65000,E.R. WELD,24,1341.6,,,,,,,,,,,2022,3462,13292.825128800001,7.880908800000001,221.0,12283.1352,,15790.06036800002
12100,0.344,33.845,6.453,43619.619,Seam Weld Manufacturing Anomaly,,,,,,,,,,21.2,SWA,4,N,N,5.97,134.284,07:20,,CMFL,1025,65000,E.R. WELD,24,1341.6,,,,,,,,,,,2022,3464,13295.2598712,10.315956,223.0,12283.1352,,15811.981583999994
12120,0.344,,,43676.549,Field Bend,,,,,,,,,,,BEND-COLD LEFT,1,,,5.97,139.591,11:04,,CMFL,1025,65000,E.R. WELD,24,1341.6,,,,,,,,,,,2022,3467,13312.612135200001,,,6344.1072,,15837.799849568026
12120,0.344,19.895,0.922,43686.093,Metal Loss,External,22.0,0.076,37.0,GENE,20.0,,,,2.7,EXT ML,1,N,N,5.97,139.531,11:04,26.599,CMFL,1025,65000,E.R. WELD,24,1341.6,1478.8,2053.9,1418.6,1970.2,1499.4,2082.4,0.693,1.103,0.6,1.2,2022,3468,13315.5211464,6.063996,205.5,6344.1072,30.479999999999997,15841.086741546502
12130,0.344,8.343,31.696,43695.354,Metal Loss,External,11.0,0.038,26.0,GENE,20.0,,,,9.2,EXT ML ( ON SW ),6,N,N,5.97,139.317,12:20,0.838,CMFL,1025,65000,E.R. WELD,24,1341.6,1451.3,2015.7,1315.4,1827.0,1442.7,2003.8,0.706,1.084,1.0,1.2,2022,3470,13318.343899200001,2.5429464,12.0,12202.972800000001,68.58,15843.945515555512
12130,0.344,21.572,18.465,43708.586,Metal Loss,External,19.0,0.065,34.0,GENE,20.0,,,,18.2,EXT ML,6,N,N,5.97,138.881,12:20,23.248,CMFL,1025,65000,E.R. WELD,24,1341.6,1342.6,1864.8,1175.2,1632.3,1365.5,1896.6,0.764,1.003,1.0,1.2,2022,3471,13322.377012800001,6.5751456,135.5,12202.972800000001,185.42,15847.977924012888
12130,0.344,24.721,15.318,43711.732,Metal Loss,External,12.0,0.041,27.0,GENE,20.0,,,,4.7,EXT ML,6,N,N,5.97,138.777,12:20,24.923,CMFL,1025,65000,E.R. WELD,24,1341.6,1484.4,2061.7,1387.6,1927.2,1472.3,2044.9,0.691,1.105,1.0,1.2,2022,3472,13323.335913600002,7.5349608,129.0,12202.972800000001,66.03999999999999,15848.936657160328
12130,0.344,25.466,14.573,43712.477,Metal Loss,External,11.0,0.038,26.0,GENE,20.0,,,,8.6,EXT ML ( NEAR SW ),6,N,N,5.97,138.753,12:20,1.257,CMFL,1025,65000,E.R. WELD,24,1341.6,1454.1,2019.6,1321.6,1835.5,1436.8,1995.5,0.705,1.086,1.0,1.2,2022,3473,13323.562989600001,7.762036800000001,15.5,12202.972800000001,48.26,15849.16369345875
12130,0.344,32.07,7.966,43719.085,Metal Loss,External,15.0,0.052,30.0,GENE,20.0,,,,2.0,EXT ML,6,N,N,5.97,138.535,12:20,20.735,CMFL,1025,65000,E.R. WELD,24,1341.6,1520.0,2111.1,1482.6,2059.2,1514.3,2103.2,0.674,1.133,1.0,1.2,2022,3474,13325.577108,9.774936,108.5,12202.972800000001,45.72,15851.177459713763
12130,0.344,34.341,5.696,43721.355,Metal Loss,External,13.0,0.044,28.0,GENE,20.0,,,,1.4,EXT ML,6,N,N,5.97,138.46,12:20,21.782,CMFL,1025,65000,E.R. WELD,24,1341.6,1535.8,2133.1,1517.1,2107.1,1533.4,2129.7,0.667,1.145,1.0,1.2,2022,3475,13326.269004000002,10.4671368,114.0,12202.972800000001,33.019999999999996,15851.869234743863
12140,0.344,39.321,0.922,43766.371,Metal Loss,External,13.0,0.044,28.0,GENE,20.0,,,,2.6,EXT ML,2,N,N,5.97,136.882,01:16,19.897,CMFL,1025,65000,E.R. WELD,24,1341.6,1511.1,2098.7,1461.0,2029.2,1503.8,2088.6,0.678,1.127,1.0,1.2,2022,3477,13339.9898808,11.9850408,133.0,12266.980800000001,48.26,15865.5177363805
12140,0.344,39.334,0.909,43766.385,Metal Loss,External,19.0,0.065,34.0,GENE,20.0,,,,1.8,EXT ML,2,N,N,5.97,136.881,01:16,20.106,CMFL,1025,65000,E.R. WELD,24,1341.6,1518.4,2108.9,1486.8,2065.0,1512.1,2100.1,0.675,1.132,1.0,1.2,2022,3478,13339.994148000002,11.9890032,302.0,12266.980800000001,50.8,15865.521977919192
12150,0.344,0.794,38.622,43768.087,Metal Loss,External,26.0,0.089,41.0,GENE,20.0,,,,3.9,EXT ML,1,N,N,5.97,136.821,07:16,11.729,CMFL,1025,65000,E.R. WELD,24,1341.6,1419.8,1972.0,1321.4,1835.3,1392.4,1933.9,0.722,1.058,1.0,1.2,2022,3480,13340.512917600001,0.24201120000000004,158.5,12013.0824,119.38,15866.04273031419
12160,0.344,4.849,35.525,43811.558,Metal Loss,External,16.0,0.055,31.0,PITT,20.0,,,,1.1,EXT ML,28,N,N,5.97,135.185,08:48,8.168,CMFL,1025,65000,E.R. WELD,24,1341.6,1538.4,2136.7,1526.0,2119.4,1536.4,2133.9,0.666,1.147,0.6,1.2,2022,3484,13353.762878399999,1.4779752000000002,225.0,12305.995200000001,35.559999999999995,15879.458600569475
12160,0.344,5.476,34.902,43812.182,Metal Loss,External,16.0,0.055,31.0,PITT,20.0,,,,0.8,EXT ML,28,N,N,5.97,135.184,08:48,8.378,CMFL,1025,65000,E.R. WELD,24,1341.6,1542.6,2142.4,1535.5,2132.6,1541.4,2140.9,0.665,1.15,0.6,1.2,2022,3485,13353.953073600002,1.6690848,224.0,12305.995200000001,17.779999999999998,15879.647316567694
12160,0.344,6.093,34.281,43812.802,Metal Loss,External,16.0,0.055,31.0,PITT,20.0,,,,1.1,EXT ML,28,N,N,5.97,135.183,08:48,7.749,CMFL,1025,65000,E.R. WELD,24,1341.6,1537.4,2135.3,1524.5,2117.3,1535.2,2132.2,0.667,1.146,0.6,1.2,2022,3486,13354.142049600001,1.8571464,226.5,12305.995200000001,33.019999999999996,15879.834822847972
12160,0.344,6.719,33.655,43813.428,Metal Loss,External,13.0,0.044,28.0,PITT,20.0,,,,1.6,EXT ML,28,N,N,5.97,135.182,08:48,8.587,CMFL,1025,65000,E.R. WELD,24,1341.6,1532.3,2128.2,1509.1,2095.9,1529.2,2123.9,0.669,1.142,0.6,1.2,2022,3487,13354.332854400001,2.0479512000000004,222.5,12305.995200000001,25.4,15880.024143705157
12160,0.344,7.142,33.232,43813.852,Metal Loss,External,13.0,0.044,28.0,PITT,20.0,,,,1.7,EXT ML,28,N,N,5.97,135.181,08:48,8.168,CMFL,1025,65000,E.R. WELD,24,1341.6,1530.1,2125.1,1504.0,2088.9,1526.5,2120.1,0.67,1.141,0.6,1.2,2022,3488,13354.4620896,2.1768816,225.0,12305.995200000001,27.94,15880.152373806508
12160,0.344,7.953,32.421,43814.662,Metal Loss,External,12.0,0.041,27.0,GENE,20.0,,,,1.9,EXT ML,28,N,N,5.97,135.179,08:48,8.796,CMFL,1025,65000,E.R. WELD,24,1341.6,1527.7,2121.8,1497.6,2080.0,1523.7,2116.2,0.671,1.139,1.0,1.2,2022,3489,13354.7089776,2.4240744000000003,222.0,12305.995200000001,33.019999999999996,15880.39734168881
12160,0.344,8.763,31.614,43815.469,Metal Loss,External,18.0,0.062,33.0,GENE,20.0,,,,1.7,EXT ML,28,N,N,5.97,135.178,08:48,8.378,CMFL,1025,65000,E.R. WELD,24,1341.6,1522.3,2114.3,1493.5,2074.2,1516.9,2106.8,0.673,1.135,1.0,1.2,2022,3490,13354.9549512,2.6709624,223.5,12305.995200000001,45.72,15880.641402282656
12160,0.344,9.603,30.771,43816.312,Metal Loss,External,17.0,0.058,32.0,GENE,20.0,,,,1.7,EXT ML,28,N,N,5.97,135.176,08:48,8.796,CMFL,1025,65000,E.R. WELD,24,1341.6,1524.4,2117.3,1495.6,2077.3,1519.5,2110.4,0.672,1.136,1.0,1.2,2022,3491,13355.2118976,2.9269944,221.5,12305.995200000001,43.18,15880.89635033794
12160,0.344,10.354,30.023,43817.06,Metal Loss,External,19.0,0.065,34.0,PITT,20.0,,,,1.0,EXT ML,28,N,N,5.97,135.174,08:48,7.54,CMFL,1025,65000,E.R. WELD,24,1341.6,1537.1,2134.8,1524.7,2117.7,1534.7,2131.5,0.667,1.146,0.6,1.2,2022,3492,13355.439888,3.1558992,228.0,12305.995200000001,38.099999999999994,15881.122567592214
12160,0.344,10.768,29.606,43817.477,Metal Loss,External,16.0,0.055,31.0,GENE,20.0,,,,1.3,EXT ML,28,N,N,5.97,135.174,08:48,7.749,CMFL,1025,65000,E.R. WELD,24,1341.6,1534.3,2130.9,1516.3,2105.9,1531.4,2127.0,0.668,1.143,1.0,1.2,2022,3493,13355.5669896,3.2820864000000003,227.0,12305.995200000001,40.64,15881.248680687175
12160,0.344,11.49,28.885,43818.199,Metal Loss,External,22.0,0.076,37.0,PITT,20.0,,,,1.0,EXT ML,28,N,N,5.97,135.172,08:48,5.027,CMFL,1025,65000,E.R. WELD,24,1341.6,1534.6,2131.4,1521.8,2113.6,1531.6,2127.2,0.668,1.144,0.6,1.2,2022,3494,13355.7870552,3.502152,239.5,12305.995200000001,25.4,15881.467034774856
12160,0.344,11.814,28.56,43818.524,Metal Loss,External,25.0,0.086,40.0,GENE,20.0,,,,4.4,EXT ML,28,N,N,5.97,135.172,08:48,5.027,CMFL,1025,65000,E.R. WELD,24,1341.6,1412.1,1961.2,1306.4,1814.5,1383.9,1922.1,0.726,1.052,1.0,1.2,2022,3495,13355.886115199999,3.6009072000000004,240.0,12305.995200000001,104.13999999999999,15881.56532435726
12160,0.344,19.698,20.676,43826.407,Metal Loss,External,14.0,0.048,29.0,GENE,20.0,,,,4.5,EXT ML ( NEAR SW ),28,N,N,5.97,135.156,08:48,2.094,CMFL,1025,65000,E.R. WELD,24,1341.6,1471.2,2043.3,1380.0,1916.6,1456.3,2022.6,0.697,1.099,1.0,1.2,2022,3496,13358.288853600001,6.003950400000001,254.0,12305.995200000001,60.959999999999994,15883.949375982169
12160,0.344,27.47,12.904,43834.18,Metal Loss,External,19.0,0.065,34.0,GENE,20.0,,,,1.4,EXT ML,28,N,N,5.97,135.141,08:48,24.923,CMFL,1025,65000,E.R. WELD,24,1341.6,1527.4,2121.4,1506.1,2091.8,1523.0,2115.3,0.671,1.139,1.0,1.2,2022,3497,13360.658064000001,8.372856,145.0,12305.995200000001,50.8,15886.3001603638
12160,0.344,28.307,12.067,43835.016,Metal Loss,External,14.0,0.048,29.0,GENE,20.0,,,,3.7,EXT ML,28,N,N,5.97,135.139,08:48,33.301,CMFL,1025,65000,E.R. WELD,24,1341.6,1488.6,2067.5,1410.3,1958.8,1477.0,2051.3,0.689,1.109,1.0,1.2,2022,3498,13360.912876800001,8.6279736,104.5,12305.995200000001,38.099999999999994,15886.552991412693
12160,0.344,28.806,11.568,43835.515,Metal Loss,External,22.0,0.076,37.0,AXGR,20.0,,,,1.9,EXT ML ( NEAR SW ),28,N,N,5.97,135.138,08:48,1.257,CMFL,1025,65000,E.R. WELD,24,1341.6,1508.2,2094.8,1469.2,2040.6,1499.6,2082.7,0.68,1.124,1.0,1.2,2022,3499,13361.064972,8.7800688,270.0,12305.995200000001,22.86,15886.703903725369
12160,0.344,,,43835.922,Field Bend,,,,,,,,,,,BEND-COLD UNDER,28,,,5.97,135.137,08:48,,CMFL,1025,65000,E.R. WELD,24,1341.6,,,,,,,,,,,2022,3500,13361.1890256,,,12305.995200000001,,15886.826992525488
12160,0.344,29.406,10.971,43836.112,Metal Loss,External,15.0,0.052,30.0,GENE,20.0,,,,2.6,EXT ML,28,N,N,5.97,135.137,08:48,33.72,CMFL,1025,65000,E.R. WELD,24,1341.6,1507.7,2094.0,1457.1,2023.7,1499.5,2082.7,0.68,1.124,1.0,1.2,2022,3501,13361.2469376,8.9629488,103.0,12305.995200000001,43.18,15886.88445412751
12160,0.344,30.072,10.302,43836.781,Metal Loss,External,19.0,0.065,34.0,GENE,15.0,,,,1.5,*EXT ML,28,Y,Y,5.97,135.135,08:48,3.142,CMFL,1025,65000,E.R. WELD,24,1341.6,1525.6,2118.8,1501.9,2086.0,1520.7,2112.1,0.672,1.137,0.8,1.0,2022,3502,13361.450848800001,9.1659456,248.5,12305.995200000001,43.18,15887.08677945252
12160,0.344,30.213,10.161,43836.923,Metal Loss,External,12.0,0.041,27.0,GENE,20.0,,,,4.4,EXT ML,28,N,N,5.97,135.135,08:48,34.139,CMFL,1025,65000,E.R. WELD,24,1341.6,1488.3,2067.1,1397.2,1940.6,1476.9,2051.3,0.689,1.108,1.0,1.2,2022,3503,13361.494130400002,9.2089224,101.0,12305.995200000001,48.26,15887.129724439295
12160,0.344,30.722,9.652,43837.431,Metal Loss,External,29.0,0.1,44.0,GENE,20.0,,,,1.9,EXT ML,28,N,N,5.97,135.134,08:48,26.389,CMFL,1025,65000,E.R. WELD,24,1341.6,1492.4,2072.8,1450.2,2014.1,1479.2,2054.4,0.687,1.113,1.0,1.2,2022,3504,13361.6489688,9.3640656,138.0,12305.995200000001,66.03999999999999,15887.28335861733
12160,0.344,30.758,9.616,43837.467,Metal Loss,External,54.0,0.185,69.0,GENE,15.0,,,,4.5,*EXT ML ( ON SW ),28,Y,Y,5.97,135.134,08:48,0.419,CMFL,1025,65000,E.R. WELD,24,1341.6,1175.5,1632.6,1013.1,1407.1,1093.7,1519.0,0.872,0.877,0.8,1.0,2022,3505,13361.659941599999,9.3750384,262.0,12305.995200000001,35.559999999999995,15887.294246078764
12160,0.344,31.066,9.308,43837.776,Metal Loss,External,33.0,0.113,48.0,GENE,20.0,,,,1.6,EXT ML,28,N,N,5.97,135.133,08:48,26.18,CMFL,1025,65000,E.R. WELD,24,1341.6,1500.3,2083.8,1464.6,2034.2,1488.3,2067.1,0.683,1.118,1.0,1.2,2022,3506,13361.7541248,9.4689168,139.0,12305.995200000001,55.88,15887.38769678942
12160,0.344,31.23,9.144,43837.94,Metal Loss,External,17.0,0.058,32.0,GENE,20.0,,,,2.5,EXT ML,28,N,N,5.97,135.133,08:48,33.091,CMFL,1025,65000,E.R. WELD,24,1341.6,1502.0,2086.1,1451.4,2015.8,1492.6,2073.0,0.683,1.12,1.0,1.2,2022,3507,13361.804112000002,9.518904000000001,105.5,12305.995200000001,55.88,15887.43729522485
12160,0.344,32.067,8.31,43838.773,Metal Loss,External,17.0,0.058,32.0,GENE,20.0,,,,1.4,EXT ML,28,N,N,5.97,135.131,08:48,25.133,CMFL,1025,65000,E.R. WELD,24,1341.6,1530.6,2125.9,1509.4,2096.3,1527.0,2120.8,0.67,1.141,1.0,1.2,2022,3508,13362.058010400002,9.774021600000001,144.0,12305.995200000001,43.18,15887.68921898529
12160,0.344,39.4,0.974,43846.109,Metal Loss,External,21.0,0.072,36.0,GENE,20.0,,,,4.1,EXT ML,28,N,N,5.97,135.117,08:48,27.646,CMFL,1025,65000,E.R. WELD,24,1341.6,1442.8,2003.9,1347.0,1870.9,1433.5,1991.0,0.711,1.075,1.0,1.2,2022,3509,13364.2940232,12.00912,129.5,12305.995200000001,58.419999999999995,15889.907841682272
12160,0.344,39.711,0.663,43846.421,Metal Loss,External,65.0,0.224,80.0,GENE,20.0,,,,2.3,*EXT ML,28,Y,Y,5.97,135.116,08:48,14.242,CMFL,1025,65000,E.R. WELD,24,1341.6,1302.4,1808.9,1167.6,1621.7,1328.5,1845.2,0.787,0.97,0.8,1.0,2022,3510,13364.3891208,12.1039128,194.5,12305.995200000001,99.05999999999999,15890.002199681381
12170,0.344,0.463,39.711,43847.546,Metal Loss,External,24.0,0.082,39.0,GENE,20.0,,,,5.9,EXT ML,17,N,N,5.97,135.114,10:44,36.233,CMFL,1025,65000,E.R. WELD,24,1341.6,1382.8,1920.6,1253.0,1740.3,1393.3,1935.1,0.741,1.029,1.0,1.2,2022,3512,13364.732020800002,0.1411224,157.0,12245.0352,121.91999999999999,15890.342919176386
12170,0.344,0.564,39.61,43847.648,Metal Loss,External,13.0,0.044,28.0,GENE,20.0,,,,6.8,EXT ML,17,N,N,5.97,135.114,10:44,28.484,CMFL,1025,65000,E.R. WELD,24,1341.6,1456.6,2023.1,1330.2,1847.5,1445.8,2008.1,0.704,1.083,1.0,1.2,2022,3513,13364.763110400001,0.17190719999999998,189.0,12245.0352,76.19999999999999,15890.37387412237
12170,0.344,1.329,38.845,43848.412,Metal Loss,External,16.0,0.055,31.0,GENE,20.0,,,,1.6,EXT ML,17,N,N,5.97,135.112,10:44,26.808,CMFL,1025,65000,E.R. WELD,24,1341.6,1527.9,2122.1,1501.7,2085.6,1523.8,2116.4,0.671,1.138,1.0,1.2,2022,3514,13364.9959776,0.40507920000000003,194.0,12245.0352,35.559999999999995,15890.605732737393
12170,0.344,2.014,38.156,43849.101,Metal Loss,External,49.0,0.169,64.0,GENE,15.0,,,,4.2,*EXT ML,17,Y,Y,5.97,135.111,10:44,26.808,CMFL,1025,65000,E.R. WELD,24,1341.6,1243.6,1727.2,1096.3,1522.7,1377.8,1913.6,0.824,0.926,0.8,1.0,2022,3515,13365.2059848,0.6138672,200.0,12245.0352,111.76,15890.814830362724
12170,0.344,2.904,37.27,43849.987,Metal Loss,External,25.0,0.086,40.0,GENE,20.0,,,,7.2,EXT ML,17,N,N,5.97,135.144,10:44,18.431,CMFL,1025,65000,E.R. WELD,24,1341.6,1346.6,1870.3,1209.1,1679.3,1315.3,1826.7,0.761,1.006,1.0,1.2,2022,3516,13365.476037600001,0.8851392,231.5,12245.0352,104.13999999999999,15891.083713520986
12170,0.344,3.061,37.113,43850.144,Metal Loss,External,23.0,0.079,38.0,GENE,20.0,,,,2.3,EXT ML,17,N,N,5.97,135.157,10:44,10.263,CMFL,1025,65000,E.R. WELD,24,1341.6,1491.8,2071.9,1442.5,2003.4,1479.4,2054.8,0.687,1.112,1.0,1.2,2022,3517,13365.5238912,0.9329928000000001,273.0,12245.0352,35.559999999999995,15891.131359859413
12170,0.344,3.688,36.486,43850.771,Metal Loss,External,29.0,0.1,44.0,GENE,20.0,,,,7.0,EXT ML,17,N,N,5.97,135.209,10:44,15.917,CMFL,1025,65000,E.R. WELD,24,1341.6,1320.4,1833.9,1173.4,1629.7,1329.4,1846.4,0.776,0.982,1.0,1.2,2022,3518,13365.7150008,1.1241024000000002,234.0,12245.0352,190.5,15891.321641733262
12170,0.344,4.072,36.102,43851.155,Metal Loss,External,30.0,0.103,45.0,GENE,20.0,,,,2.6,EXT ML,17,N,N,5.97,135.241,10:44,10.053,CMFL,1025,65000,E.R. WELD,24,1341.6,1454.2,2019.7,1384.5,1923.0,1432.4,1989.5,0.705,1.083,1.0,1.2,2022,3519,13365.832044,1.2411456,274.0,12245.0352,30.479999999999997,15891.4381780005
12170,0.344,4.518,35.656,43851.601,Metal Loss,External,24.0,0.082,39.0,GENE,20.0,,,,2.0,EXT ML,17,N,N,5.97,135.278,10:44,15.708,CMFL,1025,65000,E.R. WELD,24,1341.6,1499.6,2082.8,1457.8,2024.7,1488.8,2067.7,0.684,1.118,1.0,1.2,2022,3520,13365.967984800001,1.3770864,246.5,12245.0352,73.66,15891.57353001922
12170,0.344,4.931,35.243,43852.014,Metal Loss,External,22.0,0.076,37.0,GENE,20.0,,,,2.5,EXT ML,17,N,N,5.97,135.312,10:44,19.897,CMFL,1025,65000,E.R. WELD,24,1341.6,1489.0,2068.0,1433.6,1991.0,1476.3,2050.4,0.688,1.109,1.0,1.2,2022,3521,13366.093867200001,1.5029688,227.0,12245.0352,53.339999999999996,15891.698867202473
12170,0.344,5.325,34.846,43852.411,Metal Loss,External,13.0,0.044,28.0,PITT,20.0,,,,0.9,EXT ML,17,N,N,5.97,135.345,10:44,15.917,CMFL,1025,65000,E.R. WELD,24,1341.6,1541.6,2141.1,1532.6,2128.5,1540.3,2139.2,0.665,1.149,0.6,1.2,2022,3522,13366.214872800001,1.6230600000000002,246.0,12245.0352,33.019999999999996,15891.819348707922
12170,0.344,5.728,34.446,43852.812,Metal Loss,External,26.0,0.089,41.0,GENE,20.0,,,,1.8,EXT ML,17,N,N,5.97,135.378,10:44,15.708,CMFL,1025,65000,E.R. WELD,24,1341.6,1505.7,2091.3,1468.4,2039.5,1496.0,2077.8,0.681,1.122,1.0,1.2,2022,3523,13366.3370976,1.7458944,247.0,12245.0352,50.8,15891.941044132824
12170,0.344,6.05,34.124,43853.133,Metal Loss,External,22.0,0.076,37.0,GENE,20.0,,,,10.6,EXT ML,17,N,N,5.97,135.405,10:44,14.87,CMFL,1025,65000,E.R. WELD,24,1341.6,1339.5,1860.4,1186.6,1648.1,1331.2,1848.9,0.765,1.001,1.0,1.2,2022,3524,13366.434938400002,1.8440400000000001,239.5,12245.0352,170.18,15892.038461168719
12170,0.344,8.973,31.201,43856.056,Metal Loss,External,19.0,0.065,34.0,GENE,20.0,,,,5.0,EXT ML,17,N,N,5.97,135.648,10:44,33.72,CMFL,1025,65000,E.R. WELD,24,1341.6,1437.0,1995.8,1327.0,1843.1,1414.9,1965.2,0.713,1.069,1.0,1.2,2022,3525,13367.3258688,2.7349704000000004,161.0,12245.0352,60.959999999999994,15892.925532807092
12170,0.344,9.728,30.446,43856.811,Metal Loss,External,31.0,0.106,46.0,GENE,20.0,,,,2.6,EXT ML,17,N,N,5.97,135.711,10:44,34.558,CMFL,1025,65000,E.R. WELD,24,1341.6,1451.1,2015.4,1379.2,1915.6,1428.3,1983.8,0.706,1.08,1.0,1.2,2022,3526,13367.5559928,2.9650944,156.5,12245.0352,43.18,15893.154660103351
12170,0.344,10.354,29.82,43857.438,Metal Loss,External,18.0,0.062,33.0,GENE,20.0,,,,1.5,EXT ML,17,N,N,5.97,135.763,10:44,33.301,CMFL,1025,65000,E.R. WELD,24,1341.6,1526.9,2120.7,1501.7,2085.8,1522.5,2114.6,0.671,1.138,1.0,1.2,2022,3527,13367.7471024,3.1558992,163.5,12245.0352,48.26,15893.3449419772
12170,0.344,11.214,28.96,43858.297,Metal Loss,External,32.0,0.11,47.0,GENE,20.0,,,,2.4,EXT ML,17,N,N,5.97,135.835,10:44,34.558,CMFL,1025,65000,E.R. WELD,24,1341.6,1456.8,2023.3,1390.8,1931.7,1435.0,1993.0,0.704,1.085,1.0,1.2,2022,3528,13368.008925600001,3.4180272000000005,157.0,12245.0352,60.959999999999994,15893.605631179173
12190,0.344,0.141,39.859,43915.63,Metal Loss,External,28.0,0.096,43.0,GENE,20.0,,,,1.8,EXT ML,1,N,N,5.97,140.595,07:48,8.796,CMFL,1025,65000,E.R. WELD,24,1341.6,1499.7,2082.9,1462.7,2031.5,1488.2,2066.9,0.684,1.118,1.0,1.2,2022,3531,13385.484024,0.042976799999999996,275.5,12192.0,71.11999999999999,15914.593752824338
12200,0.344,1.644,38.704,43957.133,Seam Weld Manufacturing Anomaly,,,,,,,,,,18.3,SWA,2,N,N,5.97,144.079,09:04,,CMFL,1025,65000,E.R. WELD,24,1341.6,,,,,,,,,,,2022,3533,13398.1341384,0.5010912,275.0,12298.0704,,15938.955168000015
12200,0.344,7.733,32.615,43963.222,Seam Weld Manufacturing Anomaly,,,,,,,,,,20.2,*SWA,2,Y,Y,5.97,144.528,09:04,,CMFL,1025,65000,E.R. WELD,24,1341.6,,,,,,,,,,,2022,3534,13399.9900656,2.3570184,274.0,12298.0704,,15951.165455999988
12210,0.344,,,44015.2,Field Bend,,,,,,,,,,,BEND-COLD OVER,0,,,5.97,146.883,02:16,,CMFL,1025,65000,E.R. WELD,24,1341.6,,,,,,,,,,,2022,3536,13415.83296,,,12199.010400000003,,15969.290909403493
12220,0.344,,,44059.633,Field Bend,,,,,,,,,,,BEND-COLD OVER,2,,,5.97,144.049,02:56,,CMFL,1025,65000,E.R. WELD,24,1341.6,,,,,,,,,,,2022,3538,13429.3761384,,,12291.974400000001,,15982.79107606467
12220,0.344,39.058,1.27,44074.918,Metal Loss,External,20.0,0.069,35.0,GENE,20.0,,,,12.6,EXT ML,2,N,N,5.97,142.188,02:56,11.938,CMFL,1025,65000,E.R. WELD,24,1341.6,1347.1,1871.0,1190.5,1653.5,1402.1,1947.3,0.761,1.008,1.0,1.2,2022,3539,13434.0350064,11.904878400000001,144.0,12291.974400000001,88.89999999999999,15987.423604501488
12220,0.344,39.18,1.148,44075.039,Metal Loss,External,12.0,0.041,27.0,GENE,20.0,,,,4.8,EXT ML,2,N,N,5.97,142.174,02:56,28.693,CMFL,1025,65000,E.R. WELD,24,1341.6,1482.6,2059.2,1385.2,1924.0,1470.2,2041.9,0.691,1.104,1.0,1.2,2022,3540,13434.0718872,11.942064,225.0,12291.974400000001,53.339999999999996,15987.460276790716
12230,0.344,0.725,39.091,44076.909,Metal Loss,External,25.0,0.086,40.0,GENE,20.0,,,,1.6,EXT ML,72,N,N,5.97,141.946,06:36,6.912,CMFL,1025,65000,E.R. WELD,24,1341.6,1514.6,2103.6,1484.8,2062.2,1506.9,2093.0,0.677,1.129,1.0,1.2,2022,3542,13434.6418632,0.22098,231.0,12135.002400000001,53.339999999999996,15988.029139412554
12230,0.344,1.87,37.943,44078.058,Metal Loss,External,11.0,0.038,26.0,GENE,15.0,,,,4.0,*EXT ML ( NEAR SW ),72,Y,Y,5.97,141.806,06:36,1.047,CMFL,1025,65000,E.R. WELD,24,1341.6,1495.9,2077.7,1417.6,1968.9,1486.0,2063.8,0.685,1.117,0.8,1.0,2022,3543,13434.9920784,0.569976,203.0,12135.002400000001,38.099999999999994,15988.380735663628
12230,0.344,2.612,37.201,44078.799,Metal Loss,External,10.0,0.034,25.0,GENE,15.0,,,,5.2,*EXT ML ( NEAR SW ),72,Y,Y,5.97,141.712,06:36,1.257,CMFL,1025,65000,E.R. WELD,24,1341.6,1486.7,2064.9,1390.0,1930.5,1475.2,2048.9,0.69,1.11,0.8,1.0,2022,3544,13435.2179352,0.7961376000000001,204.0,12135.002400000001,43.18,15988.607483115366
12230,0.344,8.35,31.463,44084.537,Metal Loss,External,10.0,0.034,25.0,GENE,20.0,,,,8.9,EXT ML ( ON SW ),72,N,N,5.97,140.813,06:36,0.838,CMFL,1025,65000,E.R. WELD,24,1341.6,1463.1,2032.1,1328.0,1844.5,1447.5,2010.4,0.701,1.092,1.0,1.2,2022,3545,13436.9668776,2.54508,202.0,12135.002400000001,66.03999999999999,15990.36332235702
12230,0.344,13.379,26.437,44089.564,Metal Loss,External,15.0,0.052,30.0,GENE,20.0,,,,4.2,EXT ML,72,N,N,5.97,140.024,06:36,10.891,CMFL,1025,65000,E.R. WELD,24,1341.6,1475.9,2049.9,1384.4,1922.7,1461.8,2030.3,0.695,1.098,1.0,1.2,2022,3546,13438.4991072,4.0779192,146.0,12135.002400000001,88.89999999999999,15991.901594205712
12230,0.344,14.386,25.427,44090.574,Metal Loss,External,16.0,0.055,31.0,PITT,20.0,,,,1.0,EXT ML,72,N,N,5.97,139.866,06:36,11.729,CMFL,1025,65000,E.R. WELD,24,1341.6,1539.4,2138.0,1528.9,2123.5,1537.6,2135.5,0.666,1.148,0.6,1.2,2022,3547,13438.806955200002,4.3848528,142.0,12135.002400000001,25.4,15992.210656184465
12230,0.344,,,44091.598,Start Repair Marker,,,,,,,,,,,REPAIR MARKER 2012 DIG 28 RECOAT START,72,,,5.97,139.706,06:36,,CMFL,1025,65000,E.R. WELD,24,1341.6,,,,,,,,,,,2022,3548,13439.1190704,,,12135.002400000001,,15992.524002190643
12230,0.344,15.456,24.357,44091.644,Metal Loss,External,37.0,0.127,52.0,GENE,20.0,,,,2.6,EXT ML,72,N,N,5.97,139.699,06:36,11.31,CMFL,1025,65000,E.R. WELD,24,1341.6,1425.6,1980.1,1348.8,1873.3,1394.7,1937.1,0.719,1.063,1.0,1.2,2022,3549,13439.133091200001,4.7109888,144.0,12135.002400000001,73.66,15992.538078280766
12230,0.344,15.63,24.183,44091.818,Metal Loss,External,37.0,0.127,52.0,GENE,20.0,,,,15.7,EXT ML,72,N,N,5.97,139.671,06:36,6.283,CMFL,1025,65000,E.R. WELD,24,1341.6,1146.0,1591.7,968.4,1345.0,1290.4,1792.3,0.895,0.857,1.0,1.2,2022,3550,13439.1861264,4.764024,226.0,12135.002400000001,66.03999999999999,15992.591322621658
12230,0.344,16.03,23.786,44092.215,Metal Loss,External,40.0,0.137,55.0,GENE,20.0,,,,2.5,EXT ML,72,N,N,5.97,139.609,06:36,11.729,CMFL,1025,65000,E.R. WELD,24,1341.6,1419.7,1971.9,1338.6,1859.2,1386.2,1925.3,0.722,1.057,1.0,1.2,2022,3551,13439.307132,4.885944,141.5,12135.002400000001,45.72,15992.712805399444
12230,0.344,16.617,23.196,44092.805,Metal Loss,External,34.0,0.117,49.0,GENE,20.0,,,,3.6,EXT ML,72,N,N,5.97,139.516,06:36,10.472,CMFL,1025,65000,E.R. WELD,24,1341.6,1386.6,1925.9,1281.9,1780.4,1349.2,1873.9,0.739,1.032,1.0,1.2,2022,3552,13439.486964000002,5.0648616,148.0,12135.002400000001,88.89999999999999,15992.89334655535
12230,0.344,17.11,22.707,44093.294,Metal Loss,External,29.0,0.1,44.0,GENE,20.0,,,,2.1,EXT ML,72,N,N,5.97,139.44,06:36,12.566,CMFL,1025,65000,E.R. WELD,24,1341.6,1483.4,2060.2,1434.1,1991.9,1468.1,2039.1,0.691,1.106,1.0,1.2,2022,3553,13439.636011200002,5.215128,138.0,12135.002400000001,48.26,15993.04298151338
12230,0.344,17.589,22.224,44093.776,Metal Loss,External,37.0,0.127,52.0,GENE,20.0,,,,2.3,EXT ML,72,N,N,5.97,139.364,06:36,11.31,CMFL,1025,65000,E.R. WELD,24,1341.6,1444.8,2006.7,1376.3,1911.6,1418.4,1970.1,0.71,1.076,1.0,1.2,2022,3554,13439.7829248,5.361127199999999,143.5,12135.002400000001,58.419999999999995,15993.190474457691
12230,0.344,17.608,22.205,44093.796,Metal Loss,External,41.0,0.141,56.0,GENE,20.0,,,,3.3,EXT ML,72,N,N,5.97,139.361,06:36,3.142,CMFL,1025,65000,E.R. WELD,24,1341.6,1361.4,1890.8,1252.4,1739.4,1317.6,1830.0,0.753,1.013,1.0,1.2,2022,3555,13439.7890208,5.3669184,213.0,12135.002400000001,43.18,15993.196594496876
