Repository: bforce541/tidal-backend-work

# ILI Alignment & Growth (MVP)

Two-run weld-anchored alignment + anomaly matching + growth rates. Deterministic, explainable, engineer-aligned.

## MVP: What It Does

Given two ILI runs (e.g. 2007 & 2015 OR 2015 & 2022):

1. **Ingest** – Excel/CSV
2. **Normalize** – Schema + units (distances → m, clock → degrees, depth → %, length/width → mm)
3. **Align** – Weld-anchored, segment-wise linear mapping
4. **Match** – Distance + clock + type + geometry (hard filters, weighted score)
5. **Growth** – Depth/length/width rates for matched pairs only
6. **Flag** – New, Missing, Ambiguous
7. **Output** – Excel + CSV + summary.json

Prediction is **not** part of MVP.

File: output 2/tables/New_2022_vs_2015.csv (part 15 of 23)
[in.]",Pdesign [PSI],"Mod B31G Psafe 
[PSI]",Mod B31G Pburst [PSI],"Mod B31G Psafe Pressure with Tolerance
[PSI]","Mod B31G Pburst Pressure with Tolerance
[PSI]",Effective Area Psafe [PSI],Effective Area Pburst [PSI],ERF,RPR,Length Tolerance [in],Width Tolerance [in],run_year,row_index,distance_raw_m,dist_to_us_weld_m,clock_position_deg,length_mm,width_mm,distance_corrected_m
12230,0.344,18.084,21.732,44094.268,Metal Loss,External,25.0,0.086,40.0,AXGR,20.0,,,,2.4,EXT ML,72,N,N,5.97,139.287,06:36,12.776,CMFL,1025,65000,E.R. WELD,24,1341.6,1484.1,2061.2,1429.1,1984.8,1469.9,2041.5,0.691,1.106,1.0,1.2,2022,3556,13439.9328864,5.5120032000000005,137.0,12135.002400000001,22.86,15993.341027421598
12230,0.344,18.379,21.437,44094.564,Metal Loss,External,42.0,0.144,57.0,GENE,20.0,,,,6.0,EXT ML,72,N,N,5.97,139.241,06:36,6.074,CMFL,1025,65000,E.R. WELD,24,1341.6,1223.9,1699.8,1068.7,1484.3,1316.3,1828.2,0.838,0.912,1.0,1.2,2022,3557,13440.0231072,5.601919200000001,226.5,12135.002400000001,55.88,15993.43160400151
12230,0.344,18.517,21.296,44094.705,Metal Loss,External,35.0,0.12,50.0,GENE,20.0,,,,2.2,EXT ML,72,N,N,5.97,139.219,06:36,11.729,CMFL,1025,65000,E.R. WELD,24,1341.6,1459.9,2027.7,1401.9,1947.1,1437.6,1996.7,0.702,1.089,1.0,1.2,2022,3558,13440.066084000002,5.6439816,141.5,12135.002400000001,50.8,15993.474750277752
12230,0.344,19.012,20.801,44095.2,Metal Loss,External,23.0,0.079,38.0,GENE,20.0,,,,2.3,EXT ML,72,N,N,5.97,139.141,06:36,12.776,CMFL,1025,65000,E.R. WELD,24,1341.6,1492.9,2073.5,1442.5,2003.4,1480.9,2056.8,0.687,1.112,1.0,1.2,2022,3559,13440.21696,5.7948576,136.5,12135.002400000001,43.18,15993.626221247534
12230,0.344,19.301,20.512,44095.489,Metal Loss,External,34.0,0.117,49.0,GENE,20.0,,,,2.0,EXT ML,72,N,N,5.97,139.096,06:36,6.702,CMFL,1025,65000,E.R. WELD,24,1341.6,1475.6,2049.5,1425.1,1979.3,1457.4,2024.2,0.695,1.1,1.0,1.2,2022,3560,13440.305047200001,5.8829448,230.0,12135.002400000001,55.88,15993.714655813732
12230,0.344,19.314,20.502,44095.499,Metal Loss,External,32.0,0.11,47.0,GENE,20.0,,,,1.9,EXT ML ( NEAR SW ),72,N,N,5.97,139.094,06:36,0.838,CMFL,1025,65000,E.R. WELD,24,1341.6,1484.3,2061.6,1436.3,1994.9,1468.7,2039.9,0.691,1.106,1.0,1.2,2022,3561,13440.308095200002,5.8869072000000005,202.0,12135.002400000001,35.559999999999995,15993.717715833325
12230,0.344,19.885,19.928,44096.073,Metal Loss,External,25.0,0.086,40.0,GENE,20.0,,,,1.3,EXT ML,72,N,N,5.97,139.004,06:36,8.378,CMFL,1025,65000,E.R. WELD,24,1341.6,1522.2,2114.2,1500.3,2083.7,1516.3,2106.0,0.673,1.135,1.0,1.2,2022,3562,13440.4830504,6.060948000000001,238.0,12135.002400000001,50.8,15993.89336095788
12230,0.344,20.791,19.026,44096.975,Metal Loss,External,39.0,0.134,54.0,GENE,15.0,,,,1.4,*EXT ML,72,Y,Y,5.97,138.863,06:36,9.006,CMFL,1025,65000,E.R. WELD,24,1341.6,1496.8,2078.9,1463.0,2031.9,1482.6,2059.1,0.685,1.116,0.8,1.0,2022,3563,13440.75798,6.3370968,241.0,12135.002400000001,53.339999999999996,15994.169374725041
12230,0.344,21.414,18.399,44097.602,Metal Loss,External,49.0,0.169,64.0,GENE,15.0,,,,1.4,*EXT ML,72,Y,Y,5.97,138.765,06:36,9.006,CMFL,1025,65000,E.R. WELD,24,1341.6,1475.6,2049.5,1431.1,1987.6,1452.1,2016.8,0.695,1.1,0.8,1.0,2022,3564,13440.9490896,6.526987200000001,240.5,12135.002400000001,63.5,15994.361237953435
12230,0.344,21.821,17.995,44098.005,Metal Loss,External,22.0,0.076,37.0,PITT,20.0,,,,0.8,EXT ML,72,N,N,5.97,138.701,06:36,17.802,CMFL,1025,65000,E.R. WELD,24,1341.6,1539.1,2137.6,1530.4,2125.6,1537.1,2134.9,0.666,1.147,0.6,1.2,2022,3565,13441.071924,6.6510408000000005,282.5,12135.002400000001,15.239999999999998,15994.484556742975
12230,0.344,21.988,17.828,44098.173,Metal Loss,External,55.0,0.189,70.0,CIGR,20.0,,,,1.0,*EXT ML,72,Y,Y,5.97,138.675,06:36,8.796,CMFL,1025,65000,E.R. WELD,24,1341.6,1502.6,2087.0,1472.5,2045.2,1485.7,2063.5,0.682,1.12,0.8,1.0,2022,3566,13441.123130400001,6.7019424,240.0,12135.002400000001,66.03999999999999,15994.535965072115
12230,0.344,22.06,17.753,44098.248,Metal Loss,External,40.0,0.137,55.0,GENE,20.0,,,,6.3,*EXT ML,72,Y,Y,5.97,138.663,06:36,17.802,CMFL,1025,65000,E.R. WELD,24,1341.6,1234.8,1715.0,1078.4,1497.7,1278.0,1775.0,0.83,0.919,1.0,1.2,2022,3567,13441.1459904,6.723888,286.0,12135.002400000001,71.11999999999999,15994.558915219051
12230,0.344,22.93,16.883,44099.117,Metal Loss,External,29.0,0.1,44.0,GENE,20.0,,,,2.0,EXT ML,72,N,N,5.97,138.527,06:36,18.64,CMFL,1025,65000,E.R. WELD,24,1341.6,1487.0,2065.3,1440.6,2000.8,1472.5,2045.2,0.689,1.109,1.0,1.2,2022,3568,13441.4108616,6.989064,286.5,12135.002400000001,38.099999999999994,15994.82483092156
12230,0.344,,,44099.268,Attachment,,,,,,,,,,,ATTACHMENT,72,,,5.97,138.503,06:36,,CMFL,1025,65000,E.R. WELD,24,1341.6,,,,,,,,,,,2022,3569,13441.4568864,,180.0,12135.002400000001,,15994.871037217394
12230,0.344,23.333,16.48,44099.521,Metal Loss,External,20.0,0.069,35.0,GENE,20.0,,,,3.3,EXT ML,72,N,N,5.97,138.464,06:36,18.012,CMFL,1025,65000,E.R. WELD,24,1341.6,1468.3,2039.4,1392.5,1934.0,1451.9,2016.5,0.698,1.095,1.0,1.2,2022,3570,13441.5340008,7.1118984,283.5,12135.002400000001,48.26,15994.948455713062
12230,0.344,23.99,15.823,44100.177,Metal Loss,External,21.0,0.072,36.0,GENE,20.0,,,,4.6,EXT ML,72,N,N,5.97,138.361,06:36,18.221,CMFL,1025,65000,E.R. WELD,24,1341.6,1428.7,1984.3,1324.9,1840.2,1425.9,1980.5,0.718,1.065,1.0,1.2,2022,3571,13441.733949600002,7.312152,288.5,12135.002400000001,96.52,15995.149192998271
12230,0.344,24.551,15.262,44100.738,Metal Loss,External,24.0,0.082,39.0,GENE,20.0,,,,3.0,EXT ML,72,N,N,5.97,138.273,06:36,17.174,CMFL,1025,65000,E.R. WELD,24,1341.6,1464.8,2034.4,1391.0,1931.9,1447.0,2009.7,0.7,1.09,1.0,1.2,2022,3572,13441.9049424,7.4831448,279.0,12135.002400000001,86.36,15995.320860097358
12230,0.344,25.01,14.803,44101.198,Metal Loss,External,37.0,0.127,52.0,GENE,20.0,,,,21.6,EXT ML,72,N,N,5.97,138.201,06:36,18.221,CMFL,1025,65000,E.R. WELD,24,1341.6,1133.4,1574.1,945.7,1313.4,1303.1,1809.9,0.904,0.843,1.0,1.2,2022,3573,13442.0451504,7.623048000000001,289.0,12135.002400000001,99.05999999999999,15995.46162099857
12230,0.344,25.984,13.829,44102.172,Metal Loss,External,31.0,0.106,46.0,GENE,20.0,,,,1.9,EXT ML,72,N,N,5.97,138.048,06:36,26.389,CMFL,1025,65000,E.R. WELD,24,1341.6,1485.5,2063.3,1440.0,1999.9,1470.3,2042.1,0.69,1.108,1.0,1.2,2022,3574,13442.3420256,7.919923200000001,71.5,12135.002400000001,38.099999999999994,15995.759666906792
12230,0.344,26.004,13.809,44102.192,Metal Loss,External,14.0,0.048,29.0,GENE,20.0,,,,9.7,EXT ML ( ON SW ),72,N,N,5.97,138.045,06:36,0.838,CMFL,1025,65000,E.R. WELD,24,1341.6,1420.2,1972.5,1279.8,1777.5,1407.3,1954.6,0.722,1.062,1.0,1.2,2022,3575,13442.348121600002,7.926019200000001,197.5,12135.002400000001,86.36,15995.765786945976
12230,0.344,26.388,13.425,44102.575,Metal Loss,External,29.0,0.1,44.0,GENE,20.0,,,,2.0,EXT ML,72,N,N,5.97,137.985,06:36,18.64,CMFL,1025,65000,E.R. WELD,24,1341.6,1488.6,2067.5,1443.8,2005.2,1474.5,2047.9,0.689,1.11,1.0,1.2,2022,3576,13442.46486,8.0430624,108.5,12135.002400000001,55.88,15995.882985696333
12230,0.344,26.398,13.415,44102.585,Metal Loss,External,38.0,0.131,53.0,GENE,20.0,,,,1.2,EXT ML,72,N,N,5.97,137.983,06:36,26.389,CMFL,1025,65000,E.R. WELD,24,1341.6,1510.4,2097.7,1484.5,2061.8,1500.0,2083.3,0.679,1.126,1.0,1.2,2022,3577,13442.467908,8.0461104,72.0,12135.002400000001,33.019999999999996,15995.886045715924
12230,0.344,26.791,13.025,44102.976,Metal Loss,External,21.0,0.072,36.0,GENE,20.0,,,,2.0,EXT ML,72,N,N,5.97,137.922,06:36,26.18,CMFL,1025,65000,E.R. WELD,24,1341.6,1507.5,2093.8,1469.7,2041.2,1498.8,2081.6,0.68,1.124,1.0,1.2,2022,3578,13442.587084800001,8.1658968,73.0,12135.002400000001,43.18,15996.005692481956
12230,0.344,27.156,12.657,44103.343,Metal Loss,External,26.0,0.089,41.0,GENE,20.0,,,,1.6,EXT ML,72,N,N,5.97,137.864,06:36,18.64,CMFL,1025,65000,E.R. WELD,24,1341.6,1511.2,2098.9,1479.7,2055.2,1502.7,2087.0,0.678,1.126,1.0,1.2,2022,3579,13442.698946400002,8.2771488,286.5,12135.002400000001,48.26,15996.117995200968
12230,0.344,27.48,12.336,44103.665,Metal Loss,External,14.0,0.048,29.0,GENE,20.0,,,,11.9,EXT ML ( NEAR SW ),72,N,N,5.97,137.814,06:36,1.466,CMFL,1025,65000,E.R. WELD,24,1341.6,1417.1,1968.2,1261.2,1751.7,1393.7,1935.7,0.723,1.055,1.0,1.2,2022,3580,13442.797092,8.375904,213.5,12135.002400000001,124.46000000000001,15996.216527831817
12230,0.344,27.513,12.303,44103.698,Metal Loss,External,23.0,0.079,38.0,GENE,20.0,,,,3.7,EXT ML,72,N,N,5.97,137.809,06:36,17.593,CMFL,1025,65000,E.R. WELD,24,1341.6,1441.0,2001.4,1352.9,1879.1,1445.8,2008.0,0.711,1.075,1.0,1.2,2022,3581,13442.8071504,8.3859624,283.5,12135.002400000001,50.8,15996.226625896468
12230,0.344,27.53,12.287,44103.714,Metal Loss,External,28.0,0.096,43.0,GENE,20.0,,,,5.3,EXT ML,72,N,N,5.97,137.806,06:36,26.389,CMFL,1025,65000,E.R. WELD,24,1341.6,1362.8,1892.8,1240.7,1723.2,1374.8,1909.5,0.752,1.017,1.0,1.2,2022,3582,13442.812027200001,8.391144,72.0,12135.002400000001,50.8,15996.231521927817
12230,0.344,27.536,12.277,44103.724,Metal Loss,External,24.0,0.082,39.0,GENE,20.0,,,,2.5,EXT ML,72,N,N,5.97,137.805,06:36,20.106,CMFL,1025,65000,E.R. WELD,24,1341.6,1481.7,2057.9,1425.0,1979.2,1467.0,2037.6,0.692,1.105,1.0,1.2,2022,3583,13442.815075200002,8.3929728,102.0,12135.002400000001,73.66,15996.234581947409
12230,0.344,28.274,11.539,44104.462,Metal Loss,External,27.0,0.093,42.0,GENE,20.0,,,,2.6,EXT ML,72,N,N,5.97,137.689,06:36,26.389,CMFL,1025,65000,E.R. WELD,24,1341.6,1468.1,2039.0,1405.7,1952.4,1449.9,2013.8,0.698,1.094,1.0,1.2,2022,3584,13443.0400176,8.6179152,71.5,12135.002400000001,60.959999999999994,15996.460411393266
12230,0.344,28.353,11.46,44104.541,Metal Loss,External,34.0,0.117,49.0,GENE,20.0,,,,5.1,EXT ML,72,N,N,5.97,137.677,06:36,18.64,CMFL,1025,65000,E.R. WELD,24,1341.6,1322.0,1836.1,1193.9,1658.2,1386.9,1926.3,0.775,0.987,1.0,1.2,2022,3585,13443.0640968,8.641994400000002,289.5,12135.002400000001,86.36,15996.48458554804
12230,0.344,28.458,11.355,44104.646,Metal Loss,External,22.0,0.076,37.0,GENE,20.0,,,,5.5,EXT ML,72,N,N,5.97,137.66,06:36,20.316,CMFL,1025,65000,E.R. WELD,24,1341.6,1401.4,1946.3,1284.8,1784.5,1436.6,1995.3,0.732,1.046,1.0,1.2,2022,3586,13443.096100800001,8.6739984,99.0,12135.002400000001,73.66,15996.516715753753
12230,0.344,28.691,11.122,44104.879,Metal Loss,External,21.0,0.072,36.0,GENE,20.0,,,,2.4,EXT ML,72,N,N,5.97,137.624,06:36,26.808,CMFL,1025,65000,E.R. WELD,24,1341.6,1495.3,2076.8,1445.1,2007.0,1492.6,2073.0,0.686,1.115,1.0,1.2,2022,3587,13443.167119200001,8.7450168,73.0,12135.002400000001,73.66,15996.588014210236
12230,0.344,29.075,10.738,44105.262,Metal Loss,External,28.0,0.096,43.0,GENE,20.0,,,,3.3,EXT ML,72,N,N,5.97,137.564,06:36,25.761,CMFL,1025,65000,E.R. WELD,24,1341.6,1431.3,1987.9,1343.8,1866.4,1405.4,1952.0,0.716,1.066,1.0,1.2,2022,3588,13443.283857600001,8.86206,74.5,12135.002400000001,66.03999999999999,15996.705212960595
12230,0.344,29.104,10.709,44105.292,Metal Loss,External,11.0,0.038,26.0,GENE,20.0,,,,5.5,EXT ML ( NEAR SW ),72,N,N,5.97,137.559,06:36,1.676,CMFL,1025,65000,E.R. WELD,24,1341.6,1479.9,2055.4,1374.0,1908.3,1467.1,2037.7,0.693,1.103,1.0,1.2,2022,3589,13443.293001600001,8.8708992,190.0,12135.002400000001,60.959999999999994,15996.714393019369
12230,0.344,29.134,10.679,44105.322,Metal Loss,External,30.0,0.103,45.0,GENE,20.0,,,,1.9,EXT ML,72,N,N,5.97,137.554,06:36,19.268,CMFL,1025,65000,E.R. WELD,24,1341.6,1489.8,2069.2,1446.8,2009.4,1475.8,2049.7,0.688,1.111,1.0,1.2,2022,3590,13443.3021456,8.880043200000001,289.5,12135.002400000001,38.099999999999994,15996.723573078143
12230,0.344,29.446,10.371,44105.63,Metal Loss,External,31.0,0.106,46.0,GENE,20.0,,,,1.9,EXT ML,72,N,N,5.97,137.506,06:36,18.85,CMFL,1025,65000,E.R. WELD,24,1341.6,1489.6,2068.9,1446.7,2009.4,1475.4,2049.1,0.688,1.111,1.0,1.2,2022,3591,13443.396024,8.9751408,107.5,12135.002400000001,50.8,15996.817821681563
12230,0.344,29.79,10.023,44105.978,Metal Loss,External,32.0,0.11,47.0,GENE,20.0,,,,5.0,EXT ML,72,N,N,5.97,137.452,06:36,18.221,CMFL,1025,65000,E.R. WELD,24,1341.6,1346.3,1869.9,1218.4,1692.2,1400.7,1945.4,0.761,1.002,1.0,1.2,2022,3592,13443.5020944,9.079992,288.0,12135.002400000001,66.03999999999999,15996.924310363353
12230,0.344,29.862,9.954,44106.047,Metal Loss,External,32.0,0.11,47.0,PITT,20.0,,,,1.0,EXT ML,72,N,N,5.97,137.441,06:36,18.64,CMFL,1025,65000,E.R. WELD,24,1341.6,1526.4,2120.0,1510.3,2097.6,1520.9,2112.3,0.672,1.138,0.6,1.2,2022,3593,13443.5231256,9.1019376,108.5,12135.002400000001,38.099999999999994,15996.945424498534
12230,0.344,30.144,9.669,44106.332,Metal Loss,External,31.0,0.106,46.0,GENE,20.0,,,,8.5,EXT ML,72,N,N,5.97,137.396,06:36,24.923,CMFL,1025,65000,E.R. WELD,24,1341.6,1270.4,1764.4,1117.0,1551.3,1391.2,1932.2,0.807,0.95,1.0,1.2,2022,3594,13443.609993600001,9.1878912,73.0,12135.002400000001,99.05999999999999,15997.032635056894
12230,0.344,30.456,9.357,44106.644,Metal Loss,External,36.0,0.124,51.0,GENE,20.0,,,,1.5,EXT ML,72,N,N,5.97,137.347,06:36,19.059,CMFL,1025,65000,E.R. WELD,24,1341.6,1501.1,2084.8,1467.2,2037.8,1488.7,2067.6,0.683,1.118,1.0,1.2,2022,3595,13443.705091200001,9.2829888,107.0,12135.002400000001,48.26,15997.128107668153
12230,0.344,30.86,8.957,44107.044,Metal Loss,External,25.0,0.086,40.0,GENE,20.0,,,,2.0,EXT ML,72,N,N,5.97,137.284,06:36,18.431,CMFL,1025,65000,E.R. WELD,24,1341.6,1496.8,2078.9,1454.5,2020.1,1485.2,2062.7,0.685,1.116,1.0,1.2,2022,3596,13443.827011200001,9.406128,110.0,12135.002400000001,60.959999999999994,15997.250508451816
12230,0.344,31.188,8.629,44107.372,Metal Loss,External,31.0,0.106,46.0,PITT,20.0,,,,1.3,EXT ML,72,N,N,5.97,137.233,06:36,24.923,CMFL,1025,65000,E.R. WELD,24,1341.6,1518.6,2109.1,1494.9,2076.3,1511.3,2099.0,0.675,1.131,0.6,1.2,2022,3597,13443.926985600001,9.5061024,78.5,12135.002400000001,25.4,15997.35087709442
12230,0.344,31.371,8.442,44107.559,Metal Loss,External,41.0,0.141,56.0,GENE,20.0,,,,1.5,EXT ML,72,N,N,5.97,137.204,06:36,19.059,CMFL,1025,65000,E.R. WELD,24,1341.6,1485.2,2062.7,1444.3,2006.0,1467.3,2037.9,0.69,1.107,1.0,1.2,2022,3598,13443.983983200002,9.5618808,107.0,12135.002400000001,53.339999999999996,15997.408099460783
12230,0.344,31.572,8.241,44107.759,Metal Loss,External,35.0,0.12,50.0,GENE,20.0,,,,10.1,EXT ML,72,N,N,5.97,137.172,06:36,25.133,CMFL,1025,65000,E.R. WELD,24,1341.6,1212.8,1684.5,1045.1,1451.6,1328.8,1845.5,0.845,0.904,1.0,1.2,2022,3599,13444.0449432,9.6231456,77.0,12135.002400000001,68.58,15997.469299852613
12230,0.344,,,44108.32,Attachment,,,,,,,,,,,ATTACHMENT,72,,,5.97,137.084,06:36,,CMFL,1025,65000,E.R. WELD,24,1341.6,,,,,,,,,,,2022,3600,13444.215936,,180.0,12135.002400000001,,15997.640966951703
12230,0.344,32.654,7.159,44108.842,Metal Loss,External,38.0,0.131,53.0,GENE,20.0,,,,12.0,EXT ML,72,N,N,5.97,137.003,06:36,25.761,CMFL,1025,65000,E.R. WELD,24,1341.6,1164.3,1617.1,984.4,1367.2,1299.6,1805.0,0.88,0.865,1.0,1.2,2022,3601,13444.3750416,9.952939200000001,80.0,12135.002400000001,93.98,15997.800699974383
12230,0.344,32.907,6.906,44109.094,Metal Loss,External,17.0,0.058,32.0,GENE,20.0,,,,6.3,EXT ML,72,N,N,5.97,136.963,06:36,7.54,CMFL,1025,65000,E.R. WELD,24,1341.6,1430.4,1986.7,1306.9,1815.1,1410.4,1958.9,0.717,1.065,1.0,1.2,2022,3602,13444.4518512,10.030053599999999,234.0,12135.002400000001,81.28,15997.87781246809
12230,0.344,33.776,6.037,44109.964,Metal Loss,External,25.0,0.086,40.0,GENE,20.0,,,,1.3,EXT ML,72,N,N,5.97,136.827,06:36,18.64,CMFL,1025,65000,E.R. WELD,24,1341.6,1522.0,2113.9,1500.3,2083.7,1516.0,2105.5,0.674,1.135,1.0,1.2,2022,3603,13444.7170272,10.294924800000002,287.0,12135.002400000001,30.479999999999997,15998.14403417256
12230,0.344,34.081,5.732,44110.269,Metal Loss,External,11.0,0.038,26.0,GENE,20.0,,,,6.8,EXT ML,72,N,N,5.97,136.779,06:36,18.64,CMFL,1025,65000,E.R. WELD,24,1341.6,1468.0,2038.8,1348.2,1872.6,1453.1,2018.1,0.698,1.095,1.0,1.2,2022,3604,13444.809991200002,10.3878888,287.0,12135.002400000001,60.959999999999994,15998.237364770104
12230,0.344,34.216,5.597,44110.404,Metal Loss,External,37.0,0.127,52.0,GENE,20.0,,,,12.5,EXT ML,72,N,N,5.97,136.758,06:36,25.97,CMFL,1025,65000,E.R. WELD,24,1341.6,1167.9,1622.1,992.4,1378.3,1242.6,1725.8,0.878,0.871,1.0,1.2,2022,3605,13444.851139200002,10.4290368,70.0,12135.002400000001,157.48,15998.278675034591
12230,0.344,34.626,5.187,44110.814,Metal Loss,External,28.0,0.096,43.0,GENE,20.0,,,,1.9,EXT ML,72,N,N,5.97,136.694,06:36,20.735,CMFL,1025,65000,E.R. WELD,24,1341.6,1494.4,2075.5,1450.4,2014.4,1481.9,2058.1,0.686,1.113,1.0,1.2,2022,3606,13444.9761072,10.5540048,99.0,12135.002400000001,40.64,15998.404135837845
12230,0.344,34.961,4.856,44111.145,Metal Loss,External,26.0,0.089,41.0,GENE,20.0,,,,1.7,EXT ML,72,N,N,5.97,136.641,06:36,20.106,CMFL,1025,65000,E.R. WELD,24,1341.6,1507.1,2093.1,1471.3,2043.5,1497.7,2080.1,0.68,1.123,1.0,1.2,2022,3607,13445.076996,10.6561128,102.0,12135.002400000001,40.64,15998.505422486327
12230,0.344,35.066,4.751,44111.25,Metal Loss,External,30.0,0.103,45.0,GENE,20.0,,,,2.9,EXT ML,72,N,N,5.97,136.625,06:36,20.316,CMFL,1025,65000,E.R. WELD,24,1341.6,1442.5,2003.5,1365.8,1896.9,1418.2,1969.7,0.711,1.075,1.0,1.2,2022,3608,13445.109,10.688116800000001,294.5,12135.002400000001,48.26,15998.537552692038
12230,0.344,35.515,4.298,44111.703,Metal Loss,External,28.0,0.096,43.0,GENE,20.0,,,,1.5,EXT ML,72,N,N,5.97,136.554,06:36,18.85,CMFL,1025,65000,E.R. WELD,24,1341.6,1510.8,2098.3,1480.6,2056.4,1501.9,2086.0,0.679,1.126,1.0,1.2,2022,3609,13445.2470744,10.824972,107.5,12135.002400000001,48.26,15998.676171579538
12230,0.344,,,44111.844,End Repair Marker,,,,,,,,,,,REPAIR MARKER 2012 DIG 28 RECOAT END,72,,,5.97,136.532,06:36,,CMFL,1025,65000,E.R. WELD,24,1341.6,,,,,,,,,,,2022,3610,13445.2900512,,,12135.002400000001,,15998.719317855779
12230,0.344,36.936,2.881,44113.12,Metal Loss,External,15.0,0.052,30.0,GENE,15.0,,,,11.8,*EXT ML,72,Y,Y,5.97,136.332,06:36,2.094,CMFL,1025,65000,E.R. WELD,24,1341.6,1405.4,1951.9,1251.1,1737.6,1379.0,1915.3,0.729,1.048,0.8,1.0,2022,3611,13445.678976000001,11.2580928,208.0,12135.002400000001,53.339999999999996,15999.109776355666
12230,0.344,37.014,2.799,44113.202,Metal Loss,External,16.0,0.055,31.0,GENE,20.0,,,,5.5,EXT ML,72,N,N,5.97,136.319,06:36,11.519,CMFL,1025,65000,E.R. WELD,24,1341.6,1447.5,2010.4,1335.9,1855.4,1428.0,1983.4,0.708,1.079,1.0,1.2,2022,3612,13445.7039696,11.2818672,253.0,12135.002400000001,116.83999999999999,15999.134868516316
12230,0.344,37.569,2.244,44113.757,Metal Loss,External,23.0,0.079,38.0,GENE,20.0,,,,4.3,EXT ML,72,N,N,5.97,136.232,06:36,14.661,CMFL,1025,65000,E.R. WELD,24,1341.6,1426.3,1981.0,1327.2,1843.3,1432.8,1990.0,0.719,1.064,1.0,1.2,2022,3613,13445.8731336,11.451031200000001,278.5,12135.002400000001,160.01999999999998,15999.30469960365
12230,0.344,38.274,1.539,44114.462,Metal Loss,External,33.0,0.113,48.0,GENE,20.0,,,,1.9,EXT ML,72,N,N,5.97,136.122,06:36,18.64,CMFL,1025,65000,E.R. WELD,24,1341.6,1481.3,2057.4,1432.6,1989.7,1464.8,2034.4,0.692,1.104,1.0,1.2,2022,3614,13446.088017600001,11.6659152,109.0,12135.002400000001,50.8,15999.520430984858
12230,0.344,38.32,1.493,44114.508,Metal Loss,External,13.0,0.044,28.0,GENE,20.0,,,,2.2,EXT ML,72,N,N,5.97,136.115,06:36,12.147,CMFL,1025,65000,E.R. WELD,24,1341.6,1520.8,2112.2,1482.7,2059.3,1515.3,2104.6,0.674,1.134,1.0,1.2,2022,3615,13446.1020384,11.679936000000001,256.0,12135.002400000001,43.18,15999.534507074979
12230,0.344,38.711,1.102,44114.898,Metal Loss,External,15.0,0.052,30.0,GENE,20.0,,,,2.0,EXT ML,72,N,N,5.97,136.053,06:36,19.687,CMFL,1025,65000,E.R. WELD,24,1341.6,1521.0,2112.5,1486.5,2064.6,1515.5,2104.9,0.674,1.134,1.0,1.2,2022,3616,13446.220910400001,11.7991128,103.5,12135.002400000001,43.18,15999.653847839052
12230,0.344,39.357,0.459,44115.541,Metal Loss,External,17.0,0.058,32.0,GENE,20.0,,,,2.8,EXT ML,72,N,N,5.97,135.952,06:36,18.64,CMFL,1025,65000,E.R. WELD,24,1341.6,1493.5,2074.3,1434.7,1992.7,1482.4,2058.9,0.686,1.114,1.0,1.2,2022,3617,13446.4168968,11.996013600000001,108.5,12135.002400000001,81.28,15999.85060709879
12240,0.344,1.535,38.839,44117.536,Metal Loss,External,13.0,0.044,28.0,GENE,20.0,,,,2.8,EXT ML,94,N,N,5.97,135.64,08:36,2.932,CMFL,1025,65000,E.R. WELD,24,1341.6,1511.4,2099.2,1455.7,2021.8,1504.2,2089.2,0.678,1.125,1.0,1.2,2022,3619,13447.0249728,0.467868,244.0,12305.995200000001,66.03999999999999,16000.455249607967
12240,0.344,2.156,38.219,44118.156,Metal Loss,External,11.0,0.038,26.0,GENE,20.0,,,,4.2,EXT ML,94,N,N,5.97,135.543,08:36,30.159,CMFL,1025,65000,E.R. WELD,24,1341.6,1497.1,2079.3,1411.1,1959.9,1487.5,2065.9,0.685,1.115,1.0,1.2,2022,3620,13447.213948800001,0.6571488000000001,113.5,12305.995200000001,93.98,16000.642615469167
12240,0.344,2.976,37.398,44118.976,Metal Loss,External,19.0,0.065,34.0,GENE,20.0,,,,10.0,EXT ML,94,N,N,5.97,135.523,08:36,29.74,CMFL,1025,65000,E.R. WELD,24,1341.6,1376.1,1911.3,1225.4,1702.0,1359.4,1888.1,0.745,1.026,1.0,1.2,2022,3621,13447.463884800001,0.9070848,121.0,12305.995200000001,109.21999999999998,16000.890421930751
12240,0.344,2.986,37.388,44118.986,Metal Loss,External,33.0,0.113,48.0,GENE,20.0,,,,5.2,EXT ML,94,N,N,5.97,135.524,08:36,8.796,CMFL,1025,65000,E.R. WELD,24,1341.6,1333.4,1851.9,1199.6,1666.2,1411.1,1959.8,0.769,0.991,1.0,1.2,2022,3622,13447.4669328,0.9101328000000001,294.5,12305.995200000001,76.19999999999999,16000.89344396077
12240,0.344,3.31,37.064,44119.311,Metal Loss,External,10.0,0.034,25.0,GENE,20.0,,,,5.9,EXT ML,94,N,N,5.97,135.546,08:36,33.51,CMFL,1025,65000,E.R. WELD,24,1341.6,1481.2,2057.2,1372.2,1905.9,1471.4,2043.6,0.692,1.105,1.0,1.2,2022,3623,13447.5659928,1.008888,98.0,12305.995200000001,50.8,16000.991659936397
12240,0.344,3.698,36.677,44119.698,Metal Loss,External,25.0,0.086,40.0,GENE,20.0,,,,34.0,EXT ML,94,N,N,5.97,135.573,08:36,6.912,CMFL,1025,65000,E.R. WELD,24,1341.6,1251.9,1738.8,1068.3,1483.8,1307.6,1816.1,0.819,0.934,1.0,1.2,2022,3624,13447.6839504,1.1271504,296.0,12305.995200000001,116.83999999999999,16001.108612498145
12240,0.344,3.789,36.585,44119.79,Metal Loss,External,19.0,0.065,34.0,PITT,20.0,,,,0.9,EXT ML,94,N,N,5.97,135.579,08:36,37.49,CMFL,1025,65000,E.R. WELD,24,1341.6,1539.4,2138.1,1529.5,2124.3,1537.6,2135.5,0.666,1.147,0.6,1.2,2022,3625,13447.711992,1.1548872000000001,77.0,12305.995200000001,27.94,16001.136415174322
12240,0.344,4.455,35.919,44120.456,Metal Loss,External,17.0,0.058,32.0,GENE,20.0,,,,7.8,EXT ML,94,N,N,5.97,135.625,08:36,28.065,CMFL,1025,65000,E.R. WELD,24,1341.6,1409.9,1958.1,1275.8,1771.9,1412.2,1961.4,0.727,1.052,1.0,1.2,2022,3626,13447.9149888,1.357884,129.5,12305.995200000001,104.13999999999999,16001.337682373609
12240,0.344,4.567,35.807,44120.568,Metal Loss,External,40.0,0.137,55.0,GENE,20.0,,,,3.0,EXT ML,94,N,N,5.97,135.633,08:36,36.442,CMFL,1025,65000,E.R. WELD,24,1341.6,1390.3,1930.9,1294.0,1797.2,1359.2,1887.7,0.737,1.035,1.0,1.2,2022,3627,13447.9491264,1.3920216,75.0,12305.995200000001,78.74,16001.371529109827
12240,0.344,4.78,35.594,44120.781,Metal Loss,External,13.0,0.044,28.0,GENE,20.0,,,,2.8,EXT ML ( NEAR SW ),94,N,N,5.97,135.648,08:36,1.676,CMFL,1025,65000,E.R. WELD,24,1341.6,1508.7,2095.4,1452.2,2016.9,1501.0,2084.7,0.679,1.124,1.0,1.2,2022,3628,13448.014048800002,1.4569440000000002,249.5,12305.995200000001,71.11999999999999,16001.435898349238
12240,0.344,5.558,34.816,44121.558,Metal Loss,External,43.0,0.148,58.0,GENE,20.0,,,,1.2,EXT ML,94,N,N,5.97,135.701,08:36,37.49,CMFL,1025,65000,E.R. WELD,24,1341.6,1506.0,2091.7,1477.5,2052.0,1493.5,2074.4,0.681,1.122,1.0,1.2,2022,3629,13448.2508784,1.6940784,77.0,12305.995200000001,33.019999999999996,16001.670710081738
12240,0.344,5.774,34.6,44121.775,Metal Loss,External,15.0,0.052,30.0,GENE,20.0,,,,4.1,EXT ML,94,N,N,5.97,135.716,08:36,26.18,CMFL,1025,65000,E.R. WELD,24,1341.6,1476.7,2050.9,1390.3,1931.0,1464.0,2033.4,0.694,1.101,1.0,1.2,2022,3630,13448.31702,1.7599152,130.0,12305.995200000001,71.11999999999999,16001.736288133157
12240,0.344,5.833,34.541,44121.834,Metal Loss,External,32.0,0.11,47.0,GENE,20.0,,,,4.4,EXT ML,94,N,N,5.97,135.72,08:36,36.861,CMFL,1025,65000,E.R. WELD,24,1341.6,1363.0,1893.0,1245.1,1729.3,1367.2,1898.9,0.752,1.015,1.0,1.2,2022,3631,13448.335003200002,1.7778984000000002,77.5,12305.995200000001,104.13999999999999,16001.754118110273
12240,0.344,6.624,33.75,44122.625,Metal Loss,External,24.0,0.082,39.0,GENE,20.0,,,,17.7,EXT ML,94,N,N,5.97,135.775,08:36,36.861,CMFL,1025,65000,E.R. WELD,24,1341.6,1286.2,1786.4,1117.9,1552.6,1292.6,1795.3,0.797,0.962,1.0,1.2,2022,3632,13448.5761,2.0189952,74.0,12305.995200000001,132.07999999999998,16001.993160684799
12240,0.344,6.946,33.428,44122.946,Metal Loss,External,37.0,0.127,52.0,GENE,20.0,,,,1.7,EXT ML,94,N,N,5.97,135.797,08:36,7.959,CMFL,1025,65000,E.R. WELD,24,1341.6,1482.9,2059.6,1437.1,1995.9,1465.7,2035.7,0.691,1.104,1.0,1.2,2022,3633,13448.673940800001,2.1171408,296.0,12305.995200000001,38.099999999999994,16002.09016784842
12240,0.344,7.467,32.907,44123.468,Metal Loss,External,23.0,0.079,38.0,PITT,20.0,,,,1.6,EXT ML,94,N,N,5.97,135.833,08:36,7.121,CMFL,1025,65000,E.R. WELD,24,1341.6,1518.2,2108.6,1489.3,2068.5,1511.6,2099.4,0.675,1.131,0.6,1.2,2022,3634,13448.833046400001,2.2759416,292.0,12305.995200000001,25.4,16002.247917815428
12240,0.344,7.913,32.461,44123.914,Metal Loss,External,13.0,0.044,28.0,PITT,20.0,,,,0.9,EXT ML,94,N,N,5.97,135.863,08:36,8.168,CMFL,1025,65000,E.R. WELD,24,1341.6,1542.3,2142.1,1533.7,2130.2,1541.1,2140.5,0.665,1.15,0.6,1.2,2022,3635,13448.9689872,2.4118824,296.5,12305.995200000001,33.019999999999996,16002.38270035429
12240,0.344,8.753,31.621,44124.754,Metal Loss,External,20.0,0.069,35.0,GENE,20.0,,,,3.1,EXT ML,94,N,N,5.97,135.921,08:36,37.28,CMFL,1025,65000,E.R. WELD,24,1341.6,1474.8,2048.3,1403.1,1948.7,1508.2,2094.7,0.695,1.099,0.6,1.2,2022,3636,13449.225019200001,2.6679144000000004,78.5,12305.995200000001,38.099999999999994,16002.636550875914
12240,0.344,9.272,31.102,44125.272,Metal Loss,External,23.0,0.079,38.0,GENE,20.0,,,,3.9,EXT ML ( ON SW ),94,N,N,5.97,135.957,08:36,1.676,CMFL,1025,65000,E.R. WELD,24,1341.6,1439.7,1999.5,1344.7,1867.6,1432.3,1989.3,0.712,1.071,1.0,1.2,2022,3637,13449.3829056,2.8261056,252.5,12305.995200000001,93.98,16002.793092030912
12240,0.344,9.327,31.047,44125.328,Metal Loss,External,25.0,0.086,40.0,PITT,20.0,,,,0.8,EXT ML,94,N,N,5.97,135.961,08:36,37.28,CMFL,1025,65000,E.R. WELD,24,1341.6,1538.7,2137.1,1530.1,2125.1,1536.6,2134.1,0.666,1.147,0.6,1.2,2022,3638,13449.399974400001,2.8428696,80.0,12305.995200000001,12.7,16002.810015399022
12240,0.344,9.649,30.725,44125.65,Metal Loss,External,23.0,0.079,38.0,GENE,20.0,,,,3.0,EXT ML,94,N,N,5.97,135.983,08:36,37.699,CMFL,1025,65000,E.R. WELD,24,1341.6,1465.5,2035.4,1396.3,1939.3,1447.8,2010.8,0.7,1.093,1.0,1.2,2022,3639,13449.498120000002,2.9410152,77.5,12305.995200000001,66.03999999999999,16002.907324765645
12240,0.344,9.82,30.558,44125.817,Metal Loss,External,24.0,0.082,39.0,GENE,20.0,,,,8.3,EXT ML,94,N,N,5.97,135.994,08:36,7.749,CMFL,1025,65000,E.R. WELD,24,1341.6,1340.4,1861.7,1196.7,1662.0,1342.9,1865.1,0.765,1.002,1.0,1.2,2022,3640,13449.549021600002,2.9931360000000002,296.5,12305.995200000001,88.89999999999999,16002.957792666968
12240,0.344,10.105,30.269,44126.106,Metal Loss,External,15.0,0.052,30.0,PITT,20.0,,,,0.9,EXT ML,94,N,N,5.97,136.014,08:36,37.28,CMFL,1025,65000,E.R. WELD,24,1341.6,1540.6,2139.8,1531.1,2126.5,1539.1,2137.6,0.665,1.148,0.6,1.2,2022,3641,13449.637108800001,3.080004,79.5,12305.995200000001,25.4,16003.045129334525
12240,0.344,10.417,29.957,44126.417,Metal Loss,External,16.0,0.055,31.0,GENE,20.0,,,,4.8,EXT ML ( NEAR SW ),94,N,N,5.97,136.036,08:36,1.676,CMFL,1025,65000,E.R. WELD,24,1341.6,1458.1,2025.2,1356.6,1884.1,1440.6,2000.8,0.703,1.086,1.0,1.2,2022,3642,13449.731901600002,3.1751016,249.5,12305.995200000001,76.19999999999999,16003.139114468127
12240,0.344,10.499,29.875,44126.499,Metal Loss,External,15.0,0.052,30.0,GENE,20.0,,,,1.3,EXT ML,94,N,N,5.97,136.041,08:36,37.28,CMFL,1025,65000,E.R. WELD,24,1341.6,1534.6,2131.3,1517.6,2107.8,1531.8,2127.5,0.668,1.144,1.0,1.2,2022,3643,13449.756895200002,3.2000952000000003,79.5,12305.995200000001,48.26,16003.163895114285
12240,0.344,10.791,29.583,44126.791,Metal Loss,External,21.0,0.072,36.0,GENE,20.0,,,,3.7,EXT ML,94,N,N,5.97,136.061,08:36,6.702,CMFL,1025,65000,E.R. WELD,24,1341.6,1451.0,2015.2,1366.0,1897.2,1443.6,2004.9,0.707,1.083,1.0,1.2,2022,3644,13449.8458968,3.2890968000000003,294.0,12305.995200000001,101.6,16003.252138390848
12240,0.344,10.82,29.554,44126.821,Metal Loss,External,15.0,0.052,30.0,GENE,20.0,,,,1.9,EXT ML,94,N,N,5.97,136.063,08:36,29.112,CMFL,1025,65000,E.R. WELD,24,1341.6,1522.4,2114.4,1488.5,2067.3,1517.2,2107.2,0.673,1.134,1.0,1.2,2022,3645,13449.855040800001,3.2979360000000004,118.5,12305.995200000001,43.18,16003.261204480907
12240,0.344,10.899,29.475,44126.9,Metal Loss,External,16.0,0.055,31.0,GENE,20.0,,,,3.2,EXT ML,94,N,N,5.97,136.069,08:36,37.699,CMFL,1025,65000,E.R. WELD,24,1341.6,1490.4,2070.0,1420.0,1972.3,1478.9,2054.0,0.688,1.11,1.0,1.2,2022,3646,13449.879120000001,3.3220152,77.5,12305.995200000001,38.099999999999994,16003.28507851806
12240,0.344,11.132,29.242,44127.133,Metal Loss,External,11.0,0.038,26.0,GENE,20.0,,,,5.7,EXT ML ( ON SW ),94,N,N,5.97,136.085,08:36,1.047,CMFL,1025,65000,E.R. WELD,24,1341.6,1474.6,2048.0,1368.6,1900.8,1460.8,2028.9,0.695,1.101,1.0,1.2,2022,3647,13449.950138400001,3.3930336,262.5,12305.995200000001,91.44,16003.35549181751
12240,0.344,11.171,29.203,44127.172,Metal Loss,External,15.0,0.052,30.0,GENE,20.0,,,,2.0,EXT ML,94,N,N,5.97,136.088,08:36,29.112,CMFL,1025,65000,E.R. WELD,24,1341.6,1521.2,2112.7,1486.5,2064.6,1515.7,2105.2,0.674,1.134,1.0,1.2,2022,3648,13449.9620256,3.4049208,118.5,12305.995200000001,33.019999999999996,16003.367277734584
12240,0.344,11.46,28.914,44127.461,Metal Loss,External,18.0,0.062,33.0,GENE,20.0,,,,3.9,EXT ML,94,N,N,5.97,136.108,08:36,37.699,CMFL,1025,65000,E.R. WELD,24,1341.6,1463.5,2032.7,1377.8,1913.6,1446.5,2009.1,0.7,1.091,1.0,1.2,2022,3649,13450.050112800001,3.4930080000000006,78.0,12305.995200000001,68.58,16003.454614402144
12240,0.344,12.044,28.333,44128.041,Metal Loss,External,23.0,0.079,38.0,GENE,20.0,,,,1.2,EXT ML,94,N,N,5.97,136.148,08:36,37.699,CMFL,1025,65000,E.R. WELD,24,1341.6,1528.8,2123.3,1510.4,2097.8,1524.5,2117.3,0.671,1.139,1.0,1.2,2022,3650,13450.2268968,3.6710112,77.5,12305.995200000001,30.479999999999997,16003.629892143263
12240,0.344,12.182,28.192,44128.182,Metal Loss,External,14.0,0.048,29.0,GENE,20.0,,,,1.3,EXT ML,94,N,N,5.97,136.157,08:36,28.903,CMFL,1025,65000,E.R. WELD,24,1341.6,1536.2,2133.6,1520.5,2111.8,1533.8,2130.2,0.667,1.145,1.0,1.2,2022,3651,13450.2698736,3.7130736000000004,119.5,12305.995200000001,45.72,16003.672502766534
12240,0.344,12.32,28.054,44128.32,Metal Loss,External,14.0,0.048,29.0,GENE,20.0,,,,3.5,EXT ML,94,N,N,5.97,136.167,08:36,5.655,CMFL,1025,65000,E.R. WELD,24,1341.6,1491.5,2071.6,1418.4,1970.0,1480.8,2056.6,0.687,1.112,1.0,1.2,2022,3652,13450.311936,3.7551360000000003,284.5,12305.995200000001,40.64,16003.714206780802
12240,0.344,12.47,27.904,44128.471,Metal Loss,External,25.0,0.086,40.0,GENE,20.0,,,,4.0,EXT ML,94,N,N,5.97,136.177,08:36,37.49,CMFL,1025,65000,E.R. WELD,24,1341.6,1423.8,1977.5,1324.4,1839.4,1445.1,2007.1,0.72,1.06,1.0,1.2,2022,3653,13450.3579608,3.8008560000000005,77.0,12305.995200000001,55.88,16003.759839434093
12240,0.344,12.671,27.703,44128.671,Metal Loss,External,17.0,0.058,32.0,GENE,20.0,,,,1.9,EXT ML,94,N,N,5.97,136.191,08:36,34.139,CMFL,1025,65000,E.R. WELD,24,1341.6,1518.8,2109.4,1483.2,2060.0,1512.7,2101.0,0.675,1.132,1.0,1.2,2022,3654,13450.4189208,3.8621208,60.5,12305.995200000001,48.26,16003.82028003448
12240,0.344,13.123,27.251,44129.124,Metal Loss,External,14.0,0.048,29.0,GENE,20.0,,,,2.0,EXT ML,94,N,N,5.97,136.222,08:36,29.95,CMFL,1025,65000,E.R. WELD,24,1341.6,1522.9,2115.2,1487.3,2065.6,1517.9,2108.2,0.673,1.135,1.0,1.2,2022,3655,13450.556995200002,3.9998904,115.0,12305.995200000001,63.5,16003.957177994356
12240,0.344,13.179,27.195,44129.18,Metal Loss,External,25.0,0.086,40.0,GENE,20.0,,,,2.0,EXT ML,94,N,N,5.97,136.226,08:36,37.699,CMFL,1025,65000,E.R. WELD,24,1341.6,1497.1,2079.3,1451.6,2016.2,1485.6,2063.4,0.685,1.115,1.0,1.2,2022,3656,13450.574064,4.0169592000000005,78.0,12305.995200000001,45.72,16003.974101362463
12240,0.344,13.215,27.159,44129.216,Metal Loss,External,13.0,0.044,28.0,GENE,20.0,,,,4.5,EXT ML ( ON SW ),94,N,N,5.97,136.228,08:36,0.209,CMFL,1025,65000,E.R. WELD,24,1341.6,1481.3,2057.3,1386.8,1926.1,1476.0,2050.1,0.692,1.103,1.0,1.2,2022,3657,13450.585036800001,4.027932,261.0,12305.995200000001,55.88,16003.984980670533
12240,0.344,13.819,26.555,44129.82,Metal Loss,External,12.0,0.041,27.0,GENE,20.0,,,,20.0,EXT ML,94,N,N,5.97,136.27,08:36,28.903,CMFL,1025,65000,E.R. WELD,24,1341.6,1425.3,1979.5,1252.1,1739.0,1420.3,1972.6,0.719,1.058,1.0,1.2,2022,3658,13450.769136,4.2120312,119.0,12305.995200000001,106.67999999999999,16004.1675112837
12240,0.344,13.94,26.434,44129.941,Metal Loss,External,25.0,0.086,40.0,GENE,20.0,,,,7.0,EXT ML,94,N,N,5.97,136.278,08:36,37.699,CMFL,1025,65000,E.R. WELD,24,1341.6,1350.5,1875.6,1212.9,1684.5,1410.6,1959.2,0.759,1.008,1.0,1.2,2022,3659,13450.806016800001,4.248912,76.0,12305.995200000001,76.19999999999999,16004.204077846935
12240,0.344,14.882,25.495,44130.879,Metal Loss,External,21.0,0.072,36.0,PITT,20.0,,,,1.6,EXT ML,94,N,N,5.97,136.343,08:36,37.071,CMFL,1025,65000,E.R. WELD,24,1341.6,1520.9,2112.3,1493.6,2074.4,1514.9,2104.1,0.674,1.134,0.6,1.2,2022,3660,13451.0919192,4.5360336000000006,75.0,12305.995200000001,25.4,16004.487544262745
12240,0.344,15.079,25.295,44131.079,Metal Loss,External,12.0,0.041,27.0,GENE,20.0,,,,3.9,EXT ML,94,N,N,5.97,136.357,08:36,5.236,CMFL,1025,65000,E.R. WELD,24,1341.6,1492.8,2073.3,1414.5,1964.5,1483.4,2060.3,0.687,1.114,1.0,1.2,2022,3661,13451.1528792,4.5960792,283.0,12305.995200000001,45.72,16004.547984863133
12240,0.344,15.518,24.856,44131.519,Metal Loss,External,30.0,0.103,45.0,GENE,20.0,,,,2.3,EXT ML,94,N,N,5.97,136.387,08:36,37.49,CMFL,1025,65000,E.R. WELD,24,1341.6,1470.4,2042.3,1410.4,1959.0,1452.2,2017.0,0.697,1.095,1.0,1.2,2022,3662,13451.2869912,4.729886400000001,76.5,12305.995200000001,48.26,16004.680954183983
12240,0.344,15.679,24.695,44131.68,Metal Loss,External,20.0,0.069,35.0,GENE,20.0,,,,3.9,EXT ML,94,N,N,5.97,136.398,08:36,7.121,CMFL,1025,65000,E.R. WELD,24,1341.6,1454.0,2019.5,1363.0,1893.0,1434.9,1992.9,0.705,1.083,1.0,1.2,2022,3663,13451.336064000001,4.7789592,291.5,12305.995200000001,33.019999999999996,16004.729608867294
12240,0.344,15.965,24.409,44131.965,Metal Loss,External,12.0,0.041,27.0,GENE,20.0,,,,16.0,EXT ML,94,N,N,5.97,136.418,08:36,27.227,CMFL,1025,65000,E.R. WELD,24,1341.6,1430.3,1986.6,1262.5,1753.5,1420.9,1973.5,0.717,1.062,1.0,1.2,2022,3664,13451.422932,4.866132,124.0,12305.995200000001,73.66,16004.815736722843
12240,0.344,16.083,24.291,44132.083,Metal Loss,External,26.0,0.089,41.0,GENE,20.0,,,,2.2,EXT ML,94,N,N,5.97,136.426,08:36,37.071,CMFL,1025,65000,E.R. WELD,24,1341.6,1487.8,2066.5,1439.4,1999.2,1474.1,2047.4,0.689,1.109,1.0,1.2,2022,3665,13451.4588984,4.9020984,75.0,12305.995200000001,55.88,16004.851396677072
12240,0.344,16.201,24.173,44132.201,Metal Loss,External,21.0,0.072,36.0,GENE,20.0,,,,13.2,EXT ML,94,N,N,5.97,136.434,08:36,6.912,CMFL,1025,65000,E.R. WELD,24,1341.6,1341.9,1863.7,1174.9,1631.8,1358.1,1886.2,0.764,0.998,1.0,1.2,2022,3666,13451.4948648,4.9380648,294.5,12305.995200000001,137.16,16004.8870566313
12240,0.344,16.588,23.786,44132.589,Metal Loss,External,24.0,0.082,39.0,GENE,20.0,,,,5.4,EXT ML,94,N,N,5.97,136.461,08:36,37.071,CMFL,1025,65000,E.R. WELD,24,1341.6,1391.5,1932.7,1271.6,1766.2,1463.2,2032.2,0.737,1.037,1.0,1.2,2022,3667,13451.6131272,5.056022400000001,75.5,12305.995200000001,30.479999999999997,16005.00431139605
12240,0.344,17.372,23.002,44133.373,Metal Loss,External,24.0,0.082,39.0,GENE,20.0,,,,1.3,EXT ML,94,N,N,5.97,136.515,08:36,36.861,CMFL,1025,65000,E.R. WELD,24,1341.6,1524.1,2116.8,1502.0,2086.1,1518.7,2109.3,0.673,1.136,1.0,1.2,2022,3668,13451.8520904,5.2949856,74.0,12305.995200000001,45.72,16005.241238549563
12240,0.344,17.49,22.884,44133.491,Metal Loss,External,21.0,0.072,36.0,GENE,20.0,,,,9.2,EXT ML,94,N,N,5.97,136.523,08:36,6.702,CMFL,1025,65000,E.R. WELD,24,1341.6,1361.6,1891.1,1213.8,1685.8,1414.2,1964.1,0.753,1.016,1.0,1.2,2022,3669,13451.8880568,5.330952,290.5,12305.995200000001,124.46000000000001,16005.276898503791
12240,0.344,17.7,22.674,44133.701,Metal Loss,External,26.0,0.089,41.0,GENE,25.0,,,,16.9,EXT ML,94,N,N,5.97,136.537,08:36,37.071,CMFL,1025,65000,E.R. WELD,24,1341.6,1273.8,1769.2,1097.0,1523.7,1361.4,1890.8,0.805,0.947,1.0,1.2,2022,3670,13451.952064800002,5.39496,69.5,12305.995200000001,121.91999999999999,16005.340361134198
12240,0.344,18.812,21.562,44134.813,Metal Loss,External,13.0,0.044,28.0,GENE,20.0,,,,2.5,EXT ML,94,N,N,5.97,136.614,08:36,6.912,CMFL,1025,65000,E.R. WELD,24,1341.6,1513.3,2101.8,1466.4,2036.7,1506.4,2092.3,0.677,1.129,1.0,1.2,2022,3671,13452.291002400001,5.733897600000001,291.0,12305.995200000001,35.559999999999995,16005.676410872346
12240,0.344,19.203,21.171,44135.203,Metal Loss,External,12.0,0.041,27.0,GENE,20.0,,,,7.4,EXT ML,94,N,N,5.97,136.641,08:36,25.97,CMFL,1025,65000,E.R. WELD,24,1341.6,1460.5,2028.4,1329.5,1846.6,1444.2,2005.8,0.702,1.086,1.0,1.2,2022,3672,13452.4098744,5.8530744,133.5,12305.995200000001,73.66,16005.7942700431
12240,0.344,19.364,21.01,44135.364,Metal Loss,External,20.0,0.069,35.0,GENE,20.0,,,,9.3,EXT ML,94,N,N,5.97,136.652,08:36,6.493,CMFL,1025,65000,E.R. WELD,24,1341.6,1367.3,1899.0,1223.2,1698.8,1426.2,1980.8,0.75,1.023,1.0,1.2,2022,3673,13452.4589472,5.902147200000001,291.0,12305.995200000001,91.44,16005.84292472641
12240,0.344,19.403,20.971,44135.404,Metal Loss,External,36.0,0.124,51.0,GENE,20.0,,,,15.6,EXT ML,94,N,N,5.97,136.654,08:36,37.071,CMFL,1025,65000,E.R. WELD,24,1341.6,1155.8,1605.3,981.3,1362.9,1338.8,1859.5,0.887,0.866,1.0,1.2,2022,3674,13452.4711392,5.9140344,74.0,12305.995200000001,167.64,16005.855012846489
12240,0.344,19.872,20.502,44135.873,Metal Loss,External,11.0,0.038,26.0,GENE,20.0,,,,2.8,EXT ML,94,N,N,5.97,136.687,08:36,7.33,CMFL,1025,65000,E.R. WELD,24,1341.6,1516.4,2106.1,1462.1,2030.7,1510.3,2097.6,0.676,1.13,1.0,1.2,2022,3675,13452.6140904,6.0569856,223.0,12305.995200000001,73.66,16005.996746054394
12240,0.344,20.43,19.944,44136.43,Metal Loss,External,16.0,0.055,31.0,PITT,20.0,,,,1.2,EXT ML,94,N,N,5.97,136.725,08:36,6.702,CMFL,1025,65000,E.R. WELD,24,1341.6,1535.2,2132.2,1519.6,2110.6,1532.5,2128.5,0.668,1.144,0.6,1.2,2022,3676,13452.783864,6.227064,289.5,12305.995200000001,17.779999999999998,16006.16507312647
12240,0.344,20.951,19.423,44136.952,Metal Loss,External,27.0,0.093,42.0,GENE,20.0,,,,8.9,EXT ML,94,N,N,5.97,136.761,08:36,36.442,CMFL,1025,65000,E.R. WELD,24,1341.6,1305.6,1813.3,1155.2,1604.4,1400.6,1945.3,0.785,0.976,1.0,1.2,2022,3677,13452.9429696,6.3858648,77.5,12305.995200000001,121.91999999999999,16006.322823093478
12240,0.344,21.332,19.042,44137.333,Metal Loss,External,19.0,0.065,34.0,GENE,20.0,,,,5.0,EXT ML,94,N,N,5.97,136.787,08:36,6.493,CMFL,1025,65000,E.R. WELD,24,1341.6,1436.6,1995.2,1327.0,1843.1,1414.5,1964.5,0.714,1.069,1.0,1.2,2022,3678,13453.059098400001,6.5019936000000005,289.0,12305.995200000001,38.099999999999994,16006.437962437214
12240,0.344,23.061,17.313,44139.062,Metal Loss,External,19.0,0.065,34.0,GENE,20.0,,,,7.0,EXT ML,94,N,N,5.97,136.906,08:36,30.997,CMFL,1025,65000,E.R. WELD,24,1341.6,1402.6,1948.1,1270.9,1765.2,1435.1,1993.2,0.731,1.046,1.0,1.2,2022,3679,13453.5860976,7.0289928,106.5,12305.995200000001,63.5,16006.960471427554
12240,0.344,23.428,16.946,44139.429,Metal Loss,External,20.0,0.069,35.0,PITT,20.0,,,,0.9,EXT ML ( NEAR SW ),94,N,N,5.97,136.932,08:36,0.628,CMFL,1025,65000,E.R. WELD,24,1341.6,1538.1,2136.3,1527.1,2121.0,1536.0,2133.3,0.666,1.146,0.6,1.2,2022,3680,13453.697959199999,7.1408544,254.5,12305.995200000001,33.019999999999996,16007.071379929263
12240,0.344,23.77,16.604,44139.77,Metal Loss,External,18.0,0.062,33.0,GENE,20.0,,,,1.6,EXT ML ( NEAR SW ),94,N,N,5.97,136.955,08:36,1.466,CMFL,1025,65000,E.R. WELD,24,1341.6,1523.7,2116.3,1497.6,2080.1,1518.6,2109.1,0.673,1.136,1.0,1.2,2022,3681,13453.801895999999,7.245096,251.0,12305.995200000001,48.26,16007.17443115292
12240,0.344,23.96,16.414,44139.961,Metal Loss,External,21.0,0.072,36.0,GENE,20.0,,,,2.8,EXT ML,94,N,N,5.97,136.968,08:36,30.788,CMFL,1025,65000,E.R. WELD,24,1341.6,1481.8,2058.1,1418.4,1970.1,1468.4,2039.5,0.692,1.104,1.0,1.2,2022,3682,13453.860112800001,7.303008000000001,116.0,12305.995200000001,93.98,16007.232151926291
