Repository: bforce541/tidal-backend-work

# ILI Alignment & Growth (MVP)

Two-run weld-anchored alignment + anomaly matching + growth rates. Deterministic, explainable, engineer-aligned.

## MVP: What It Does

Given two ILI runs (e.g. 2007 & 2015 OR 2015 & 2022):

1. **Ingest** – Excel/CSV
2. **Normalize** – Schema + units (distances → m, clock → degrees, depth → %, length/width → mm)
3. **Align** – Weld-anchored, segment-wise linear mapping
4. **Match** – Distance + clock + type + geometry (hard filters, weighted score)
5. **Growth** – Depth/length/width rates for matched pairs only
6. **Flag** – New, Missing, Ambiguous
7. **Output** – Excel + CSV + summary.json

Prediction is **not** part of MVP.

File: output 2/tables/New_2022_vs_2015.csv (part 16 of 23)
[in.]",Pdesign [PSI],"Mod B31G Psafe 
[PSI]",Mod B31G Pburst [PSI],"Mod B31G Psafe Pressure with Tolerance
[PSI]","Mod B31G Pburst Pressure with Tolerance
[PSI]",Effective Area Psafe [PSI],Effective Area Pburst [PSI],ERF,RPR,Length Tolerance [in],Width Tolerance [in],run_year,row_index,distance_raw_m,dist_to_us_weld_m,clock_position_deg,length_mm,width_mm,distance_corrected_m
12240,0.344,24.331,16.043,44140.331,Metal Loss,External,22.0,0.076,37.0,GENE,20.0,,,,1.6,EXT ML ( NEAR SW ),94,N,N,5.97,136.994,08:36,1.047,CMFL,1025,65000,E.R. WELD,24,1341.6,1517.7,2107.9,1489.1,2068.2,1511.0,2098.6,0.675,1.131,1.0,1.2,2022,3683,13453.9728888,7.4160888,253.0,12305.995200000001,48.26,16007.343967037006
12240,0.344,24.436,15.938,44140.436,Metal Loss,External,12.0,0.041,27.0,GENE,20.0,,,,2.2,EXT ML,94,N,N,5.97,137.001,08:36,30.997,CMFL,1025,65000,E.R. WELD,24,1341.6,1521.8,2113.7,1483.9,2060.9,1516.7,2106.5,0.674,1.135,1.0,1.2,2022,3684,13454.004892800001,7.4480928,109.5,12305.995200000001,43.18,16007.375698352209
12240,0.344,24.639,15.735,44140.64,Metal Loss,External,22.0,0.076,37.0,GENE,20.0,,,,1.5,EXT ML ( NEAR SW ),94,N,N,5.97,137.015,08:36,1.047,CMFL,1025,65000,E.R. WELD,24,1341.6,1522.0,2114.0,1496.2,2078.1,1516.3,2106.0,0.674,1.134,1.0,1.2,2022,3685,13454.067072,7.5099672,253.0,12305.995200000001,43.18,16007.437347764602
12240,0.344,24.852,15.522,44140.853,Metal Loss,External,14.0,0.048,29.0,GENE,20.0,,,,1.9,EXT ML,94,N,N,5.97,137.03,08:36,30.159,CMFL,1025,65000,E.R. WELD,24,1341.6,1525.0,2118.1,1492.9,2073.4,1520.4,2111.6,0.672,1.137,1.0,1.2,2022,3686,13454.1319944,7.5748896000000006,113.5,12305.995200000001,48.26,16007.501717004014
12240,0.344,24.993,15.381,44140.994,Metal Loss,External,15.0,0.052,30.0,GENE,20.0,,,,5.0,EXT ML,94,N,N,5.97,137.039,08:36,4.398,CMFL,1025,65000,E.R. WELD,24,1341.6,1461.6,2030.0,1357.6,1885.6,1445.2,2007.2,0.701,1.089,1.0,1.2,2022,3687,13454.1749712,7.6178664,236.0,12305.995200000001,60.959999999999994,16007.544327627287
12240,0.344,25.466,14.908,44141.467,Metal Loss,External,14.0,0.048,29.0,GENE,20.0,,,,2.4,EXT ML,94,N,N,5.97,137.072,08:36,30.369,CMFL,1025,65000,E.R. WELD,24,1341.6,1514.4,2103.4,1470.3,2042.1,1507.7,2094.1,0.677,1.129,1.0,1.2,2022,3688,13454.319141599999,7.762036800000001,113.0,12305.995200000001,48.26,16007.687269647198
12240,0.344,26.23,14.144,44142.231,Metal Loss,External,13.0,0.044,28.0,GENE,20.0,,,,3.0,EXT ML,94,N,N,5.97,137.125,08:36,3.142,CMFL,1025,65000,E.R. WELD,24,1341.6,1507.2,2093.4,1447.0,2009.7,1499.2,2082.3,0.68,1.123,1.0,1.2,2022,3689,13454.552008800001,7.994904000000001,243.0,12305.995200000001,50.8,16007.918152740678
12240,0.344,26.726,13.648,44142.726,Metal Loss,External,35.0,0.12,50.0,GENE,20.0,,,,1.8,EXT ML,94,N,N,5.97,137.159,08:36,9.844,CMFL,1025,65000,E.R. WELD,24,1341.6,1482.1,2058.5,1436.4,1995.0,1465.2,2035.0,0.692,1.105,1.0,1.2,2022,3690,13454.7028848,8.1460848,304.5,12305.995200000001,50.8,16008.067743226633
12240,0.344,26.932,13.442,44142.933,Metal Loss,External,14.0,0.048,29.0,GENE,20.0,,,,2.7,EXT ML,94,N,N,5.97,137.173,08:36,26.599,CMFL,1025,65000,E.R. WELD,24,1341.6,1509.8,2096.9,1455.3,2021.2,1502.2,2086.4,0.679,1.124,1.0,1.2,2022,3691,13454.7659784,8.2088736,130.5,12305.995200000001,60.959999999999994,16008.130299248032
12240,0.344,27.497,12.877,44143.497,Metal Loss,External,14.0,0.048,29.0,GENE,20.0,,,,5.6,EXT ML,94,N,N,5.97,137.212,08:36,26.389,CMFL,1025,65000,E.R. WELD,24,1341.6,1459.7,2027.4,1347.7,1871.8,1442.9,2004.0,0.702,1.087,1.0,1.2,2022,3692,13454.937885600002,8.3810856,136.5,12305.995200000001,71.11999999999999,16008.300741741125
12240,0.344,,,44144.367,Field Bend,,,,,,,,,,,BEND-COLD UNDER,94,,,5.97,137.272,08:36,,CMFL,1025,65000,E.R. WELD,24,1341.6,,,,,,,,,,,2022,3693,13455.2030616,,,12305.995200000001,,16008.563658352801
12240,0.344,32.011,8.363,44148.012,Metal Loss,External,34.0,0.117,49.0,GENE,20.0,,,,26.4,EXT ML,94,N,N,5.97,137.523,08:36,24.504,CMFL,1025,65000,E.R. WELD,24,1341.6,1157.4,1607.6,970.7,1348.2,1336.4,1856.2,0.886,0.862,1.0,1.2,2022,3694,13456.3140576,9.7569528,127.0,12305.995200000001,172.72,16009.665188294844
12240,0.344,32.723,7.651,44148.724,Metal Loss,External,18.0,0.062,33.0,AXGR,20.0,,,,2.8,EXT ML,94,N,N,5.97,137.572,08:36,23.038,CMFL,1025,65000,E.R. WELD,24,1341.6,1494.6,2075.9,1434.5,1992.3,1483.7,2060.6,0.686,1.113,1.0,1.2,2022,3695,13456.5310752,9.9739704,148.0,12305.995200000001,15.239999999999998,16009.88035683222
12240,0.344,32.999,7.375,44148.999,Metal Loss,External,14.0,0.048,29.0,GENE,20.0,,,,2.4,EXT ML,94,N,N,5.97,137.591,08:36,5.655,CMFL,1025,65000,E.R. WELD,24,1341.6,1515.5,2104.8,1470.3,2042.1,1513.9,2102.7,0.676,1.129,0.6,1.2,2022,3696,13456.614895200002,10.0580952,229.5,12305.995200000001,33.019999999999996,16009.963462657754
12240,0.344,33.451,6.923,44149.452,Metal Loss,External,28.0,0.096,43.0,GENE,20.0,,,,1.3,EXT ML,94,N,N,5.97,137.622,08:36,7.33,CMFL,1025,65000,E.R. WELD,24,1341.6,1518.5,2109.0,1494.8,2076.1,1511.4,2099.1,0.675,1.132,1.0,1.2,2022,3697,13456.7529696,10.1958648,223.0,12305.995200000001,35.559999999999995,16010.100360617627
12240,0.344,34.062,6.312,44150.062,Metal Loss,External,28.0,0.096,43.0,GENE,20.0,,,,2.9,EXT ML,94,N,N,5.97,137.664,08:36,3.56,CMFL,1025,65000,E.R. WELD,24,1341.6,1450.7,2014.8,1374.2,1908.7,1429.8,1985.8,0.707,1.08,1.0,1.2,2022,3698,13456.938897600001,10.3820976,241.5,12305.995200000001,40.64,16010.284704448806
12240,0.344,34.469,5.906,44150.469,Metal Loss,External,20.0,0.069,35.0,PITT,20.0,,,,1.0,EXT ML,94,N,N,5.97,137.692,08:36,28.484,CMFL,1025,65000,E.R. WELD,24,1341.6,1536.4,2134.0,1523.8,2116.3,1533.9,2130.5,0.667,1.145,0.6,1.2,2022,3699,13457.0629512,10.506151200000001,122.0,12305.995200000001,45.72,16010.407701070591
12240,0.344,34.688,5.686,44150.689,Metal Loss,External,24.0,0.082,39.0,GENE,20.0,,,,2.7,EXT ML,94,N,N,5.97,137.707,08:36,3.77,CMFL,1025,65000,E.R. WELD,24,1341.6,1474.5,2047.9,1409.0,1957.0,1464.0,2033.4,0.695,1.098,1.0,1.2,2022,3700,13457.1300072,10.572902400000002,240.5,12305.995200000001,35.559999999999995,16010.474185731015
12240,0.344,35.203,5.171,44151.204,Metal Loss,External,24.0,0.082,39.0,GENE,20.0,,,,2.8,EXT ML,94,N,N,5.97,137.742,08:36,3.77,CMFL,1025,65000,E.R. WELD,24,1341.6,1469.0,2040.2,1403.8,1949.7,1460.0,2027.8,0.698,1.096,1.0,1.2,2022,3701,13457.2869792,10.729874400000002,240.5,12305.995200000001,40.64,16010.62982027701
12240,0.344,35.702,4.672,44151.703,Metal Loss,External,23.0,0.079,38.0,PITT,20.0,,,,1.1,EXT ML,94,N,N,5.97,137.777,08:36,8.587,CMFL,1025,65000,E.R. WELD,24,1341.6,1530.9,2126.2,1514.7,2103.7,1527.0,2120.8,0.67,1.141,0.6,1.2,2022,3702,13457.439074400001,10.8819696,217.0,12305.995200000001,27.94,16010.780619574976
12240,0.344,37.126,3.248,44153.127,Metal Loss,External,11.0,0.038,26.0,GENE,20.0,,,,3.1,EXT ML,94,N,N,5.97,137.875,08:36,3.979,CMFL,1025,65000,E.R. WELD,24,1341.6,1509.9,2097.0,1447.8,2010.9,1502.5,2086.8,0.679,1.126,1.0,1.2,2022,3703,13457.873109600001,11.3160048,277.0,12305.995200000001,50.8,16011.210956649727
12240,0.344,37.316,3.058,44153.317,Metal Loss,External,18.0,0.062,33.0,GENE,20.0,,,,3.2,EXT ML,94,N,N,5.97,137.888,08:36,23.038,CMFL,1025,65000,E.R. WELD,24,1341.6,1480.4,2056.2,1411.6,1960.5,1467.0,2037.5,0.692,1.104,1.0,1.2,2022,3704,13457.931021600001,11.373916800000002,146.0,12305.995200000001,63.5,16011.268375220094
12240,0.344,39.341,1.033,44155.341,Metal Loss,External,21.0,0.072,36.0,GENE,20.0,,,,1.7,EXT ML,94,N,N,5.97,138.027,08:36,18.85,CMFL,1025,65000,E.R. WELD,24,1341.6,1516.6,2106.4,1484.2,2061.4,1509.8,2096.9,0.676,1.13,1.0,1.2,2022,3705,13458.547936800001,11.991136800000001,348.0,12305.995200000001,60.959999999999994,16011.880034096004
12240,0.344,39.347,1.027,44155.348,Metal Loss,External,14.0,0.048,29.0,GENE,20.0,,,,3.4,EXT ML,94,N,N,5.97,138.028,08:36,20.106,CMFL,1025,65000,E.R. WELD,24,1341.6,1492.0,2072.2,1423.3,1976.9,1480.9,2056.8,0.687,1.114,1.0,1.2,2022,3706,13458.5500704,11.992965600000002,162.0,12305.995200000001,76.19999999999999,16011.882149517018
12240,0.344,39.383,0.991,44155.384,Metal Loss,External,21.0,0.072,36.0,GENE,20.0,,,,8.4,EXT ML ( ON SW ),94,N,N,5.97,138.03,08:36,2.094,CMFL,1025,65000,E.R. WELD,24,1341.6,1370.6,1903.6,1226.2,1703.1,1405.4,1951.9,0.748,1.022,1.0,1.2,2022,3707,13458.5610432,12.003938400000001,254.0,12305.995200000001,200.66,16011.893028825085
12240,0.344,39.409,0.965,44155.41,Metal Loss,External,18.0,0.062,33.0,GENE,20.0,,,,1.9,EXT ML,94,N,N,5.97,138.032,08:36,34.976,CMFL,1025,65000,E.R. WELD,24,1341.6,1517.6,2107.8,1484.9,2062.4,1511.2,2098.9,0.676,1.132,1.0,1.2,2022,3708,13458.568968000001,12.0118632,90.5,12305.995200000001,43.18,16011.900886103138
12240,0.344,39.429,0.945,44155.43,Metal Loss,External,17.0,0.058,32.0,GENE,20.0,,,,3.2,EXT ML,94,N,N,5.97,138.033,08:36,11.729,CMFL,1025,65000,E.R. WELD,24,1341.6,1483.9,2060.9,1414.8,1965.1,1470.9,2042.9,0.691,1.107,1.0,1.2,2022,3709,13458.575064,12.017959200000002,313.5,12305.995200000001,71.11999999999999,16011.906930163175
12240,0.344,40.171,0.203,44156.171,Metal Loss,External,17.0,0.058,32.0,GENE,25.0,,,,3.7,EXT ML ( ON GW ),94,N,N,5.97,138.084,08:36,37.071,CMFL,1025,65000,E.R. WELD,24,1341.6,1475.1,2048.7,1391.0,1931.9,1460.5,2028.5,0.695,1.098,1.2,1.4,2022,3710,13458.800920800002,12.244120800000001,81.0,12305.995200000001,71.11999999999999,16012.130862587608
12240,0.344,40.2,0.174,44156.201,Metal Loss,External,13.0,0.044,28.0,GENE,20.0,,,,2.5,EXT ML ( ON GW ),94,N,N,5.97,138.086,08:36,17.174,CMFL,1025,65000,E.R. WELD,24,1341.6,1515.5,2104.9,1466.4,2036.7,1509.1,2096.0,0.676,1.129,1.0,1.2,2022,3711,13458.810064800002,12.252960000000002,340.5,12305.995200000001,43.18,16012.139928677667
12240,0.344,40.203,0.171,44156.204,Metal Loss,External,14.0,0.048,29.0,GENE,25.0,,,,3.7,EXT ML ( ON GW ),94,N,N,5.97,138.087,08:36,17.593,CMFL,1025,65000,E.R. WELD,24,1341.6,1487.3,2065.8,1408.7,1956.6,1475.5,2049.3,0.689,1.109,1.2,1.4,2022,3712,13458.8109792,12.2538744,173.5,12305.995200000001,43.18,16012.14083528667
12240,0.344,40.348,0.026,44156.348,Metal Loss,External,23.0,0.079,38.0,CIGR,30.0,,,,0.8,EXT ML ( ON GW ),94,N,N,5.97,138.097,08:36,3.979,CMFL,1025,65000,E.R. WELD,24,1341.6,1539.7,2138.5,1531.4,2126.9,1537.8,2135.9,0.666,1.148,1.2,1.4,2022,3713,13458.8548704,12.2980704,238.5,12305.995200000001,63.5,16012.184352518949
12250,0.344,0.476,39.619,44156.854,Metal Loss,External,17.0,0.058,32.0,GENE,20.0,,,,6.1,EXT ML,7,N,N,5.97,138.131,12:04,4.189,CMFL,1025,65000,E.R. WELD,24,1341.6,1431.7,1988.4,1310.8,1820.5,1409.2,1957.2,0.716,1.067,1.0,1.2,2022,3715,13459.0090992,0.1450848,342.0,12220.956000000002,99.05999999999999,16012.33851848212
12250,0.344,0.702,39.396,44157.077,Metal Loss,External,17.0,0.058,32.0,GENE,20.0,,,,2.5,EXT ML,7,N,N,5.97,138.147,12:04,23.667,CMFL,1025,65000,E.R. WELD,24,1341.6,1503.4,2088.1,1451.4,2015.8,1494.3,2075.4,0.682,1.12,1.0,1.2,2022,3716,13459.0770696,0.2139696,248.5,12220.956000000002,76.19999999999999,16012.406492272334
12250,0.344,0.827,39.268,44157.205,Metal Loss,External,18.0,0.062,33.0,GENE,20.0,,,,1.3,EXT ML,7,N,N,5.97,138.155,12:04,10.891,CMFL,1025,65000,E.R. WELD,24,1341.6,1531.4,2126.9,1511.6,2099.4,1527.9,2122.1,0.669,1.141,1.0,1.2,2022,3717,13459.116084000001,0.2520696,310.5,12220.956000000002,40.64,16012.445508618286
12250,0.344,25.646,14.452,44182.021,Metal Loss,External,11.0,0.038,26.0,GENE,20.0,,,,3.3,EXT ML ( NEAR SW ),7,N,N,5.97,140.967,12:04,1.466,CMFL,1025,65000,E.R. WELD,24,1341.6,1506.8,2092.8,1440.2,2000.3,1498.9,2081.9,0.68,1.123,1.0,1.2,2022,3718,13466.680000800001,7.816900800000001,354.5,12220.956000000002,43.18,16020.009802689812
12250,0.344,26.161,13.934,44182.539,Metal Loss,External,12.0,0.041,27.0,GENE,20.0,,,,4.1,EXT ML ( NEAR SW ),7,N,N,5.97,141.027,12:04,2.094,CMFL,1025,65000,E.R. WELD,24,1341.6,1491.3,2071.2,1409.0,1956.9,1484.7,2062.1,0.687,1.112,1.0,1.2,2022,3719,13466.8378872,7.9738728000000005,351.5,12220.956000000002,76.19999999999999,16020.167696964838
12250,0.344,35.413,4.685,44191.788,Metal Loss,External,12.0,0.041,27.0,GENE,20.0,,,,3.1,EXT ML ( NEAR SW ),7,N,N,5.97,142.104,12:04,1.466,CMFL,1025,65000,E.R. WELD,24,1341.6,1508.5,2095.1,1446.4,2008.9,1500.8,2084.5,0.68,1.124,1.0,1.2,2022,3720,13469.656982400002,10.7938824,355.5,12220.956000000002,50.8,16022.986932775104
12250,0.344,35.889,4.209,44192.264,Metal Loss,External,16.0,0.055,31.0,AXGR,20.0,,,,4.3,EXT ML,7,N,N,5.97,142.159,12:04,1.885,CMFL,1025,65000,E.R. WELD,24,1341.6,1469.5,2040.9,1376.3,1911.5,1454.1,2019.5,0.698,1.094,1.0,1.2,2022,3721,13469.802067200002,10.938967200000002,353.0,12220.956000000002,27.94,16023.132024811615
12260,0.344,0.801,30.509,44197.27,Metal Loss,External,19.0,0.065,34.0,PITT,20.0,,,,1.1,EXT ML,2,N,N,5.97,142.742,01:28,9.634,CMFL,1025,65000,E.R. WELD,24,1341.6,1534.5,2131.3,1519.5,2110.5,1531.6,2127.2,0.668,1.144,0.6,1.2,2022,3723,13471.327895999999,0.24414480000000002,357.5,9542.9832,38.099999999999994,16024.726234120233
12260,0.344,31.26,0.046,44227.733,Metal Loss,External,38.0,0.131,53.0,PITT,25.0,,,,1.0,EXT ML ( ON GW ),2,N,N,5.97,145.063,01:28,24.504,CMFL,1025,65000,E.R. WELD,24,1341.6,1521.1,2112.7,1501.8,2085.8,1513.7,2102.3,0.674,1.134,0.8,1.4,2022,3724,13480.613018400001,9.528048,161.0,9542.9832,30.479999999999997,16036.62255621389
12270,0.344,0.495,39.478,44228.274,Metal Loss,External,31.0,0.106,46.0,GENE,20.0,,,,7.2,EXT ML,1,N,N,5.97,145.103,10:12,26.18,CMFL,1025,65000,E.R. WELD,24,1341.6,1295.6,1799.4,1147.2,1593.4,1292.4,1794.9,0.791,0.966,1.0,1.2,2022,3726,13480.7779152,0.150876,158.5,12184.0752,325.12,16036.79175833792
12280,0.344,5.102,35.069,44272.854,Metal Loss,External,31.0,0.106,46.0,GENE,20.0,,,,1.4,EXT ML,6,N,N,5.97,147.363,08:28,20.944,CMFL,1025,65000,E.R. WELD,24,1341.6,1512.5,2100.7,1485.9,2063.7,1503.6,2088.4,0.678,1.128,1.0,1.2,2022,3728,13494.3658992,1.5550896,153.5,12244.1208,45.72,16050.407479646305
12280,0.344,5.315,34.856,44273.068,Metal Loss,External,11.0,0.038,26.0,GENE,20.0,,,,7.2,EXT ML,6,N,N,5.97,147.369,08:28,27.646,CMFL,1025,65000,E.R. WELD,24,1341.6,1464.4,2034.0,1340.4,1861.6,1448.9,2012.4,0.7,1.092,1.0,1.2,2022,3729,13494.4311264,1.6200120000000002,121.5,12244.1208,114.3,16050.472658132938
12280,0.344,5.42,34.751,44273.173,Metal Loss,External,34.0,0.117,49.0,GENE,20.0,,,,23.0,EXT ML,6,N,N,5.97,147.371,08:28,21.572,CMFL,1025,65000,E.R. WELD,24,1341.6,1159.3,1610.2,979.4,1360.3,1276.5,1772.9,0.884,0.867,1.0,1.2,2022,3730,13494.463130400001,1.6520160000000002,180.5,12244.1208,365.76,16050.50463823152
12280,0.344,6.365,33.806,44274.117,Metal Loss,External,19.0,0.065,34.0,GENE,20.0,,,,8.9,EXT ML,6,N,N,5.97,147.394,08:28,20.735,CMFL,1025,65000,E.R. WELD,24,1341.6,1382.9,1920.8,1238.9,1720.7,1392.1,1933.4,0.741,1.032,1.0,1.2,2022,3731,13494.7508616,1.940052,159.5,12244.1208,139.7,16050.79215454638
12280,0.344,7.68,32.49,44275.433,Metal Loss,External,27.0,0.093,42.0,GENE,20.0,,,,1.6,EXT ML,6,N,N,5.97,147.426,08:28,23.248,CMFL,1025,65000,E.R. WELD,24,1341.6,1509.0,2095.8,1477.3,2051.7,1499.8,2083.1,0.679,1.125,1.0,1.2,2022,3732,13495.1519784,2.340864,143.0,12244.1208,45.72,16051.192971781928
12280,0.344,39.052,1.119,44306.804,Metal Loss,External,25.0,0.086,40.0,GENE,20.0,,,,5.9,EXT ML,6,N,N,5.97,148.192,08:28,29.322,CMFL,1025,65000,E.R. WELD,24,1341.6,1372.8,1906.6,1243.8,1727.5,1397.8,1941.5,0.747,1.023,1.0,1.2,2022,3733,13504.7138592,11.903049600000001,131.5,12244.1208,238.76,16060.747711520835
12300,0.344,39.206,0.988,44387.119,Metal Loss,External,14.0,0.048,29.0,GENE,20.0,,,,3.1,EXT ML,1,N,N,5.97,149.013,12:48,21.363,CMFL,1025,65000,E.R. WELD,24,1341.6,1500.8,2084.5,1435.4,1993.6,1493.5,2074.3,0.683,1.118,1.0,1.2,2022,3736,13529.193871200001,11.949988800000002,137.0,12251.131200000002,198.11999999999998,16085.254310946708
12310,0.344,0.965,39.039,44389.072,Metal Loss,External,25.0,0.086,40.0,GENE,20.0,,,,2.6,EXT ML,5,N,N,5.97,149.028,11:20,31.416,CMFL,1025,65000,E.R. WELD,24,1341.6,1473.5,2046.5,1409.6,1957.8,1461.5,2029.9,0.696,1.097,0.6,1.2,2022,3738,13529.789145600002,0.294132,127.5,12192.914400000001,50.8,16085.849889799065
12310,0.344,5.023,34.984,44393.127,Metal Loss,External,13.0,0.044,28.0,GENE,20.0,,,,3.5,EXT ML ( ON SW ),5,N,N,5.97,149.031,11:20,0.628,CMFL,1025,65000,E.R. WELD,24,1341.6,1498.0,2080.5,1425.3,1979.6,1488.2,2067.0,0.684,1.116,1.0,1.2,2022,3739,13531.025109600001,1.5310104,336.5,12192.914400000001,63.5,16087.089777690473
12310,0.344,6.46,33.543,44394.567,Metal Loss,External,12.0,0.041,27.0,GENE,20.0,,,,1.8,EXT ML ( ON SW ),5,N,N,5.97,149.025,11:20,1.047,CMFL,1025,65000,E.R. WELD,24,1341.6,1529.7,2124.6,1501.0,2084.7,1526.1,2119.6,0.67,1.14,1.0,1.2,2022,3740,13531.4640216,1.969008,335.0,12192.914400000001,68.58,16087.530083131564
12310,0.344,26.857,13.146,44414.964,Metal Loss,External,12.0,0.041,27.0,GENE,20.0,,,,5.7,EXT ML ( ON SW ),5,N,N,5.97,148.949,11:20,0.838,CMFL,1025,65000,E.R. WELD,24,1341.6,1473.8,2046.9,1361.6,1891.1,1459.8,2027.5,0.696,1.097,1.0,1.2,2022,3741,13537.6810272,8.1860136,344.0,12192.914400000001,55.88,16093.766826244031
12310,0.344,28.901,11.106,44417.005,Metal Loss,External,11.0,0.038,26.0,GENE,20.0,,,,11.3,EXT ML ( NEAR SW ),5,N,N,5.97,148.941,11:20,1.885,CMFL,1025,65000,E.R. WELD,24,1341.6,1442.7,2003.8,1297.0,1801.4,1423.4,1977.0,0.711,1.078,1.0,1.2,2022,3742,13538.303124,8.8090248,348.5,12192.914400000001,66.03999999999999,16094.390898053245
12320,0.344,16.85,23.34,44444.961,Metal Loss,External,12.0,0.041,27.0,GENE,20.0,,,,7.0,EXT ML ( NEAR SW ),4,N,N,5.97,148.876,12:04,1.047,CMFL,1025,65000,E.R. WELD,24,1341.6,1455.7,2021.8,1335.4,1854.8,1438.4,1997.8,0.704,1.088,1.0,1.2,2022,3744,13546.8241128,5.135880000000001,6.5,12251.131200000002,35.559999999999995,16102.902057901323
12320,0.344,22.5,17.69,44450.61,Metal Loss,External,12.0,0.041,27.0,GENE,20.0,,,,5.0,EXT ML ( ON SW ),4,N,N,5.97,148.87,12:04,0.0,CMFL,1025,65000,E.R. WELD,24,1341.6,1479.9,2055.4,1379.7,1916.2,1467.0,2037.5,0.693,1.103,1.0,1.2,2022,3745,13548.545928000001,6.8580000000000005,2.0,12251.131200000002,35.559999999999995,16104.61697573009
12320,0.344,23.369,16.824,44451.476,Metal Loss,External,11.0,0.038,26.0,GENE,20.0,,,,10.2,EXT ML ( ON SW ),4,N,N,5.97,148.869,12:04,0.419,CMFL,1025,65000,E.R. WELD,24,1341.6,1450.3,2014.3,1305.6,1813.4,1432.4,1989.4,0.707,1.081,1.0,1.2,2022,3746,13548.8098848,7.1228712000000005,3.5,12251.131200000002,60.959999999999994,16104.879875152947
12320,0.344,26.873,13.32,44454.98,Metal Loss,External,16.0,0.055,31.0,GENE,20.0,,,,3.8,EXT ML ( ON SW ),4,N,N,5.97,148.866,12:04,0.628,CMFL,1025,65000,E.R. WELD,24,1341.6,1476.6,2050.8,1395.3,1937.9,1462.4,2031.1,0.694,1.101,1.0,1.2,2022,3747,13549.877904,8.1908904,5.0,12251.131200000002,50.8,16105.943616004779
12350,0.344,30.417,9.626,44578.885,Seam Weld Manufacturing Anomaly,,,,,,,,,,6.7,SWA,2,N,N,5.97,147.85,11:36,,CMFL,1025,65000,E.R. WELD,24,1341.6,,,,,,,,,,,2022,3752,13587.644148000001,9.271101600000001,4.0,12205.1064,,16152.281640000001
12370,0.344,15.24,24.764,44643.95,Seam Weld Manufacturing Anomaly,,,,,,,,,,9.7,SWA,6,N,N,5.97,146.607,08:08,,CMFL,1025,65000,E.R. WELD,24,1341.6,,,,,,,,,,,2022,3756,13607.47596,4.645152,245.0,12192.914400000001,,16201.046591999999
12370,0.344,21.982,18.022,44650.692,Seam Weld Manufacturing Anomaly,,,,,,,,,,8.5,SWA,6,N,N,5.97,146.484,08:08,,CMFL,1025,65000,E.R. WELD,24,1341.6,,,,,,,,,,,2022,3758,13609.530921600002,6.7001136,245.5,12192.914400000001,,16225.46411999996
12370,0.344,24.879,15.125,44653.589,Seam Weld Manufacturing Anomaly,,,,,,,,,,8.9,SWA,6,N,N,5.97,146.431,08:08,,CMFL,1025,65000,E.R. WELD,24,1341.6,,,,,,,,,,,2022,3759,13610.413927200001,7.5831192000000005,245.0,12192.914400000001,,16237.686599999986
12370,0.344,27.201,12.802,44655.912,Seam Weld Manufacturing Anomaly,,,,,,,,,,7.2,SWA,6,N,N,5.97,146.389,08:08,,CMFL,1025,65000,E.R. WELD,24,1341.6,,,,,,,,,,,2022,3760,13611.1219776,8.290864800000001,244.0,12192.914400000001,,16249.86640800003
12390,0.344,9.324,13.812,44718.284,Metal Loss,External,13.0,0.044,28.0,GENE,20.0,,,,8.1,EXT ML ( ON SW ),4,N,N,5.97,144.836,06:12,0.209,CMFL,1025,65000,E.R. WELD,24,1341.6,1439.8,1999.7,1309.1,1818.2,1419.6,1971.6,0.712,1.076,1.0,1.2,2022,3765,13630.1329632,2.8419552,186.5,7050.9384,58.419999999999995,16279.111716997535
12410,0.344,,,44808.56,Start Recoat,,,,,,,,,,,2021 DIG 14 RECOAT START,7,,,5.97,140.323,03:36,,CMFL,1025,65000,E.R. WELD,24,1341.6,,,,,,,,,,,2022,3769,13657.649088,,,12196.8768,,16309.661504094162
12410,0.344,36.404,3.612,44808.78,Metal Loss,External,13.0,0.044,28.0,PITT,20.0,,,,1.1,EXT ML,7,N,N,5.97,140.31,03:36,14.451,CMFL,1025,65000,E.R. WELD,24,1341.6,1539.7,2138.5,1527.4,2121.4,1538.1,2136.2,0.666,1.148,0.6,1.2,2022,3770,13657.716144,11.095939200000002,176.5,12196.8768,17.779999999999998,16309.728732690008
12410,0.344,36.709,3.304,44809.088,Metal Loss,External,15.0,0.052,30.0,GENE,20.0,,,,2.1,EXT ML,7,N,N,5.97,140.292,03:36,13.823,CMFL,1025,65000,E.R. WELD,24,1341.6,1518.9,2109.6,1480.7,2056.5,1513.0,2101.4,0.675,1.132,1.0,1.2,2022,3771,13657.8100224,11.188903200000002,174.0,12196.8768,60.959999999999994,16309.822852724195
12410,0.344,37.372,2.644,44809.747,Metal Loss,External,18.0,0.062,33.0,GENE,20.0,,,,1.5,EXT ML,7,N,N,5.97,140.253,03:36,19.268,CMFL,1025,65000,E.R. WELD,24,1341.6,1528.1,2122.4,1505.8,2091.3,1523.9,2116.5,0.671,1.139,1.0,1.2,2022,3772,13658.010885600002,11.3909856,200.0,12196.8768,38.099999999999994,16310.02423292721
12410,0.344,37.382,2.631,44809.76,Metal Loss,External,16.0,0.055,31.0,GENE,20.0,,,,1.7,EXT ML,7,N,N,5.97,140.252,03:36,8.168,CMFL,1025,65000,E.R. WELD,24,1341.6,1524.1,2116.8,1495.8,2077.6,1519.1,2109.9,0.673,1.136,1.0,1.2,2022,3773,13658.014848,11.3940336,147.0,12196.8768,33.019999999999996,16310.028205526054
12410,0.344,37.766,2.247,44810.144,Metal Loss,External,15.0,0.052,30.0,GENE,20.0,,,,2.2,EXT ML,7,N,N,5.97,140.23,03:36,8.378,CMFL,1025,65000,E.R. WELD,24,1341.6,1517.1,2107.1,1476.7,2051.0,1510.8,2098.4,0.676,1.131,1.0,1.2,2022,3774,13658.1318912,11.5110768,148.0,12196.8768,40.64,16310.14554998426
12410,0.344,37.789,2.224,44810.167,Metal Loss,External,12.0,0.041,27.0,GENE,20.0,,,,1.6,EXT ML,7,N,N,5.97,140.228,03:36,19.897,CMFL,1025,65000,E.R. WELD,24,1341.6,1532.4,2128.4,1509.2,2096.1,1529.3,2124.1,0.669,1.143,1.0,1.2,2022,3775,13658.138901600001,11.518087200000002,202.5,12196.8768,33.019999999999996,16310.152578428371
12410,0.344,38.215,1.801,44810.591,Metal Loss,External,38.0,0.131,53.0,GENE,15.0,,,,21.1,*EXT ML ( NEAR GW ),7,Y,Y,5.97,140.203,03:36,19.059,CMFL,1025,65000,E.R. WELD,24,1341.6,1126.1,1564.0,934.5,1297.9,1232.5,1711.8,0.91,0.835,1.0,1.2,2022,3776,13658.268136800001,11.647932,179.0,12196.8768,350.52,16310.28214626764
12420,0.344,0.325,38.907,44812.717,Metal Loss,External,30.0,0.103,45.0,GENE,20.0,,,,2.4,EXT ML,35,N,N,5.97,140.078,01:08,32.044,CMFL,1025,65000,E.R. WELD,24,1341.6,1463.2,2032.2,1403.9,1949.8,1448.0,2011.2,0.701,1.092,1.0,1.2,2022,3778,13658.9161416,0.09906000000000001,188.0,11957.913600000002,81.28,16310.93370518271
12420,0.344,0.764,38.468,44813.156,Metal Loss,External,13.0,0.044,28.0,GENE,20.0,,,,2.4,EXT ML,35,N,N,5.97,140.052,01:08,29.531,CMFL,1025,65000,E.R. WELD,24,1341.6,1518.4,2108.9,1473.6,2046.7,1512.6,2100.8,0.675,1.131,1.0,1.2,2022,3779,13659.049948800002,0.23286720000000002,174.5,11957.913600000002,60.959999999999994,16311.07040462643
12420,0.344,1.096,38.133,44813.491,Metal Loss,External,27.0,0.093,42.0,GENE,15.0,,,,4.3,*EXT ML,35,Y,Y,5.97,140.032,01:08,24.295,CMFL,1025,65000,E.R. WELD,24,1341.6,1397.2,1940.6,1292.8,1795.5,1456.5,2023.0,0.734,1.043,1.0,1.2,2022,3780,13659.152056800001,0.33406080000000005,148.5,11957.913600000002,43.18,16311.174719691684
12420,0.344,1.266,37.966,44813.658,Metal Loss,External,26.0,0.089,41.0,GENE,20.0,,,,1.3,EXT ML,35,N,N,5.97,140.022,01:08,35.186,CMFL,1025,65000,E.R. WELD,24,1341.6,1523.2,2115.6,1501.0,2084.8,1517.5,2107.6,0.673,1.135,1.0,1.2,2022,3781,13659.202958400001,0.3858768,201.5,11957.913600000002,43.18,16311.226721530182
12420,0.344,1.739,37.493,44814.131,Metal Loss,External,36.0,0.124,51.0,PITT,15.0,,,,0.9,*EXT ML,35,Y,Y,5.97,139.994,01:08,24.295,CMFL,1025,65000,E.R. WELD,24,1341.6,1526.7,2120.4,1510.7,2098.2,1520.9,2112.4,0.672,1.138,0.4,1.0,2022,3782,13659.347128800002,0.5300472,150.0,11957.913600000002,38.099999999999994,16311.374008174555
12420,0.344,2.208,37.024,44814.6,Metal Loss,External,16.0,0.055,31.0,PITT,15.0,,,,0.8,*EXT ML,35,Y,Y,5.97,139.967,01:08,24.295,CMFL,1025,65000,E.R. WELD,24,1341.6,1542.5,2142.4,1535.5,2132.6,1541.4,2140.8,0.665,1.15,0.4,1.0,2022,3783,13659.49008,0.6729984000000001,150.0,11957.913600000002,30.479999999999997,16311.520049265906
12420,0.344,2.503,36.729,44814.895,Metal Loss,External,26.0,0.089,41.0,GENE,20.0,,,,2.4,EXT ML,35,N,N,5.97,139.949,01:08,23.457,CMFL,1025,65000,E.R. WELD,24,1341.6,1477.7,2052.3,1422.0,1974.9,1473.2,2046.1,0.694,1.102,1.0,1.2,2022,3784,13659.579996,0.7629144000000001,146.0,11957.913600000002,33.019999999999996,16311.61190880098
12420,0.344,2.585,36.647,44814.977,Metal Loss,External,21.0,0.072,36.0,GENE,20.0,,,,3.3,EXT ML,35,N,N,5.97,139.945,01:08,35.395,CMFL,1025,65000,E.R. WELD,24,1341.6,1464.5,2034.0,1388.9,1929.0,1513.6,2102.2,0.7,1.092,1.0,1.2,2022,3785,13659.6049896,0.787908,203.0,11957.913600000002,33.019999999999996,16311.637442637848
12420,0.344,3.123,36.109,44815.515,Metal Loss,External,38.0,0.131,53.0,GENE,20.0,,,,11.0,EXT ML,35,N,N,5.97,139.917,01:08,23.457,CMFL,1025,65000,E.R. WELD,24,1341.6,1171.5,1627.1,996.7,1384.3,1344.2,1866.9,0.875,0.873,1.0,1.2,2022,3786,13659.768972,0.9518904000000001,137.0,11957.913600000002,134.61999999999998,16311.804969518762
12420,0.344,3.301,35.928,44815.696,Metal Loss,External,19.0,0.065,34.0,PITT,20.0,,,,1.0,EXT ML,35,N,N,5.97,139.908,01:08,35.605,CMFL,1025,65000,E.R. WELD,24,1341.6,1538.0,2136.1,1526.4,2119.9,1535.8,2133.1,0.667,1.146,0.6,1.2,2022,3787,13659.824140800001,1.0061448000000002,203.5,11957.913600000002,25.4,16311.861330792824
12420,0.344,3.701,35.531,44816.093,Metal Loss,External,24.0,0.082,39.0,GENE,20.0,,,,4.6,EXT ML,35,N,N,5.97,139.888,01:08,35.605,CMFL,1025,65000,E.R. WELD,24,1341.6,1410.5,1959.1,1301.5,1807.7,1471.3,2043.5,0.727,1.051,1.0,1.2,2022,3788,13659.945146400001,1.1280648,204.0,11957.913600000002,48.26,16311.984951929855
12420,0.344,,,44817.018,End Recoat,,,,,,,,,,,2021 DIG 14 RECOAT END,35,,,5.97,139.84,01:08,,CMFL,1025,65000,E.R. WELD,24,1341.6,,,,,,,,,,,2022,3789,13660.2270864,,,11957.913600000002,,16312.272986065254
12420,0.344,,,44818.622,Field Bend,,,,,,,,,,,BEND-COLD OVER,35,,,5.97,139.757,01:08,,CMFL,1025,65000,E.R. WELD,24,1341.6,,,,,,,,,,,2022,3790,13660.715985600002,,,11957.913600000002,,16312.772452825451
12420,0.344,8.304,30.928,44820.696,Metal Loss,External,17.0,0.058,32.0,GENE,20.0,,,,8.7,EXT ML,35,N,N,5.97,139.651,01:08,18.85,CMFL,1025,65000,E.R. WELD,24,1341.6,1403.4,1949.2,1261.3,1751.9,1382.7,1920.3,0.73,1.046,1.0,1.2,2022,3791,13661.348140800003,2.5310592,126.0,11957.913600000002,83.82,16313.418272065257
12420,0.344,8.415,30.817,44820.807,Metal Loss,External,48.0,0.165,63.0,GENE,15.0,,,,4.9,*EXT ML,35,Y,Y,5.97,139.645,01:08,37.49,CMFL,1025,65000,E.R. WELD,24,1341.6,1216.8,1689.9,1058.9,1470.8,1282.3,1781.0,0.842,0.904,0.8,1.0,2022,3792,13661.3819736,2.564892,216.5,11957.913600000002,104.13999999999999,16313.452836161503
12420,0.344,9.199,30.033,44821.591,Metal Loss,External,45.0,0.155,60.0,GENE,15.0,,,,2.0,*EXT ML,35,Y,Y,5.97,139.605,01:08,36.442,CMFL,1025,65000,E.R. WELD,24,1341.6,1439.8,1999.7,1375.1,1909.8,1408.2,1955.8,0.712,1.073,0.8,1.0,2022,3793,13661.6209368,2.8038552,207.5,11957.913600000002,58.419999999999995,16313.696964553019
12420,0.344,9.216,30.016,44821.608,Metal Loss,External,30.0,0.103,45.0,GENE,20.0,,,,8.1,EXT ML,35,N,N,5.97,139.604,01:08,24.923,CMFL,1025,65000,E.R. WELD,24,1341.6,1293.1,1796.0,1135.8,1577.5,1278.6,1775.9,0.793,0.961,1.0,1.2,2022,3794,13661.626118400001,2.8090368,147.0,11957.913600000002,104.13999999999999,16313.702258153346
12420,0.344,9.551,29.682,44821.942,Metal Loss,External,44.0,0.151,59.0,GENE,15.0,,,,1.2,*EXT ML,35,Y,Y,5.97,139.587,01:08,35.814,CMFL,1025,65000,E.R. WELD,24,1341.6,1503.9,2088.7,1475.1,2048.8,1490.5,2070.2,0.682,1.121,0.8,1.0,2022,3795,13661.7279216,2.9111448,205.0,11957.913600000002,58.419999999999995,16313.806261830345
12420,0.344,10.171,29.062,44822.562,Metal Loss,External,49.0,0.169,64.0,GENE,15.0,,,,1.5,*EXT ML,35,Y,Y,5.97,139.555,01:08,35.605,CMFL,1025,65000,E.R. WELD,24,1341.6,1468.9,2040.1,1420.2,1972.5,1443.4,2004.7,0.698,1.095,0.8,1.0,2022,3796,13661.9168976,3.1001208,203.5,11957.913600000002,45.72,16313.999322548125
12420,0.344,10.203,29.029,44822.595,Metal Loss,External,35.0,0.12,50.0,GENE,20.0,,,,20.3,EXT ML,35,N,N,5.97,139.553,01:08,23.876,CMFL,1025,65000,E.R. WELD,24,1341.6,1159.7,1610.6,974.8,1353.9,1248.6,1734.2,0.884,0.863,1.0,1.2,2022,3797,13661.926956000001,3.1098744,142.5,11957.913600000002,139.7,16314.009598360524
12420,0.344,10.636,28.596,44823.028,Metal Loss,External,37.0,0.127,52.0,CIGR,20.0,,,,1.1,*EXT ML,35,Y,Y,5.97,139.531,01:08,35.814,CMFL,1025,65000,E.R. WELD,24,1341.6,1515.6,2104.9,1493.5,2074.3,1506.7,2092.6,0.676,1.13,0.8,1.0,2022,3798,13662.0589344,3.2418527999999998,204.5,11957.913600000002,58.419999999999995,16314.144429474716
12420,0.344,11.998,27.234,44824.39,Metal Loss,External,12.0,0.041,27.0,GENE,20.0,,,,3.1,EXT ML,35,N,N,5.97,139.461,01:08,36.233,CMFL,1025,65000,E.R. WELD,24,1341.6,1507.9,2094.3,1446.4,2008.9,1500.1,2083.5,0.68,1.124,1.0,1.2,2022,3799,13662.474072,3.6569904,206.5,11957.913600000002,53.339999999999996,16314.568540277327
12420,0.344,12.215,27.018,44824.606,Metal Loss,External,19.0,0.065,34.0,GENE,20.0,,,,5.9,EXT ML,35,N,N,5.97,139.449,01:08,24.714,CMFL,1025,65000,E.R. WELD,24,1341.6,1416.5,1967.4,1297.6,1802.2,1421.0,1973.7,0.724,1.057,1.0,1.2,2022,3800,13662.539908800001,3.723132,146.5,11957.913600000002,91.44,16314.635800140295
12420,0.344,12.516,26.716,44824.908,Metal Loss,External,17.0,0.058,32.0,GENE,20.0,,,,3.7,EXT ML,35,N,N,5.97,139.434,01:08,36.233,CMFL,1025,65000,E.R. WELD,24,1341.6,1474.6,2048.1,1391.0,1931.9,1459.9,2027.7,0.695,1.098,1.0,1.2,2022,3801,13662.631958400001,3.8148768000000004,207.0,11957.913600000002,50.8,16314.72983939315
12420,0.344,13.491,25.741,44825.883,Metal Loss,External,15.0,0.052,30.0,GENE,20.0,,,,1.4,EXT ML,35,N,N,5.97,139.384,01:08,21.572,CMFL,1025,65000,E.R. WELD,24,1341.6,1532.4,2128.3,1512.5,2100.7,1529.1,2123.8,0.669,1.142,1.0,1.2,2022,3802,13662.9291384,4.1120568,136.5,11957.913600000002,33.019999999999996,16315.033442941274
12420,0.344,15.23,24.003,44827.621,Metal Loss,External,36.0,0.124,51.0,GENE,20.0,,,,14.8,EXT ML,35,N,N,5.97,139.294,01:08,20.316,CMFL,1025,65000,E.R. WELD,24,1341.6,1167.4,1621.4,986.3,1369.9,1317.5,1829.8,0.878,0.869,1.0,1.2,2022,3803,13663.4588808,4.642104000000001,137.5,11957.913600000002,165.1,16315.574635727571
12420,0.344,35.482,3.75,44847.874,Metal Loss,External,19.0,0.065,34.0,GENE,20.0,,,,2.2,EXT ML,35,N,N,5.97,138.252,01:08,33.091,CMFL,1025,65000,E.R. WELD,24,1341.6,1506.1,2091.8,1464.1,2033.4,1497.2,2079.5,0.681,1.123,1.0,1.2,2022,3804,13669.631995200001,10.8149136,235.5,11957.913600000002,50.8,16321.881182045678
12420,0.344,36.102,3.13,44848.494,Metal Loss,External,22.0,0.076,37.0,GENE,20.0,,,,5.1,EXT ML,35,N,N,5.97,138.22,01:08,34.139,CMFL,1025,65000,E.R. WELD,24,1341.6,1412.2,1961.4,1300.1,1805.7,1398.2,1941.9,0.726,1.053,1.0,1.2,2022,3805,13669.8209712,11.003889599999999,234.0,11957.913600000002,119.38,16322.074242763458
12420,0.344,36.188,3.045,44848.579,Metal Loss,External,27.0,0.093,42.0,GENE,20.0,,,,5.7,EXT ML,35,N,N,5.97,138.215,01:08,15.289,CMFL,1025,65000,E.R. WELD,24,1341.6,1360.7,1889.8,1231.9,1711.0,1342.6,1864.7,0.753,1.014,1.0,1.2,2022,3806,13669.8468792,11.0301024,105.5,11957.913600000002,101.6,16322.10071076509
12420,0.344,37.552,1.68,44849.944,Metal Loss,External,14.0,0.048,29.0,AXGR,20.0,,,,2.9,EXT ML,35,N,N,5.97,138.145,01:08,29.322,CMFL,1025,65000,E.R. WELD,24,1341.6,1503.9,2088.7,1446.1,2008.5,1506.7,2092.7,0.682,1.121,0.6,1.2,2022,3807,13670.2629312,11.4458496,253.0,11957.913600000002,22.86,16322.525755732462
12420,0.344,37.602,1.631,44849.993,Metal Loss,External,27.0,0.093,42.0,GENE,20.0,,,,10.1,EXT ML,35,N,N,5.97,138.142,01:08,34.139,CMFL,1025,65000,E.R. WELD,24,1341.6,1295.6,1799.5,1136.5,1578.5,1399.3,1943.5,0.791,0.966,1.0,1.2,2022,3808,13670.277866400002,11.4610896,232.5,11957.913600000002,144.78,16322.541013756932
12420,0.344,37.7,1.532,44850.092,Metal Loss,External,31.0,0.106,46.0,GENE,20.0,,,,10.7,EXT ML,35,N,N,5.97,138.137,01:08,7.749,CMFL,1025,65000,E.R. WELD,24,1341.6,1254.6,1742.5,1083.4,1504.8,1297.0,1801.3,0.817,0.931,1.0,1.2,2022,3809,13670.3080416,11.490960000000001,102.5,11957.913600000002,381.0,16322.571841194125
12420,0.344,38.114,1.119,44850.505,Metal Loss,External,24.0,0.082,39.0,GENE,20.0,,,,5.4,EXT ML,35,N,N,5.97,138.116,01:08,3.77,CMFL,1025,65000,E.R. WELD,24,1341.6,1389.8,1930.3,1271.6,1766.2,1418.0,1969.4,0.738,1.037,1.0,1.2,2022,3810,13670.433923999999,11.6171472,18.5,11957.913600000002,73.66,16322.700444543227
12420,0.344,38.173,1.06,44850.564,Metal Loss,External,16.0,0.055,31.0,GENE,20.0,,,,1.2,EXT ML,35,N,N,5.97,138.113,01:08,16.127,CMFL,1025,65000,E.R. WELD,24,1341.6,1536.1,2133.4,1521.3,2112.9,1533.6,2130.0,0.667,1.145,1.0,1.2,2022,3811,13670.4519072,11.635130400000001,317.0,11957.913600000002,48.26,16322.718816450244
12420,0.344,38.192,1.037,44850.587,Metal Loss,External,16.0,0.055,31.0,GENE,20.0,,,,3.7,EXT ML,35,N,N,5.97,138.112,01:08,8.796,CMFL,1025,65000,E.R. WELD,24,1341.6,1476.3,2050.4,1397.0,1940.2,1468.4,2039.4,0.694,1.101,1.0,1.2,2022,3812,13670.4589176,11.6409216,346.0,11957.913600000002,137.16,16322.725978380096
12420,0.344,38.383,0.85,44850.774,Metal Loss,External,11.0,0.038,26.0,AXGR,20.0,,,,2.2,EXT ML,35,N,N,5.97,138.102,01:08,28.065,CMFL,1025,65000,E.R. WELD,24,1341.6,1525.9,2119.3,1488.5,2067.3,1521.6,2113.4,0.672,1.137,1.0,1.2,2022,3813,13670.5159152,11.6991384,259.5,11957.913600000002,25.4,16322.784207983685
12420,0.344,38.701,0.531,44851.093,Metal Loss,External,31.0,0.106,46.0,GENE,20.0,,,,12.6,EXT ML ( ON GW ),35,N,N,5.97,138.086,01:08,18.012,CMFL,1025,65000,E.R. WELD,24,1341.6,1237.8,1719.1,1063.4,1476.9,1288.7,1789.9,0.828,0.92,1.0,1.2,2022,3814,13670.613146400001,11.7960648,298.5,11957.913600000002,152.39999999999998,16322.883540836867
12430,0.344,0.427,39.839,44852.051,Metal Loss,External,19.0,0.065,34.0,GENE,20.0,,,,7.4,EXT ML,42,N,N,5.97,138.037,10:28,28.065,CMFL,1025,65000,E.R. WELD,24,1341.6,1402.5,1947.9,1262.9,1754.1,1430.8,1987.3,0.731,1.042,1.0,1.2,2022,3816,13670.905144800001,0.1301496,88.0,12273.991199999999,96.52,16323.17824246759
12430,0.344,0.748,39.518,44852.372,Metal Loss,External,29.0,0.1,44.0,GENE,20.0,,,,17.2,EXT ML,42,N,N,5.97,138.02,10:28,11.519,CMFL,1025,65000,E.R. WELD,24,1341.6,1233.1,1712.6,1059.7,1471.9,1234.8,1715.1,0.831,0.921,1.0,1.2,2022,3817,13671.002985600002,0.2279904,263.5,12273.991199999999,111.76,16323.27548552168
12430,0.344,2.612,37.654,44854.236,Metal Loss,External,14.0,0.048,29.0,PITT,20.0,,,,1.2,EXT ML,42,N,N,5.97,137.937,10:28,37.49,CMFL,1025,65000,E.R. WELD,24,1341.6,1537.5,2135.4,1522.0,2113.9,1535.4,2132.5,0.667,1.146,0.6,1.2,2022,3818,13671.5711328,0.7961376000000001,134.5,12273.991199999999,17.779999999999998,16323.840161698703
12430,0.344,3.983,36.286,44855.604,Metal Loss,External,21.0,0.072,36.0,GENE,20.0,,,,1.7,EXT ML,42,N,N,5.97,138.025,10:28,36.442,CMFL,1025,65000,E.R. WELD,24,1341.6,1516.3,2105.9,1486.6,2064.7,1509.3,2096.2,0.676,1.131,1.0,1.2,2022,3819,13671.9880992,1.2140184,139.5,12273.991199999999,55.88,16324.254580695573
12430,0.344,4.012,36.253,44855.636,Metal Loss,External,11.0,0.038,26.0,AXGR,20.0,,,,2.0,EXT ML,42,N,N,5.97,138.027,10:28,15.499,CMFL,1025,65000,E.R. WELD,24,1341.6,1529.0,2123.7,1496.7,2078.7,1525.3,2118.5,0.67,1.14,1.0,1.2,2022,3820,13671.997852800001,1.2228576,240.0,12273.991199999999,22.86,16324.264274707197
12430,0.344,4.541,35.728,44856.161,Metal Loss,External,36.0,0.124,51.0,GENE,20.0,,,,2.2,EXT ML,42,N,N,5.97,138.061,10:28,15.708,CMFL,1025,65000,E.R. WELD,24,1341.6,1457.2,2023.8,1397.2,1940.6,1433.9,1991.6,0.704,1.086,1.0,1.2,2022,3821,13672.1578728,1.3840968000000002,238.5,12273.991199999999,60.959999999999994,16324.423317085382
12430,0.344,4.905,35.364,44856.526,Metal Loss,External,18.0,0.062,33.0,GENE,20.0,,,,5.0,EXT ML,42,N,N,5.97,138.084,10:28,16.965,CMFL,1025,65000,E.R. WELD,24,1341.6,1443.8,2005.3,1334.8,1853.9,1423.3,1976.8,0.71,1.074,1.0,1.2,2022,3822,13672.2691248,1.4950440000000003,233.0,12273.991199999999,93.98,16324.533889405451
12430,0.344,5.65,34.616,44857.274,Metal Loss,External,13.0,0.044,28.0,PITT,20.0,,,,1.0,EXT ML,42,N,N,5.97,138.132,10:28,16.127,CMFL,1025,65000,E.R. WELD,24,1341.6,1540.7,2139.9,1530.0,2125.1,1539.3,2137.9,0.665,1.148,0.6,1.2,2022,3823,13672.4971152,1.72212,236.5,12273.991199999999,17.779999999999998,16324.760486927133
12430,0.344,6.007,34.259,44857.631,Metal Loss,External,18.0,0.062,33.0,GENE,20.0,,,,3.5,EXT ML,42,N,N,5.97,138.155,10:28,15.289,CMFL,1025,65000,E.R. WELD,24,1341.6,1476.3,2050.5,1397.9,1941.5,1469.2,2040.6,0.694,1.099,1.0,1.2,2022,3824,13672.605928800001,1.8309336,240.5,12273.991199999999,48.26,16324.8686357443
12430,0.344,6.693,33.573,44858.317,Metal Loss,External,11.0,0.038,26.0,GENE,20.0,,,,1.9,EXT ML,42,N,N,5.97,138.199,10:28,15.917,CMFL,1025,65000,E.R. WELD,24,1341.6,1529.5,2124.3,1498.3,2081.0,1525.9,2119.3,0.67,1.14,1.0,1.2,2022,3825,13672.815021600001,2.0400264,238.0,12273.991199999999,33.019999999999996,16325.076451118463
12430,0.344,9.199,31.066,44860.823,Metal Loss,External,12.0,0.041,27.0,GENE,20.0,,,,3.7,EXT ML,42,N,N,5.97,138.359,10:28,15.289,CMFL,1025,65000,E.R. WELD,24,1341.6,1497.6,2079.9,1421.6,1974.5,1487.8,2066.5,0.685,1.116,1.0,1.2,2022,3826,13673.5788504,2.8038552,241.0,12273.991199999999,86.36,16325.835613403664
12430,0.344,9.783,30.482,44861.407,Metal Loss,External,16.0,0.055,31.0,GENE,20.0,,,,13.5,EXT ML,42,N,N,5.97,138.397,10:28,16.127,CMFL,1025,65000,E.R. WELD,24,1341.6,1386.3,1925.4,1229.4,1707.5,1418.9,1970.7,0.739,1.036,1.0,1.2,2022,3827,13673.7568536,2.9818584,241.0,12273.991199999999,226.06,16326.012529115778
12430,0.344,12.274,27.992,44863.898,Metal Loss,External,10.0,0.034,25.0,AXGR,20.0,,,,2.1,EXT ML,42,N,N,5.97,138.556,10:28,19.059,CMFL,1025,65000,E.R. WELD,24,1341.6,1528.3,2122.6,1492.8,2073.4,1524.4,2117.3,0.671,1.139,1.0,1.2,2022,3828,13674.516110400002,3.7411152,222.5,12273.991199999999,25.4,16326.767147333036
12430,0.344,13.071,27.195,44864.695,Metal Loss,External,12.0,0.041,27.0,GENE,20.0,,,,2.2,EXT ML,42,N,N,5.97,138.607,10:28,31.625,CMFL,1025,65000,E.R. WELD,24,1341.6,1523.1,2115.4,1483.9,2060.9,1518.2,2108.5,0.673,1.135,1.0,1.2,2022,3829,13674.759036000001,3.9840408000000003,163.0,12273.991199999999,45.72,16327.008588810015
12430,0.344,13.645,26.621,44865.269,Metal Loss,External,13.0,0.044,28.0,PITT,20.0,,,,1.3,EXT ML,42,N,N,5.97,138.644,10:28,27.646,CMFL,1025,65000,E.R. WELD,24,1341.6,1537.1,2134.8,1521.7,2113.5,1534.9,2131.8,0.667,1.146,0.6,1.2,2022,3830,13674.933991200001,4.158996,181.5,12273.991199999999,17.779999999999998,16327.182475143496
12430,0.344,15.413,24.852,44867.037,Metal Loss,External,18.0,0.062,33.0,GENE,20.0,,,,6.3,EXT ML,42,N,N,5.97,138.758,10:28,24.504,CMFL,1025,65000,E.R. WELD,24,1341.6,1422.5,1975.7,1297.1,1801.6,1423.1,1976.6,0.721,1.059,1.0,1.2,2022,3831,13675.4728776,4.6978824,192.0,12273.991199999999,320.03999999999996,16327.71806928565
12430,0.344,16.155,24.111,44867.779,Metal Loss,External,20.0,0.069,35.0,GENE,20.0,,,,15.3,EXT ML,42,N,N,5.97,138.805,10:28,35.605,CMFL,1025,65000,E.R. WELD,24,1341.6,1346.2,1869.7,1174.7,1631.6,1422.9,1976.2,0.761,1.0,1.0,1.2,2022,3832,13675.6990392,4.924044,144.0,12273.991199999999,132.07999999999998,16327.942849180152
12430,0.344,16.66,23.606,44868.284,Metal Loss,External,26.0,0.089,41.0,GENE,20.0,,,,5.4,EXT ML,42,N,N,5.97,138.837,10:28,15.917,CMFL,1025,65000,E.R. WELD,24,1341.6,1375.3,1910.1,1254.0,1741.7,1395.4,1938.0,0.745,1.026,1.0,1.2,2022,3833,13675.8529632,5.077968,239.0,12273.991199999999,78.74,16328.095832801073
12430,0.344,17.536,22.733,44869.157,Metal Loss,External,33.0,0.113,48.0,GENE,20.0,,,,1.3,EXT ML,42,N,N,5.97,138.893,10:28,15.289,CMFL,1025,65000,E.R. WELD,24,1341.6,1513.9,2102.6,1488.0,2066.7,1505.2,2090.6,0.677,1.128,1.0,1.2,2022,3834,13676.119053600001,5.344972800000001,240.5,12273.991199999999,43.18,16328.360297555655
