Repository: bforce541/tidal-backend-work

# ILI Alignment & Growth (MVP)

Two-run weld-anchored alignment + anomaly matching + growth rates. Deterministic, explainable, engineer-aligned.

## MVP: What It Does

Given two ILI runs (e.g. 2007 & 2015 OR 2015 & 2022):

1. **Ingest** – Excel/CSV
2. **Normalize** – Schema + units (distances → m, clock → degrees, depth → %, length/width → mm)
3. **Align** – Weld-anchored, segment-wise linear mapping
4. **Match** – Distance + clock + type + geometry (hard filters, weighted score)
5. **Growth** – Depth/length/width rates for matched pairs only
6. **Flag** – New, Missing, Ambiguous
7. **Output** – Excel + CSV + summary.json

Prediction is **not** part of MVP.

File: output 2/tables/New_2022_vs_2015.csv (part 17 of 23)
[in.]",Pdesign [PSI],"Mod B31G Psafe 
[PSI]",Mod B31G Pburst [PSI],"Mod B31G Psafe Pressure with Tolerance
[PSI]","Mod B31G Pburst Pressure with Tolerance
[PSI]",Effective Area Psafe [PSI],Effective Area Pburst [PSI],ERF,RPR,Length Tolerance [in],Width Tolerance [in],run_year,row_index,distance_raw_m,dist_to_us_weld_m,clock_position_deg,length_mm,width_mm,distance_corrected_m
12430,0.344,18.071,22.195,44869.695,Metal Loss,External,37.0,0.127,52.0,GENE,15.0,,,,2.4,*EXT ML,42,Y,Y,5.97,138.928,10:28,14.661,CMFL,1025,65000,E.R. WELD,24,1341.6,1442.4,2003.3,1372.4,1906.1,1415.4,1965.9,0.711,1.074,0.8,1.0,2022,3835,13676.283036,5.508040800000001,243.5,12273.991199999999,48.26,16328.523278126062
12430,0.344,18.294,21.972,44869.918,Metal Loss,External,19.0,0.065,34.0,GENE,20.0,,,,3.0,EXT ML,42,N,N,5.97,138.942,10:28,36.024,CMFL,1025,65000,E.R. WELD,24,1341.6,1481.4,2057.5,1414.7,1964.9,1467.6,2038.4,0.692,1.105,1.0,1.2,2022,3836,13676.3510064,5.576011200000001,142.0,12273.991199999999,71.11999999999999,16328.590833269556
12430,0.344,18.323,21.942,44869.948,Metal Loss,External,24.0,0.082,39.0,GENE,20.0,,,,12.2,EXT ML,42,N,N,5.97,138.944,10:28,20.316,CMFL,1025,65000,E.R. WELD,24,1341.6,1307.8,1816.4,1148.8,1595.6,1356.1,1883.5,0.784,0.978,1.0,1.2,2022,3837,13676.3601504,5.5848504000000005,211.5,12273.991199999999,76.19999999999999,16328.599921405454
12430,0.344,,,44870.0,Start Recoat,,,,,,,,,,,2021 DIG 15 RECOAT START,42,,,5.97,138.947,10:28,,CMFL,1025,65000,E.R. WELD,24,1341.6,,,,,,,,,,,2022,3838,13676.376,,,12273.991199999999,,16328.61567417434
12430,0.344,19.354,20.912,44870.978,Metal Loss,External,60.0,0.206,75.0,GENE,15.0,,,,1.7,*EXT ML,42,Y,Y,5.97,139.01,10:28,16.127,CMFL,1025,65000,E.R. WELD,24,1341.6,1407.2,1954.5,1321.5,1835.4,1353.5,1879.8,0.728,1.048,0.8,1.0,2022,3839,13676.674094400001,5.8990992,237.0,12273.991199999999,71.11999999999999,16328.91194740456
12430,0.344,19.715,20.551,44871.339,Metal Loss,External,50.0,0.172,65.0,GENE,15.0,,,,11.4,*EXT ML,42,Y,Y,5.97,139.033,10:28,15.917,CMFL,1025,65000,E.R. WELD,24,1341.6,1026.6,1425.8,838.8,1165.0,1291.2,1793.3,0.999,0.766,1.0,1.2,2022,3840,13676.7841272,6.009132,229.0,12273.991199999999,152.39999999999998,16329.021307973178
12430,0.344,20.02,20.246,44871.644,Metal Loss,External,24.0,0.082,39.0,GENE,20.0,,,,4.9,EXT ML,42,N,N,5.97,139.053,10:28,35.186,CMFL,1025,65000,E.R. WELD,24,1341.6,1403.4,1949.2,1289.8,1791.4,1396.4,1939.4,0.73,1.046,1.0,1.2,2022,3841,13676.8770912,6.102096,132.0,12273.991199999999,147.32,16329.113704021456
12430,0.344,20.719,19.547,44872.343,Metal Loss,External,21.0,0.072,36.0,GENE,20.0,,,,1.5,EXT ML,42,N,N,5.97,139.097,10:28,36.024,CMFL,1025,65000,E.R. WELD,24,1341.6,1522.5,2114.5,1495.9,2077.6,1516.9,2106.8,0.673,1.134,1.0,1.2,2022,3842,13677.090146400002,6.315151200000001,141.5,12273.991199999999,40.64,16329.325457587842
12430,0.344,21.142,19.124,44872.766,Metal Loss,External,17.0,0.058,32.0,GENE,20.0,,,,10.3,EXT ML,42,N,N,5.97,139.125,10:28,34.767,CMFL,1025,65000,E.R. WELD,24,1341.6,1389.9,1930.4,1242.7,1726.0,1411.6,1960.6,0.738,1.039,1.0,1.2,2022,3843,13677.219076800002,6.4440816000000005,150.0,12273.991199999999,142.23999999999998,16329.45360030398
12430,0.344,21.27,18.999,44872.89,Metal Loss,External,79.0,0.272,94.0,GENE,15.0,,,,1.8,*EXT ML,42,Y,Y,5.97,139.133,10:28,14.87,CMFL,1025,65000,E.R. WELD,24,1341.6,1279.0,1776.4,1103.7,1532.9,1113.3,1546.2,0.802,0.956,0.8,1.0,2022,3844,13677.256872,6.483096000000001,242.5,12273.991199999999,40.64,16329.491164599016
12430,0.344,22.231,18.035,44873.855,Metal Loss,External,25.0,0.086,40.0,GENE,20.0,,,,2.2,EXT ML,42,N,N,5.97,139.194,10:28,34.767,CMFL,1025,65000,E.R. WELD,24,1341.6,1488.5,2067.3,1437.5,1996.5,1475.1,2048.8,0.689,1.109,1.0,1.2,2022,3845,13677.551004,6.7760088000000005,145.0,12273.991199999999,73.66,16329.783499637015
12430,0.344,22.333,17.936,44873.953,Metal Loss,External,69.0,0.237,84.0,GENE,15.0,,,,1.2,*EXT ML,42,Y,Y,5.97,139.201,10:28,15.499,CMFL,1025,65000,E.R. WELD,24,1341.6,1448.2,2011.4,1379.0,1915.2,1397.4,1940.9,0.708,1.079,0.8,1.0,2022,3846,13677.5808744,6.8070984,240.0,12273.991199999999,50.8,16329.813187547608
12430,0.344,22.949,17.316,44874.573,Metal Loss,External,48.0,0.165,63.0,PITT,15.0,,,,1.1,*EXT ML,42,Y,Y,5.97,139.24,10:28,15.08,CMFL,1025,65000,E.R. WELD,24,1341.6,1506.6,2092.4,1479.2,2054.5,1493.1,2073.7,0.68,1.123,0.4,1.0,2022,3847,13677.7698504,6.994855200000001,242.0,12273.991199999999,50.8,16330.001009022799
12430,0.344,23.196,17.07,44874.82,Metal Loss,External,17.0,0.058,32.0,GENE,20.0,,,,1.9,EXT ML,42,N,N,5.97,139.256,10:28,35.814,CMFL,1025,65000,E.R. WELD,24,1341.6,1518.3,2108.8,1483.2,2060.0,1512.1,2100.2,0.675,1.132,1.0,1.2,2022,3848,13677.845136,7.070140800000001,143.0,12273.991199999999,55.88,16330.07583467501
12430,0.344,23.642,16.624,44875.266,Metal Loss,External,14.0,0.048,29.0,GENE,20.0,,,,6.5,EXT ML,42,N,N,5.97,139.285,10:28,8.168,CMFL,1025,65000,E.R. WELD,24,1341.6,1446.4,2008.9,1327.7,1844.0,1437.0,1995.9,0.709,1.08,1.0,1.2,2022,3849,13677.981076800002,7.2060816,352.5,12273.991199999999,66.03999999999999,16330.210944962006
12430,0.344,23.799,16.47,44875.42,Metal Loss,External,17.0,0.058,32.0,AXGR,20.0,,,,2.2,EXT ML,42,N,N,5.97,139.295,10:28,13.404,CMFL,1025,65000,E.R. WELD,24,1341.6,1511.6,2099.4,1468.4,2039.4,1504.1,2089.0,0.678,1.126,1.0,1.2,2022,3850,13678.028016,7.2539352,18.0,12273.991199999999,25.4,16330.257597392936
12430,0.344,,,44876.017,End Recoat,,,,,,,,,,,2021 DIG 15 RECOAT END,42,,,5.97,139.333,10:28,,CMFL,1025,65000,E.R. WELD,24,1341.6,,,,,,,,,,,2022,3851,13678.2099816,,,12273.991199999999,,16330.438451297274
12430,0.344,35.056,5.21,44886.68,Metal Loss,External,16.0,0.055,31.0,PITT,20.0,,,,1.0,EXT ML,42,N,N,5.97,140.016,10:28,17.174,CMFL,1025,65000,E.R. WELD,24,1341.6,1539.2,2137.7,1527.5,2121.5,1537.3,2135.2,0.666,1.147,0.6,1.2,2022,3852,13681.460064,10.6850688,35.5,12273.991199999999,33.019999999999996,16333.66867773268
12430,0.344,35.525,4.744,44887.146,Metal Loss,External,23.0,0.079,38.0,GENE,20.0,,,,1.3,EXT ML,42,N,N,5.97,140.046,10:28,17.174,CMFL,1025,65000,E.R. WELD,24,1341.6,1524.5,2117.3,1503.7,2088.4,1519.2,2110.0,0.672,1.137,1.0,1.2,2022,3853,13681.6021008,10.82802,36.0,12273.991199999999,30.479999999999997,16333.809846776934
12430,0.344,35.863,4.403,44887.487,Metal Loss,External,23.0,0.079,38.0,GENE,20.0,,,,6.4,EXT ML,42,N,N,5.97,140.068,10:28,14.032,CMFL,1025,65000,E.R. WELD,24,1341.6,1381.6,1918.9,1248.5,1734.0,1396.4,1939.4,0.742,1.028,1.0,1.2,2022,3854,13681.7060376,10.9310424,29.0,12273.991199999999,116.83999999999999,16333.913148588288
12430,0.344,37.582,2.684,44889.206,Metal Loss,External,12.0,0.041,27.0,GENE,20.0,,,,8.8,EXT ML,42,N,N,5.97,140.178,10:28,16.336,CMFL,1025,65000,E.R. WELD,24,1341.6,1451.9,2016.5,1310.1,1819.6,1458.0,2025.0,0.706,1.079,1.0,1.2,2022,3855,13682.2299888,11.454993600000002,34.5,12273.991199999999,111.76,16334.433898775145
12430,0.344,39.058,1.207,44890.682,Metal Loss,External,12.0,0.041,27.0,GENE,20.0,,,,2.1,EXT ML,42,N,N,5.97,140.273,10:28,7.33,CMFL,1025,65000,E.R. WELD,24,1341.6,1525.3,2118.5,1489.1,2068.1,1520.9,2112.3,0.672,1.137,1.0,1.2,2022,3856,13682.6798736,11.904878400000001,348.5,12273.991199999999,45.72,16334.881035061244
12430,0.344,39.364,0.902,44890.988,Metal Loss,External,21.0,0.072,36.0,GENE,20.0,,,,4.6,EXT ML,42,N,N,5.97,140.292,10:28,23.667,CMFL,1025,65000,E.R. WELD,24,1341.6,1430.5,1986.9,1328.1,1844.6,1424.0,1977.8,0.717,1.067,1.0,1.2,2022,3857,13682.7731424,11.9981472,65.5,12273.991199999999,73.66,16334.973734047384
12430,0.344,39.833,0.436,44891.453,Metal Loss,External,41.0,0.141,56.0,GENE,20.0,,,,1.4,EXT ML,42,N,N,5.97,140.322,10:28,5.655,CMFL,1025,65000,E.R. WELD,24,1341.6,1493.8,2074.7,1457.3,2024.1,1478.4,2053.3,0.686,1.113,1.0,1.2,2022,3858,13682.914874400001,12.1410984,341.0,12273.991199999999,35.559999999999995,16335.114600153778
12430,0.344,39.961,0.305,44891.585,Metal Loss,External,13.0,0.044,28.0,GENE,20.0,,,,3.5,EXT ML ( NEAR GW ),42,N,N,5.97,140.33,10:28,23.038,CMFL,1025,65000,E.R. WELD,24,1341.6,1495.6,2077.2,1422.2,1975.3,1485.4,2063.1,0.685,1.115,1.0,1.2,2022,3859,13682.955108,12.1801128,60.5,12273.991199999999,91.44,16335.154587951722
12440,0.344,0.079,40.125,44891.969,Metal Loss,External,14.0,0.048,29.0,GENE,20.0,,,,3.1,EXT ML ( NEAR GW ),6,N,N,5.97,140.355,09:20,15.499,CMFL,1025,65000,E.R. WELD,24,1341.6,1500.5,2084.0,1433.6,1991.1,1491.1,2071.0,0.683,1.117,1.0,1.2,2022,3861,13683.0721512,0.024079200000000002,354.0,12252.960000000001,86.36,16335.265736823223
12440,0.344,1.007,39.196,44892.897,Metal Loss,External,13.0,0.044,28.0,GENE,20.0,,,,9.5,EXT ML,6,N,N,5.97,140.415,09:20,18.85,CMFL,1025,65000,E.R. WELD,24,1341.6,1431.0,1987.5,1291.9,1794.3,1442.2,2003.1,0.716,1.07,1.0,1.2,2022,3862,13683.3550056,0.3069336,5.0,12252.960000000001,104.13999999999999,16335.486023151707
12440,0.344,3.93,36.27,44895.823,Metal Loss,External,10.0,0.034,25.0,GENE,20.0,,,,2.9,EXT ML,6,N,N,5.97,140.608,09:20,20.944,CMFL,1025,65000,E.R. WELD,24,1341.6,1516.5,2106.3,1463.0,2031.9,1510.5,2097.9,0.676,1.131,1.0,1.2,2022,3863,13684.246850399999,1.197864,19.5,12252.960000000001,48.26,16336.180589743451
12440,0.344,4.357,35.846,44896.247,Metal Loss,External,12.0,0.041,27.0,GENE,20.0,,,,1.3,EXT ML,6,N,N,5.97,140.638,09:20,19.897,CMFL,1025,65000,E.R. WELD,24,1341.6,1537.7,2135.7,1521.5,2113.2,1535.6,2132.8,0.667,1.146,1.0,1.2,2022,3864,13684.3760856,1.3280136000000002,14.5,12252.960000000001,33.019999999999996,16336.281237807329
12440,0.344,,,44930.83,Start Repair Marker,,,,,,,,,,,REPAIR MARKER 2012 DIG 29 RECOAT START,6,,,5.97,143.012,09:20,,CMFL,1025,65000,E.R. WELD,24,1341.6,,,,,,,,,,,2022,3865,13694.916984000001,,,12252.960000000001,,16344.490464205956
12440,0.344,39.094,1.106,44930.988,Metal Loss,External,18.0,0.062,33.0,GENE,20.0,,,,2.8,EXT ML,6,N,N,5.97,143.023,09:20,20.106,CMFL,1025,65000,E.R. WELD,24,1341.6,1492.8,2073.4,1432.3,1989.3,1481.5,2057.6,0.687,1.112,1.0,1.2,2022,3866,13694.9651424,11.9158512,184.0,12252.960000000001,66.03999999999999,16344.5279698524
12440,0.344,39.341,0.86,44931.234,Metal Loss,External,26.0,0.089,41.0,GENE,20.0,,,,1.6,EXT ML,6,N,N,5.97,143.039,09:20,35.186,CMFL,1025,65000,E.R. WELD,24,1341.6,1511.7,2099.6,1482.5,2059.0,1503.2,2087.8,0.678,1.127,1.0,1.2,2022,3867,13695.0401232,11.991136800000001,117.5,12252.960000000001,104.13999999999999,16344.586364719647
12450,0.344,1.02,38.963,44933.11,Metal Loss,External,12.0,0.041,27.0,GENE,20.0,,,,9.8,EXT ML ( ON SW ),7,N,N,5.97,143.168,04:04,0.419,CMFL,1025,65000,E.R. WELD,24,1341.6,1442.0,2002.8,1299.6,1804.9,1422.4,1975.6,0.711,1.075,1.0,1.2,2022,3869,13695.611928,0.310896,124.0,12187.1232,81.28,16345.10133907834
12450,0.344,,,44933.419,End Repair Marker,,,,,,,,,,,REPAIR MARKER 2012 DIG 29 RECOAT END,7,,,5.97,143.19,04:04,,CMFL,1025,65000,E.R. WELD,24,1341.6,,,,,,,,,,,2022,3870,13695.706111200001,,,12187.1232,,16345.195852084444
12450,0.344,2.018,37.966,44934.108,Metal Loss,External,11.0,0.038,26.0,GENE,20.0,,,,4.5,EXT ML ( ON SW ),7,N,N,5.97,143.237,04:04,0.209,CMFL,1025,65000,E.R. WELD,24,1341.6,1490.3,2069.8,1401.3,1946.3,1479.3,2054.6,0.688,1.112,1.0,1.2,2022,3871,13695.9161184,0.6150863999999999,121.0,12187.1232,96.52,16345.406594677339
12450,0.344,4.203,35.781,44936.293,Metal Loss,External,12.0,0.041,27.0,GENE,20.0,,,,6.9,EXT ML ( ON SW ),7,N,N,5.97,143.339,04:04,0.419,CMFL,1025,65000,E.R. WELD,24,1341.6,1458.5,2025.6,1338.2,1858.6,1441.7,2002.3,0.703,1.089,1.0,1.2,2022,3872,13696.5821064,1.2810744,123.5,12187.1232,45.72,16346.0749148014
12450,0.344,11.447,28.537,44943.537,Metal Loss,External,16.0,0.055,31.0,GENE,20.0,,,,9.2,EXT ML ( ON SW ),7,N,N,5.97,143.63,04:04,0.209,CMFL,1025,65000,E.R. WELD,24,1341.6,1405.3,1951.8,1265.8,1758.0,1378.5,1914.6,0.729,1.051,1.0,1.2,2022,3873,13698.790077599999,3.4890456,121.0,12187.1232,60.959999999999994,16348.290617766483
12450,0.344,14.226,25.755,44946.319,Metal Loss,External,13.0,0.044,28.0,GENE,20.0,,,,8.8,EXT ML ( ON SW ),7,N,N,5.97,143.742,04:04,0.0,CMFL,1025,65000,E.R. WELD,24,1341.6,1440.4,2000.6,1299.9,1805.4,1420.5,1972.9,0.712,1.072,1.0,1.2,2022,3874,13699.638031200002,4.3360848,122.0,12187.1232,60.959999999999994,16349.141540688746
12450,0.344,17.283,22.7,44949.373,Metal Loss,External,11.0,0.038,26.0,GENE,20.0,,,,9.7,EXT ML ( ON SW ),7,N,N,5.97,143.865,04:04,0.0,CMFL,1025,65000,E.R. WELD,24,1341.6,1449.7,2013.5,1310.3,1819.8,1431.6,1988.3,0.707,1.082,1.0,1.2,2022,3875,13700.5688904,5.267858400000001,123.5,12187.1232,71.11999999999999,16350.075659525764
12450,0.344,27.014,12.969,44959.104,Metal Loss,External,12.0,0.041,27.0,GENE,20.0,,,,3.0,EXT ML ( NEAR SW ),7,N,N,5.97,144.257,04:04,1.047,CMFL,1025,65000,E.R. WELD,24,1341.6,1507.9,2094.4,1451.3,2015.8,1500.1,2083.5,0.68,1.125,1.0,1.2,2022,3876,13703.5348992,8.2338672,126.5,12187.1232,33.019999999999996,16353.052054549677
12460,0.344,,,44976.991,Start Sleeve,,,,,,,,,,,SLEEVE START,2,,,5.97,144.991,01:36,,CMFL,1025,65000,E.R. WELD,24,1341.6,,,,,,,,,,,2022,3879,13708.986856800002,,,12274.9056,,16358.511787356496
12460,0.344,,,44981.89,End Sleeve,,,,,,,,,,,SLEEVE END,2,,,5.97,145.216,01:36,,CMFL,1025,65000,E.R. WELD,24,1341.6,,,,,,,,,,,2022,3880,13710.480072,,,12274.9056,,16359.998958952154
12460,0.344,39.377,0.896,45011.45,Metal Loss,External,21.0,0.072,36.0,GENE,20.0,,,,2.8,EXT ML,2,N,N,5.97,146.574,01:36,36.652,CMFL,1025,65000,E.R. WELD,24,1341.6,1480.6,2056.3,1416.1,1966.8,1466.3,2036.6,0.692,1.103,1.0,1.2,2022,3881,13719.489959999999,12.0021096,222.5,12274.9056,50.8,16368.972380541803
12470,0.344,0.833,38.99,45013.179,Metal Loss,External,28.0,0.096,43.0,GENE,20.0,,,,1.8,EXT ML,5,N,N,5.97,146.654,12:44,23.876,CMFL,1025,65000,E.R. WELD,24,1341.6,1498.3,2081.0,1459.6,2027.2,1486.6,2064.7,0.684,1.117,1.0,1.2,2022,3883,13720.0169592,0.2538984,135.5,12138.0504,48.26,16369.499721677626
12470,0.344,31.732,8.091,45044.078,Metal Loss,External,10.0,0.034,25.0,GENE,20.0,,,,4.3,EXT ML ( ON SW ),5,N,N,5.97,148.485,12:44,0.0,CMFL,1025,65000,E.R. WELD,24,1341.6,1497.1,2079.4,1412.5,1961.8,1487.5,2066.0,0.685,1.117,1.0,1.2,2022,3884,13729.434974400001,9.6719136,21.5,12138.0504,48.26,16378.971421669088
12470,0.344,35.679,4.144,45048.025,Metal Loss,External,12.0,0.041,27.0,GENE,20.0,,,,6.9,EXT ML ( ON SW ),5,N,N,5.97,148.721,12:44,0.0,CMFL,1025,65000,E.R. WELD,24,1341.6,1463.5,2032.6,1336.8,1856.7,1447.7,2010.7,0.7,1.088,1.0,1.2,2022,3885,13730.63802,10.874959200000001,21.5,12138.0504,58.419999999999995,16380.181324897874
12470,0.344,36.673,3.15,45049.019,Metal Loss,External,12.0,0.041,27.0,GENE,20.0,,,,13.8,EXT ML ( ON SW ),5,N,N,5.97,148.781,12:44,1.047,CMFL,1025,65000,E.R. WELD,24,1341.6,1428.4,1983.8,1271.6,1766.0,1433.7,1991.2,0.718,1.066,1.0,1.2,2022,3886,13730.940991200001,11.177930400000001,17.0,12138.0504,71.11999999999999,16380.486023101425
12470,0.344,38.612,1.214,45050.955,Metal Loss,External,15.0,0.052,30.0,GENE,20.0,,,,4.6,EXT ML ( NEAR SW ),5,N,N,5.97,148.897,12:44,0.838,CMFL,1025,65000,E.R. WELD,24,1341.6,1466.4,2036.7,1370.4,1903.3,1450.5,2014.6,0.699,1.093,1.0,1.2,2022,3887,13731.531084000002,11.768937600000001,17.5,12138.0504,45.72,16381.079479562266
12490,0.344,0.709,39.308,45092.989,Metal Loss,External,24.0,0.082,39.0,GENE,20.0,,,,3.1,EXT ML,5,N,N,5.97,151.366,10:04,10.681,CMFL,1025,65000,E.R. WELD,24,1341.6,1456.7,2023.2,1383.5,1921.5,1451.6,2016.1,0.704,1.087,1.0,1.2,2022,3890,13744.343047200002,0.2161032,259.0,12196.8768,124.46000000000001,16393.832411406558
12490,0.344,0.84,39.177,45093.12,Metal Loss,External,16.0,0.055,31.0,PITT,20.0,,,,0.7,EXT ML,5,N,N,5.97,151.373,10:04,37.071,CMFL,1025,65000,E.R. WELD,24,1341.6,1542.8,2142.8,1536.7,2134.3,1541.7,2141.3,0.664,1.15,0.6,1.2,2022,3891,13744.382976,0.256032,118.5,12196.8768,33.019999999999996,16393.87236315586
12490,0.344,8.002,32.014,45100.282,Metal Loss,External,14.0,0.048,29.0,GENE,20.0,,,,5.0,EXT ML,5,N,N,5.97,151.788,10:04,36.233,CMFL,1025,65000,E.R. WELD,24,1341.6,1467.7,2038.5,1366.2,1897.6,1452.3,2017.0,0.698,1.094,1.0,1.2,2022,3892,13746.5659536,2.4390096000000003,128.5,12196.8768,106.67999999999999,16396.056595434744
12490,0.344,22.077,17.94,45114.357,Metal Loss,External,23.0,0.079,38.0,GENE,20.0,,,,2.6,EXT ML,5,N,N,5.97,152.601,10:04,12.566,CMFL,1025,65000,E.R. WELD,24,1341.6,1478.9,2054.0,1419.0,1970.8,1467.7,2038.5,0.693,1.103,1.0,1.2,2022,3893,13750.856013600001,6.729069600000001,238.5,12196.8768,78.74,16400.349121171304
12490,0.344,38.622,1.394,45130.902,Metal Loss,External,13.0,0.044,28.0,GENE,20.0,,,,13.3,EXT ML,5,N,N,5.97,153.556,10:04,23.876,CMFL,1025,65000,E.R. WELD,24,1341.6,1420.7,1973.3,1263.3,1754.5,1431.4,1988.1,0.722,1.059,1.0,1.2,2022,3894,13755.898929600002,11.7719856,199.0,12196.8768,170.18,16405.39493561617
12500,0.344,0.125,40.305,45132.421,Metal Loss,External,14.0,0.048,29.0,GENE,20.0,,,,6.1,EXT ML,10,N,N,5.97,153.643,11:36,27.018,CMFL,1025,65000,E.R. WELD,24,1341.6,1453.8,2019.2,1336.2,1855.9,1450.8,2015.0,0.705,1.083,1.0,1.2,2022,3896,13756.361920800002,0.0381,218.5,12323.978400000002,68.58,16405.850693305307
12500,0.344,1.171,39.262,45133.465,Metal Loss,External,16.0,0.055,31.0,GENE,20.0,,,,1.2,EXT ML,10,N,N,5.97,153.704,11:36,26.599,CMFL,1025,65000,E.R. WELD,24,1341.6,1535.0,2131.9,1519.6,2110.6,1532.3,2128.1,0.668,1.144,1.0,1.2,2022,3897,13756.680132,0.35692080000000004,221.0,12323.978400000002,48.26,16406.10594545638
12500,0.344,4.206,36.224,45136.503,Metal Loss,External,21.0,0.072,36.0,GENE,20.0,,,,7.6,EXT ML,10,N,N,5.97,153.912,11:36,19.059,CMFL,1025,65000,E.R. WELD,24,1341.6,1375.4,1910.2,1239.6,1721.7,1435.2,1993.3,0.745,1.028,1.0,1.2,2022,3898,13757.6061144,1.2819888000000002,257.0,12323.978400000002,73.66,16406.848719436246
12500,0.344,5.436,34.997,45137.73,Metal Loss,External,36.0,0.124,51.0,PITT,20.0,,,,1.3,EXT ML,10,N,N,5.97,154.006,11:36,19.059,CMFL,1025,65000,E.R. WELD,24,1341.6,1509.7,2096.8,1481.7,2057.9,1499.6,2082.7,0.679,1.125,0.6,1.2,2022,3899,13757.980104000002,1.6568928,257.0,12323.978400000002,27.94,16407.14871406209
12500,0.344,8.202,32.228,45140.499,Metal Loss,External,22.0,0.076,37.0,GENE,20.0,,,,9.8,EXT ML,10,N,N,5.97,154.219,11:36,25.97,CMFL,1025,65000,E.R. WELD,24,1341.6,1348.5,1872.9,1195.9,1660.9,1425.3,1979.5,0.76,1.005,1.0,1.2,2022,3900,13758.824095200001,2.4999696,228.0,12323.978400000002,200.66,16407.825719049004
12500,0.344,8.891,31.539,45141.188,Metal Loss,External,10.0,0.034,25.0,GENE,20.0,,,,4.9,EXT ML,10,N,N,5.97,154.272,11:36,18.64,CMFL,1025,65000,E.R. WELD,24,1341.6,1490.4,2070.0,1396.0,1938.8,1479.6,2055.0,0.688,1.112,1.0,1.2,2022,3901,13759.0341024,2.7099768,258.5,12323.978400000002,86.36,16407.99417568894
12500,0.344,9.892,30.541,45142.185,Metal Loss,External,18.0,0.062,33.0,GENE,20.0,,,,5.7,EXT ML,10,N,N,5.97,154.349,11:36,24.714,CMFL,1025,65000,E.R. WELD,24,1341.6,1426.5,1981.3,1313.9,1824.9,1453.5,2018.7,0.719,1.066,1.0,1.2,2022,3902,13759.337988,3.0150816,225.0,12323.978400000002,111.76,16408.23793660333
12500,0.344,10.771,29.659,45143.068,Metal Loss,External,21.0,0.072,36.0,GENE,20.0,,,,6.6,EXT ML,10,N,N,5.97,154.417,11:36,27.227,CMFL,1025,65000,E.R. WELD,24,1341.6,1396.4,1939.5,1262.1,1752.9,1384.8,1923.3,0.734,1.038,1.0,1.2,2022,3903,13759.6071264,3.2830008000000004,220.5,12323.978400000002,91.44,16408.4538251564
12500,0.344,,,45161.614,Field Bend,,,,,,,,,,,BEND-COLD RIGHT,10,,,5.97,155.843,11:36,,CMFL,1025,65000,E.R. WELD,24,1341.6,,,,,,,,,,,2022,3904,13765.259947200002,,,12323.978400000002,,16412.988218254024
12500,0.344,39.301,1.129,45171.598,Metal Loss,External,22.0,0.076,37.0,GENE,25.0,,,,5.1,EXT ML,10,N,N,5.97,156.611,11:36,35.395,CMFL,1025,65000,E.R. WELD,24,1341.6,1415.3,1965.7,1298.7,1803.7,1422.7,1975.9,0.724,1.053,1.0,1.2,2022,3905,13768.3030704,11.9789448,172.5,12323.978400000002,134.61999999999998,16415.42925031952
12500,0.344,39.416,1.014,45171.713,Metal Loss,External,15.0,0.052,30.0,GENE,20.0,,,,1.5,EXT ML,10,N,N,5.97,156.62,11:36,14.032,CMFL,1025,65000,E.R. WELD,24,1341.6,1531.7,2127.4,1510.8,2098.3,1528.4,2122.8,0.669,1.142,1.0,1.2,2022,3906,13768.338122400002,12.0139968,54.5,12323.978400000002,60.959999999999994,16415.457367175244
12510,0.344,0.617,39.6,45173.343,Metal Loss,External,11.0,0.038,26.0,GENE,20.0,,,,4.6,EXT ML,36,N,N,5.97,156.746,11:04,34.139,CMFL,1025,65000,E.R. WELD,24,1341.6,1492.4,2072.8,1399.0,1943.0,1481.9,2058.2,0.687,1.111,1.0,1.2,2022,3908,13768.8349464,0.1880616,135.0,12258.1416,114.3,16415.892086870725
12510,0.344,0.725,39.491,45173.451,Metal Loss,External,10.0,0.034,25.0,GENE,20.0,,,,11.7,EXT ML ( ON SW ),36,N,N,5.97,156.754,11:04,0.419,CMFL,1025,65000,E.R. WELD,24,1341.6,1454.3,2019.8,1305.0,1812.5,1437.2,1996.1,0.705,1.084,1.0,1.2,2022,3909,13768.8678648,0.22098,325.5,12258.1416,88.89999999999999,16415.924827651987
12510,0.344,0.951,39.262,45173.681,Metal Loss,External,20.0,0.069,35.0,GENE,20.0,,,,3.0,EXT ML,36,N,N,5.97,156.772,11:04,28.484,CMFL,1025,65000,E.R. WELD,24,1341.6,1476.8,2051.1,1409.7,1957.9,1468.1,2039.0,0.694,1.102,1.0,1.2,2022,3910,13768.937968799999,0.2898648,194.5,12258.1416,63.5,16415.994553389857
12510,0.344,1.001,39.213,45173.73,Metal Loss,External,29.0,0.1,44.0,GENE,20.0,,,,1.9,EXT ML,36,N,N,5.97,156.775,11:04,33.301,CMFL,1025,65000,E.R. WELD,24,1341.6,1492.2,2072.5,1450.2,2014.1,1478.9,2054.0,0.687,1.113,1.0,1.2,2022,3911,13768.952904000002,0.3051048,173.0,12258.1416,43.18,16416.00940800358
12510,0.344,3.747,36.47,45176.473,Metal Loss,External,26.0,0.089,41.0,GENE,20.0,,,,5.1,EXT ML,36,N,N,5.97,157.003,11:04,23.038,CMFL,1025,65000,E.R. WELD,24,1341.6,1385.2,1923.9,1264.9,1756.8,1389.6,1930.0,0.74,1.031,1.0,1.2,2022,3912,13769.7889704,1.1420856,219.5,12258.1416,66.03999999999999,16416.84096321655
12510,0.344,4.104,36.112,45176.831,Metal Loss,External,12.0,0.041,27.0,GENE,20.0,,,,5.3,EXT ML,36,N,N,5.97,157.036,11:04,2.094,CMFL,1025,65000,E.R. WELD,24,1341.6,1475.2,2048.8,1372.3,1905.9,1462.6,2031.4,0.695,1.1,1.0,1.2,2022,3913,13769.8980888,1.2508992,319.0,12258.1416,43.18,16416.949492843327
12510,0.344,5.023,35.194,45177.749,Metal Loss,External,14.0,0.048,29.0,GENE,20.0,,,,4.6,EXT ML ( ON SW ),36,N,N,5.97,157.119,11:04,0.0,CMFL,1025,65000,E.R. WELD,24,1341.6,1473.1,2045.9,1378.7,1914.8,1458.6,2025.8,0.696,1.098,1.0,1.2,2022,3914,13770.177895200002,1.5310104,331.5,12258.1416,48.26,16417.22778948405
12510,0.344,5.033,35.184,45177.759,Metal Loss,External,35.0,0.12,50.0,GENE,20.0,,,,6.9,EXT ML,36,N,N,5.97,157.12,11:04,28.065,CMFL,1025,65000,E.R. WELD,24,1341.6,1268.9,1762.4,1114.4,1547.8,1311.9,1822.1,0.808,0.944,1.0,1.2,2022,3915,13770.180943200001,1.5340584000000002,206.5,12258.1416,139.7,16417.23082103787
12510,0.344,6.184,34.032,45178.911,Metal Loss,External,32.0,0.11,47.0,GENE,20.0,,,,3.0,EXT ML,36,N,N,5.97,157.224,11:04,25.761,CMFL,1025,65000,E.R. WELD,24,1341.6,1425.1,1979.3,1344.4,1867.2,1402.5,1947.9,0.719,1.063,1.0,1.2,2022,3916,13770.5320728,1.8848832000000002,209.0,12258.1416,38.099999999999994,16417.580056037994
12510,0.344,6.762,33.451,45179.491,Metal Loss,External,13.0,0.044,28.0,AXGR,20.0,,,,2.5,EXT ML,36,N,N,5.97,157.277,11:04,25.97,CMFL,1025,65000,E.R. WELD,24,1341.6,1514.6,2103.6,1468.2,2039.2,1510.5,2097.9,0.677,1.129,1.0,1.2,2022,3917,13770.708856800002,2.0610576,208.5,12258.1416,25.4,16417.755886159586
12510,0.344,7.434,32.782,45180.161,Metal Loss,External,28.0,0.096,43.0,AXGR,20.0,,,,2.6,EXT ML,36,N,N,5.97,157.337,11:04,24.923,CMFL,1025,65000,E.R. WELD,24,1341.6,1462.6,2031.4,1394.8,1937.3,1444.2,2005.9,0.701,1.089,1.0,1.2,2022,3918,13770.9130728,2.2658832,211.5,12258.1416,27.94,16417.95900026556
12510,0.344,8.399,31.818,45181.125,Metal Loss,External,20.0,0.069,35.0,GENE,20.0,,,,2.6,EXT ML,36,N,N,5.97,157.425,11:04,24.504,CMFL,1025,65000,E.R. WELD,24,1341.6,1493.0,2073.6,1437.1,1995.9,1487.2,2065.5,0.687,1.112,1.0,1.2,2022,3919,13771.206900000001,2.5600152,214.5,12258.1416,33.019999999999996,16418.25124205386
12510,0.344,8.953,31.26,45181.683,Metal Loss,External,17.0,0.058,32.0,GENE,20.0,,,,2.4,EXT ML,36,N,N,5.97,157.475,11:04,24.923,CMFL,1025,65000,E.R. WELD,24,1341.6,1505.9,2091.5,1459.9,2027.6,1501.3,2085.1,0.681,1.123,1.0,1.2,2022,3920,13771.3769784,2.7288744,213.5,12258.1416,33.019999999999996,16418.420402757045
12510,0.344,12.936,27.277,45185.666,Metal Loss,External,13.0,0.044,28.0,GENE,20.0,,,,4.9,EXT ML ( ON SW ),36,N,N,5.97,157.835,11:04,0.419,CMFL,1025,65000,E.R. WELD,24,1341.6,1476.8,2051.2,1375.9,1910.9,1463.3,2032.3,0.694,1.099,1.0,1.2,2022,3921,13772.5909968,3.9428928,333.5,12258.1416,48.26,16419.62787064376
12510,0.344,13.825,26.388,45186.555,Metal Loss,External,15.0,0.052,30.0,GENE,20.0,,,,1.9,EXT ML,36,N,N,5.97,157.916,11:04,26.18,CMFL,1025,65000,E.R. WELD,24,1341.6,1522.4,2114.4,1488.5,2067.3,1517.2,2107.2,0.673,1.134,1.0,1.2,2022,3922,13772.861964000002,4.21386,206.5,12258.1416,35.559999999999995,16419.897375778404
12510,0.344,13.986,26.23,45186.713,Metal Loss,External,42.0,0.144,57.0,GENE,15.0,,,,16.5,*EXT ML,36,Y,Y,5.97,157.93,11:04,30.997,CMFL,1025,65000,E.R. WELD,24,1341.6,1084.5,1506.3,901.0,1251.4,1211.3,1682.4,0.945,0.81,1.0,1.2,2022,3923,13772.910122400002,4.262932800000001,174.0,12258.1416,419.09999999999997,16419.94527432877
12510,0.344,15.223,24.993,45187.949,Metal Loss,External,10.0,0.034,25.0,GENE,20.0,,,,6.2,EXT ML ( ON SW ),36,N,N,5.97,158.042,11:04,1.466,CMFL,1025,65000,E.R. WELD,24,1341.6,1478.4,2053.4,1366.7,1898.3,1465.5,2035.4,0.693,1.103,1.0,1.2,2022,3924,13773.2868552,4.6399704,338.5,12258.1416,71.11999999999999,16420.319974380982
12510,0.344,15.292,24.925,45188.018,Metal Loss,External,25.0,0.086,40.0,GENE,20.0,,,,6.9,EXT ML,36,N,N,5.97,158.048,11:04,23.038,CMFL,1025,65000,E.R. WELD,24,1341.6,1356.9,1884.6,1217.8,1691.4,1401.0,1945.9,0.755,1.01,1.0,1.2,2022,3925,13773.3078864,4.6610016000000005,234.0,12258.1416,157.48,16420.340892102344
12510,0.344,15.722,24.495,45188.448,Metal Loss,External,16.0,0.055,31.0,GENE,20.0,,,,1.4,EXT ML,36,N,N,5.97,158.087,11:04,31.206,CMFL,1025,65000,E.R. WELD,24,1341.6,1532.7,2128.7,1512.8,2101.1,1529.5,2124.3,0.669,1.142,1.0,1.2,2022,3926,13773.4389504,4.7920656,183.0,12258.1416,33.019999999999996,16420.471248916627
12510,0.344,15.764,24.449,45188.494,Metal Loss,External,17.0,0.058,32.0,GENE,20.0,,,,9.9,EXT ML,36,N,N,5.97,158.091,11:04,24.714,CMFL,1025,65000,E.R. WELD,24,1341.6,1395.3,1938.0,1246.8,1731.7,1404.9,1951.3,0.735,1.04,1.0,1.2,2022,3927,13773.4529712,4.8048672,207.0,12258.1416,144.78,16420.485194064204
12510,0.344,16.581,23.635,45189.308,Metal Loss,External,26.0,0.089,41.0,GENE,20.0,,,,2.4,EXT ML,36,N,N,5.97,158.165,11:04,16.127,CMFL,1025,65000,E.R. WELD,24,1341.6,1479.5,2054.9,1422.0,1974.9,1464.6,2034.1,0.693,1.102,1.0,1.2,2022,3928,13773.7010784,5.0538888,248.0,12258.1416,109.21999999999998,16420.731962545193
12510,0.344,17.175,23.038,45189.905,Metal Loss,External,20.0,0.069,35.0,GENE,20.0,,,,13.3,EXT ML,36,N,N,5.97,158.219,11:04,27.437,CMFL,1025,65000,E.R. WELD,24,1341.6,1352.9,1879.1,1185.7,1646.7,1394.6,1936.9,0.758,1.005,1.0,1.2,2022,3929,13773.883044,5.234940000000001,208.5,12258.1416,220.97999999999996,16420.91294630828
12510,0.344,17.841,22.372,45190.571,Metal Loss,External,11.0,0.038,26.0,GENE,20.0,,,,14.9,EXT ML,36,N,N,5.97,158.279,11:04,36.442,CMFL,1025,65000,E.R. WELD,24,1341.6,1435.9,1994.3,1277.8,1774.8,1446.8,2009.4,0.714,1.071,1.0,1.2,2022,3930,13774.086040800003,5.437936800000001,141.0,12258.1416,152.39999999999998,16421.114847792727
12510,0.344,18.14,22.077,45190.866,Metal Loss,External,23.0,0.079,38.0,GENE,20.0,,,,6.5,EXT ML,36,N,N,5.97,158.306,11:04,21.572,CMFL,1025,65000,E.R. WELD,24,1341.6,1375.3,1910.2,1246.3,1731.0,1417.7,1969.0,0.745,1.027,1.0,1.2,2022,3931,13774.175956800002,5.529072,227.0,12258.1416,55.88,16421.20427863043
12510,0.344,19.108,21.109,45191.834,Metal Loss,External,19.0,0.065,34.0,GENE,20.0,,,,2.3,EXT ML,36,N,N,5.97,158.394,11:04,22.201,CMFL,1025,65000,E.R. WELD,24,1341.6,1503.5,2088.3,1454.9,2020.7,1494.9,2076.3,0.682,1.12,0.6,1.2,2022,3932,13774.471003200002,5.824118400000001,225.0,12258.1416,33.019999999999996,16421.49773304026
12510,0.344,19.656,20.558,45192.385,Metal Loss,External,27.0,0.093,42.0,GENE,20.0,,,,2.7,EXT ML,36,N,N,5.97,158.443,11:04,24.714,CMFL,1025,65000,E.R. WELD,24,1341.6,1461.3,2029.5,1396.9,1940.2,1446.6,2009.2,0.702,1.091,1.0,1.2,2022,3933,13774.638948000002,5.9911487999999995,214.5,12258.1416,38.099999999999994,16421.66477165577
12510,0.344,20.112,20.105,45192.838,Metal Loss,External,32.0,0.11,47.0,GENE,20.0,,,,1.8,EXT ML,36,N,N,5.97,158.485,11:04,27.855,CMFL,1025,65000,E.R. WELD,24,1341.6,1490.7,2070.4,1450.3,2014.3,1476.4,2050.6,0.688,1.112,1.0,1.2,2022,3934,13774.777022400001,6.130137599999999,199.0,12258.1416,53.339999999999996,16421.80210104384
12510,0.344,20.295,19.921,45193.022,Metal Loss,External,16.0,0.055,31.0,GENE,20.0,,,,1.8,EXT ML,36,N,N,5.97,158.501,11:04,36.024,CMFL,1025,65000,E.R. WELD,24,1341.6,1522.4,2114.5,1491.9,2072.1,1517.1,2107.1,0.673,1.135,1.0,1.2,2022,3935,13774.8331056,6.185916000000001,143.5,12258.1416,50.8,16421.857881634136
12510,0.344,20.771,19.446,45193.497,Metal Loss,External,38.0,0.131,53.0,GENE,20.0,,,,12.0,EXT ML,36,N,N,5.97,158.544,11:04,29.531,CMFL,1025,65000,E.R. WELD,24,1341.6,1164.2,1616.9,985.2,1368.4,1276.1,1772.4,0.881,0.866,1.0,1.2,2022,3936,13774.977885600001,6.331000800000001,185.0,12258.1416,208.27999999999997,16422.001880440614
12510,0.344,21.991,18.225,45194.718,Metal Loss,External,14.0,0.048,29.0,GENE,20.0,,,,2.6,EXT ML,36,N,N,5.97,158.655,11:04,28.484,CMFL,1025,65000,E.R. WELD,24,1341.6,1510.8,2098.4,1460.9,2029.0,1503.4,2088.1,0.679,1.126,1.0,1.2,2022,3937,13775.3500464,6.7028568,196.0,12258.1416,48.26,16422.372033162097
12510,0.344,22.69,17.526,45195.417,Metal Loss,External,14.0,0.048,29.0,GENE,20.0,,,,5.0,EXT ML ( ON SW ),36,N,N,5.97,158.718,11:04,0.628,CMFL,1025,65000,E.R. WELD,24,1341.6,1465.1,2034.9,1366.2,1897.6,1449.1,2012.6,0.7,1.094,1.0,1.2,2022,3938,13775.5631016,6.9159120000000005,328.5,12258.1416,83.82,16422.58393877415
12510,0.344,24.16,16.053,45196.89,Metal Loss,External,13.0,0.044,28.0,GENE,20.0,,,,3.8,EXT ML ( ON SW ),36,N,N,5.97,158.851,11:04,0.838,CMFL,1025,65000,E.R. WELD,24,1341.6,1492.9,2073.4,1413.0,1962.5,1482.2,2058.6,0.687,1.112,1.0,1.2,2022,3939,13776.012072000001,7.363968000000001,328.0,12258.1416,55.88,16423.030486651915
12510,0.344,25.991,14.222,45198.72,Metal Loss,External,16.0,0.055,31.0,GENE,20.0,,,,7.8,EXT ML,36,N,N,5.97,159.017,11:04,29.112,CMFL,1025,65000,E.R. WELD,24,1341.6,1416.7,1967.7,1284.7,1784.3,1461.9,2030.5,0.724,1.058,1.0,1.2,2022,3940,13776.569856000002,7.9220568,194.0,12258.1416,76.19999999999999,16423.585261001073
12510,0.344,26.962,13.255,45199.688,Metal Loss,External,13.0,0.044,28.0,GENE,20.0,,,,1.9,EXT ML,36,N,N,5.97,159.105,11:04,27.646,CMFL,1025,65000,E.R. WELD,24,1341.6,1525.9,2119.4,1493.5,2074.3,1521.6,2113.3,0.672,1.137,1.0,1.2,2022,3941,13776.8649024,8.2180176,199.5,12258.1416,45.72,16423.878715410898
12510,0.344,27.546,12.671,45200.272,Metal Loss,External,16.0,0.055,31.0,GENE,20.0,,,,1.5,EXT ML,36,N,N,5.97,159.157,11:04,27.646,CMFL,1025,65000,E.R. WELD,24,1341.6,1528.9,2123.5,1505.4,2090.9,1524.9,2118.0,0.671,1.14,1.0,1.2,2022,3942,13777.0429056,8.3960208,200.0,12258.1416,38.099999999999994,16424.055758154016
12510,0.344,,,45202.68,Field Bend,,,,,,,,,,,BEND-COLD RIGHT,36,,,5.97,159.375,11:04,,CMFL,1025,65000,E.R. WELD,24,1341.6,,,,,,,,,,,2022,3943,13777.776864000001,,,12258.1416,,16424.785756314
12510,0.344,33.274,6.942,45206.001,Metal Loss,External,10.0,0.034,25.0,GENE,20.0,,,,12.4,EXT ML ( ON SW ),36,N,N,5.97,159.676,11:04,0.419,CMFL,1025,65000,E.R. WELD,24,1341.6,1449.1,2012.6,1300.5,1806.2,1431.1,1987.6,0.707,1.083,1.0,1.2,2022,3944,13778.7891048,10.141915200000001,334.0,12258.1416,60.959999999999994,16425.792535337794
12530,0.344,0.846,32.274,45253.973,Metal Loss,External,21.0,0.072,36.0,GENE,20.0,,,,2.2,EXT ML,6,N,N,5.97,163.225,02:28,7.749,CMFL,1025,65000,E.R. WELD,24,1341.6,1499.7,2082.9,1452.4,2017.3,1489.4,2068.6,0.684,1.118,1.0,1.2,2022,3947,13793.4109704,0.2578608,37.0,10094.061599999999,40.64,16440.37774350068
12530,0.344,0.873,32.244,45254.003,Metal Loss,External,17.0,0.058,32.0,GENE,20.0,,,,2.1,EXT ML,6,N,N,5.97,163.227,02:28,8.378,CMFL,1025,65000,E.R. WELD,24,1341.6,1515.0,2104.2,1474.8,2048.3,1508.2,2094.8,0.677,1.129,1.0,1.2,2022,3948,13793.4201144,0.2660904,113.5,10094.061599999999,33.019999999999996,16440.388776934866
12530,0.344,29.019,4.098,45282.149,Metal Loss,External,35.0,0.12,50.0,GENE,20.0,,,,3.0,EXT ML,6,N,N,5.97,164.982,02:28,6.702,CMFL,1025,65000,E.R. WELD,24,1341.6,1410.9,1959.6,1325.0,1840.3,1390.7,1931.5,0.727,1.052,1.0,1.2,2022,3949,13801.9990152,8.8449912,48.0,10094.061599999999,134.61999999999998,16450.74034488993
12530,0.344,,,45283.333,Start Repair Marker,,,,,,,,,,,REPAIR MARKER RECOAT START,6,,,5.97,165.055,02:28,,CMFL,1025,65000,E.R. WELD,24,1341.6,,,,,,,,,,,2022,3950,13802.3598984,,,10094.061599999999,,16451.175797759217
12530,0.344,30.758,2.359,45283.888,Metal Loss,External,24.0,0.082,39.0,GENE,20.0,,,,7.4,EXT ML ( ON SW ),6,N,N,5.97,165.089,02:28,0.628,CMFL,1025,65000,E.R. WELD,24,1341.6,1351.2,1876.6,1213.8,1685.8,1349.6,1874.5,0.759,1.01,1.0,1.2,2022,3951,13802.5290624,9.3750384,68.5,10094.061599999999,66.03999999999999,16451.37991629169
12530,0.344,31.194,1.923,45284.324,Metal Loss,External,15.0,0.052,30.0,GENE,20.0,,,,2.4,EXT ML,6,N,N,5.97,165.116,02:28,17.593,CMFL,1025,65000,E.R. WELD,24,1341.6,1510.8,2098.4,1462.9,2031.9,1505.6,2091.1,0.679,1.126,0.6,1.2,2022,3952,13802.661955200001,9.5079312,153.5,10094.061599999999,106.67999999999999,16451.540268868557
12530,0.344,31.227,1.893,45284.354,Metal Loss,External,13.0,0.044,28.0,GENE,20.0,,,,1.7,EXT ML,6,N,N,5.97,165.118,02:28,4.189,CMFL,1025,65000,E.R. WELD,24,1341.6,1530.3,2125.4,1505.7,2091.2,1526.8,2120.5,0.67,1.141,1.0,1.2,2022,3953,13802.6710992,9.5179896,93.5,10094.061599999999,60.959999999999994,16451.551302302745
12540,0.344,,,45286.483,Start Composite Wrap,,,,,,,,,,,2012 DIG 30 COMPOSITE WRAP START,16,,,5.97,165.25,12:08,,CMFL,1025,65000,E.R. WELD,24,1341.6,,,,,,,,,,,2022,3955,13803.320018400002,,,6772.960800000001,,16452.377127647902
12540,0.344,,,45286.493,Start Repair Marker,,,,,,,,,,,REPAIR MARKER START,16,,,5.97,165.251,12:08,,CMFL,1025,65000,E.R. WELD,24,1341.6,,,,,,,,,,,2022,3956,13803.323066400002,,,6772.960800000001,,16452.382619836375
12540,0.344,0.669,21.552,45286.916,Metal Loss,External,53.0,0.182,,GENE,,,,,5.1,*EXT ML ( ON SW ) REPAIRED,16,Y,Y,5.97,165.277,12:08,2.094,CMFL,1025,65000,E.R. WELD,24,1341.6,1154.6,1603.6,984.0,1366.7,1365.0,1895.8,0.888,0.859,,,2022,3957,13803.4519968,0.20391120000000001,0.5,6772.960800000001,208.27999999999997,16452.614939408668
12540,0.344,0.814,21.407,45287.06,Metal Loss,External,17.0,0.058,,GENE,,,,,3.7,*EXT ML REPAIRED,16,Y,Y,5.97,165.286,12:08,6.912,CMFL,1025,65000,E.R. WELD,24,1341.6,1476.1,2050.2,1392.7,1934.3,1461.8,2030.3,0.694,1.098,,,2022,3958,13803.495888,0.2481072,36.5,6772.960800000001,68.58,16452.69402692264
12540,0.344,0.837,21.385,45287.083,Metal Loss,External,14.0,0.048,,GENE,,,,,2.6,EXT ML REPAIRED,16,N,N,5.97,165.287,12:08,29.322,CMFL,1025,65000,E.R. WELD,24,1341.6,1509.8,2097.0,1457.1,2023.8,1502.3,2086.5,0.679,1.125,,,2022,3959,13803.5028984,0.2551176,224.0,6772.960800000001,81.28,16452.706658956122
12540,0.344,0.853,21.368,45287.1,Metal Loss,External,12.0,0.041,,GENE,,,,,3.0,EXT ML REPAIRED,16,N,N,5.97,165.288,12:08,26.808,CMFL,1025,65000,E.R. WELD,24,1341.6,1509.5,2096.5,1448.0,2011.2,1502.0,2086.1,0.679,1.124,,,2022,3960,13803.50808,0.2599944,132.0,6772.960800000001,50.8,16452.71599567652
12540,0.344,,,45287.772,End Composite Wrap,,,,,,,,,,,2012 DIG 30 COMPOSITE WRAP END,16,,,5.97,165.33,12:08,,CMFL,1025,65000,E.R. WELD,24,1341.6,,,,,,,,,,,2022,3961,13803.7129056,,,6772.960800000001,,16453.08507074173
12540,0.344,,,45287.848,End Repair Marker,,,,,,,,,,,REPAIR MARKER END,16,,,5.97,165.334,12:08,,CMFL,1025,65000,E.R. WELD,24,1341.6,,,,,,,,,,,2022,3962,13803.7360704,,,6772.960800000001,,16453.126811374106
12540,0.344,,,45288.143,End Repair Marker,,,,,,,,,,,REPAIR MARKER RECOAT END,16,,,5.97,165.353,12:08,,CMFL,1025,65000,E.R. WELD,24,1341.6,,,,,,,,,,,2022,3963,13803.8259864,,,6772.960800000001,,16453.28883093398
12540,0.344,5.659,16.562,45291.906,Metal Loss,External,15.0,0.052,30.0,GENE,20.0,,,,4.3,EXT ML,16,N,N,5.97,165.565,12:08,17.174,CMFL,1025,65000,E.R. WELD,24,1341.6,1472.9,2045.7,1380.0,1916.7,1462.5,2031.2,0.696,1.097,1.0,1.2,2022,3964,13804.972948800001,1.7248632,79.0,6772.960800000001,121.91999999999999,16455.35554145538
12540,0.344,9.895,12.329,45296.138,Metal Loss,External,17.0,0.058,32.0,GENE,20.0,,,,3.6,EXT ML,16,N,N,5.97,165.799,12:08,33.72,CMFL,1025,65000,E.R. WELD,24,1341.6,1477.4,2052.0,1398.1,1941.7,1467.3,2038.0,0.694,1.1,1.0,1.2,2022,3965,13806.2628624,3.015996,166.0,6772.960800000001,60.959999999999994,16457.67983561604
12540,0.344,,,45299.869,Field Bend,,,,,,,,,,,BEND-COLD LEFT,16,,,5.97,166.006,12:08,,CMFL,1025,65000,E.R. WELD,24,1341.6,,,,,,,,,,,2022,3966,13807.4000712,,,6772.960800000001,,16459.728971134333
12540,0.344,14.747,7.477,45300.991,Metal Loss,External,30.0,0.103,45.0,GENE,20.0,,,,10.7,EXT ML,16,N,N,5.97,166.068,12:08,12.985,CMFL,1025,65000,E.R. WELD,24,1341.6,1257.5,1746.5,1095.0,1520.8,1357.1,1884.9,0.815,0.939,1.0,1.2,2022,3967,13807.742056800002,4.4948856,77.5,6772.960800000001,215.89999999999998,16460.34519468071
12540,0.344,16.847,5.377,45303.091,Metal Loss,External,15.0,0.052,30.0,GENE,20.0,,,,3.6,EXT ML,16,N,N,5.97,166.184,12:08,23.876,CMFL,1025,65000,E.R. WELD,24,1341.6,1484.7,2062.0,1407.8,1955.3,1477.1,2051.5,0.69,1.107,1.0,1.2,2022,3968,13808.3821368,5.134965600000001,118.0,6772.960800000001,40.64,16461.498554259488
12540,0.344,17.149,5.072,45303.396,Metal Loss,External,16.0,0.055,31.0,GENE,20.0,,,,3.4,EXT ML,16,N,N,5.97,166.201,12:08,8.168,CMFL,1025,65000,E.R. WELD,24,1341.6,1484.8,2062.2,1410.9,1959.6,1483.9,2061.0,0.69,1.107,1.0,1.2,2022,3969,13808.4751008,5.2270152,46.5,6772.960800000001,43.18,16461.666066007834
12540,0.344,17.638,4.583,45303.885,Metal Loss,External,21.0,0.072,36.0,GENE,20.0,,,,13.0,EXT ML,16,N,N,5.97,166.228,12:08,7.959,CMFL,1025,65000,E.R. WELD,24,1341.6,1338.9,1859.6,1176.5,1634.0,1349.0,1873.6,0.766,0.998,1.0,1.2,2022,3970,13808.624148,5.3760624,44.0,6772.960800000001,144.78,16461.934634024034
12540,0.344,17.969,4.255,45304.213,Metal Loss,External,16.0,0.055,31.0,GENE,20.0,,,,7.4,EXT ML,16,N,N,5.97,166.247,12:08,24.714,CMFL,1025,65000,E.R. WELD,24,1341.6,1420.8,1973.3,1291.4,1793.7,1424.6,1978.7,0.722,1.061,1.0,1.2,2022,3971,13808.7241224,5.4769512,121.0,6772.960800000001,60.959999999999994,16462.114777805862
12540,0.344,19.19,3.031,45305.436,Metal Loss,External,13.0,0.044,28.0,GENE,20.0,,,,3.5,EXT ML,16,N,N,5.97,166.314,12:08,22.829,CMFL,1025,65000,E.R. WELD,24,1341.6,1494.7,2075.9,1423.8,1977.4,1487.7,2066.2,0.686,1.115,1.0,1.2,2022,3972,13809.096892800002,5.849112000000001,113.0,6772.960800000001,45.72,16462.78647245579
12540,0.344,20.653,1.572,45306.896,Metal Loss,External,11.0,0.038,26.0,GENE,20.0,,,,3.5,EXT ML,16,N,N,5.97,166.395,12:08,22.41,CMFL,1025,65000,E.R. WELD,24,1341.6,1506.3,2092.1,1435.8,1994.1,1498.3,2081.0,0.681,1.122,1.0,1.2,2022,3974,13809.5419008,6.2950344,111.0,6772.960800000001,83.82,16463.588331972463
12540,0.344,21.175,1.05,45307.418,Metal Loss,External,20.0,0.069,35.0,GENE,20.0,,,,12.4,EXT ML ( NEAR GW ),16,N,N,5.97,166.424,12:08,24.295,CMFL,1025,65000,E.R. WELD,24,1341.6,1349.8,1874.7,1192.0,1655.5,1370.4,1903.4,0.759,1.008,1.0,1.2,2022,3975,13809.7010064,6.454140000000001,122.5,6772.960800000001,71.11999999999999,16463.875024210614
12540,0.344,21.309,0.912,45307.556,Metal Loss,External,18.0,0.062,33.0,GENE,20.0,,,,9.7,EXT ML,16,N,N,5.97,166.432,12:08,8.587,CMFL,1025,65000,E.R. WELD,24,1341.6,1392.4,1933.9,1239.1,1721.0,1393.9,1936.0,0.736,1.034,1.0,1.2,2022,3976,13809.7430688,6.494983200000001,53.0,6772.960800000001,109.21999999999998,16463.950816411507
12550,0.344,0.167,40.312,45308.632,Metal Loss,External,18.0,0.062,33.0,GENE,20.0,,,,2.7,EXT ML,12,N,N,5.97,166.491,10:48,30.578,CMFL,1025,65000,E.R. WELD,24,1341.6,1493.2,2073.9,1436.6,1995.3,1481.9,2058.2,0.687,1.114,1.0,1.2,2022,3978,13810.0710336,0.050901600000000005,110.0,12337.084799999999,50.8,16464.5011156976
12550,0.344,0.341,40.135,45308.809,Metal Loss,External,20.0,0.069,35.0,GENE,20.0,,,,8.4,EXT ML,12,N,N,5.97,166.501,10:48,15.917,CMFL,1025,65000,E.R. WELD,24,1341.6,1378.4,1914.4,1235.8,1716.3,1381.8,1919.1,0.744,1.028,1.0,1.2,2022,3979,13810.124983200001,0.10393680000000001,38.0,12337.084799999999,111.76,16464.55444417611
