Repository: bforce541/tidal-backend-work

# ILI Alignment & Growth (MVP)

Two-run weld-anchored alignment + anomaly matching + growth rates. Deterministic, explainable, engineer-aligned.

## MVP: What It Does

Given two ILI runs (e.g. 2007 & 2015 OR 2015 & 2022):

1. **Ingest** – Excel/CSV
2. **Normalize** – Schema + units (distances → m, clock → degrees, depth → %, length/width → mm)
3. **Align** – Weld-anchored, segment-wise linear mapping
4. **Match** – Distance + clock + type + geometry (hard filters, weighted score)
5. **Growth** – Depth/length/width rates for matched pairs only
6. **Flag** – New, Missing, Ambiguous
7. **Output** – Excel + CSV + summary.json

Prediction is **not** part of MVP.

File: output 2/tables/New_2022_vs_2015.csv (part 18 of 23)
[in.]",Pdesign [PSI],"Mod B31G Psafe 
[PSI]",Mod B31G Pburst [PSI],"Mod B31G Psafe Pressure with Tolerance
[PSI]","Mod B31G Pburst Pressure with Tolerance
[PSI]",Effective Area Psafe [PSI],Effective Area Pburst [PSI],ERF,RPR,Length Tolerance [in],Width Tolerance [in],run_year,row_index,distance_raw_m,dist_to_us_weld_m,clock_position_deg,length_mm,width_mm,distance_corrected_m
12550,0.344,0.886,39.593,45309.35,Metal Loss,External,21.0,0.072,36.0,GENE,20.0,,,,8.4,EXT ML,12,N,N,5.97,166.531,10:48,30.788,CMFL,1025,65000,E.R. WELD,24,1341.6,1375.0,1909.7,1226.2,1703.1,1442.1,2003.0,0.746,1.022,1.0,1.2,2022,3980,13810.28988,0.27005280000000004,108.5,12337.084799999999,83.82,16464.717442520014
12550,0.344,1.722,38.753,45310.19,Metal Loss,External,24.0,0.082,39.0,GENE,20.0,,,,7.0,EXT ML,12,N,N,5.97,166.578,10:48,30.788,CMFL,1025,65000,E.R. WELD,24,1341.6,1360.7,1889.8,1223.7,1699.6,1405.1,1951.5,0.753,1.015,1.0,1.2,2022,3981,13810.545912000001,0.5248656,88.5,12337.084799999999,287.02,16464.97052682479
12550,0.344,,,45312.5,Start Repair Marker,,,,,,,,,,,REPAIR MARKER RECOAT START,12,,,5.97,166.666,10:48,,CMFL,1025,65000,E.R. WELD,24,1341.6,,,,,,,,,,,2022,3982,13811.25,,,12337.084799999999,,16465.666508662915
12550,0.344,4.928,35.551,45313.392,Metal Loss,External,26.0,0.089,41.0,GENE,20.0,,,,18.1,EXT ML,12,N,N,5.97,166.693,10:48,28.903,CMFL,1025,65000,E.R. WELD,24,1341.6,1271.1,1765.5,1092.3,1517.0,1295.9,1799.9,0.806,0.945,1.0,1.2,2022,3983,13811.521881600002,1.5020544,99.0,12337.084799999999,116.83999999999999,16465.93526009132
12550,0.344,,,45315.705,End Repair Marker,,,,,,,,,,,REPAIR MARKER RECOAT END,12,,,5.97,166.762,10:48,,CMFL,1025,65000,E.R. WELD,24,1341.6,,,,,,,,,,,2022,3984,13812.226884000002,,,12337.084799999999,,16466.63214580196
12550,0.344,13.881,26.598,45322.346,Metal Loss,External,17.0,0.058,32.0,GENE,20.0,,,,1.7,EXT ML,12,N,N,5.97,166.96,10:48,27.855,CMFL,1025,65000,E.R. WELD,24,1341.6,1524.6,2117.5,1495.6,2077.3,1519.7,2110.8,0.672,1.136,1.0,1.2,2022,3985,13814.2510608,4.2309288,96.5,12337.084799999999,45.72,16468.63301826386
12550,0.344,17.979,22.497,45326.447,Metal Loss,External,33.0,0.113,48.0,GENE,20.0,,,,2.0,EXT ML,12,N,N,5.97,167.083,10:48,30.369,CMFL,1025,65000,E.R. WELD,24,1341.6,1475.2,2048.9,1425.4,1979.7,1457.1,2023.7,0.695,1.1,1.0,1.2,2022,3986,13815.5010456,5.4799992,108.5,12337.084799999999,60.959999999999994,16469.868611994665
12550,0.344,26.959,13.52,45335.423,Metal Loss,External,12.0,0.041,27.0,AXGR,20.0,,,,2.3,EXT ML,12,N,N,5.97,167.351,10:48,34.558,CMFL,1025,65000,E.R. WELD,24,1341.6,1521.4,2113.1,1480.4,2056.1,1516.2,2105.8,0.674,1.134,1.0,1.2,2022,3987,13818.236930400002,8.2171032,158.5,12337.084799999999,25.4,16472.572998565673
12550,0.344,27.923,12.552,45336.391,Metal Loss,External,14.0,0.048,29.0,PITT,20.0,,,,1.7,EXT ML,12,N,N,5.97,167.38,10:48,33.72,CMFL,1025,65000,E.R. WELD,24,1341.6,1528.3,2122.7,1502.0,2086.1,1524.3,2117.1,0.671,1.139,0.6,1.2,2022,3988,13818.5319768,8.5109304,163.0,12337.084799999999,25.4,16472.864648097835
12550,0.344,31.486,8.99,45339.954,Metal Loss,External,11.0,0.038,26.0,GENE,20.0,,,,2.8,EXT ML,12,N,N,5.97,167.487,10:48,17.593,CMFL,1025,65000,E.R. WELD,24,1341.6,1516.8,2106.7,1463.7,2032.9,1510.8,2098.4,0.676,1.13,1.0,1.2,2022,3989,13819.6179792,9.596932800000001,48.0,12337.084799999999,68.58,16473.93814735725
12550,0.344,36.447,4.032,45344.911,Metal Loss,External,11.0,0.038,26.0,GENE,20.0,,,,2.9,EXT ML,12,N,N,5.97,167.635,10:48,19.059,CMFL,1025,65000,E.R. WELD,24,1341.6,1513.1,2101.5,1458.9,2026.2,1506.3,2092.1,0.678,1.129,1.0,1.2,2022,3990,13821.1288728,11.109045600000002,54.5,12337.084799999999,73.66,16475.43164604625
12550,0.344,,,45347.539,Start Repair Marker,,,,,,,,,,,REPAIR MARKER 2012 DIG 31 RECOAT START,12,,,5.97,167.713,10:48,,CMFL,1025,65000,E.R. WELD,24,1341.6,,,,,,,,,,,2022,3991,13821.9298872,,,12337.084799999999,,16476.223438371184
12550,0.344,39.587,0.892,45348.051,Metal Loss,External,15.0,0.052,30.0,GENE,20.0,,,,2.6,EXT ML,12,N,N,5.97,167.729,10:48,30.997,CMFL,1025,65000,E.R. WELD,24,1341.6,1507.5,2093.7,1455.1,2021.0,1499.3,2082.4,0.68,1.123,1.0,1.2,2022,3992,13822.085944800001,12.066117600000002,111.5,12337.084799999999,66.03999999999999,16476.377699280758
12560,0.344,1.404,5.223,45350.348,Metal Loss,External,15.0,0.052,30.0,GENE,20.0,,,,1.6,EXT ML,2,N,N,5.97,167.797,12:12,20.525,CMFL,1025,65000,E.R. WELD,24,1341.6,1529.6,2124.5,1505.4,2090.9,1525.9,2119.3,0.67,1.14,1.0,1.2,2022,3994,13822.7860704,0.4279392,104.0,2019.9096000000002,33.019999999999996,16479.234276331365
12560,0.344,1.562,5.066,45350.505,Metal Loss,External,20.0,0.069,35.0,GENE,20.0,,,,5.2,EXT ML,2,N,N,5.97,167.802,12:12,25.552,CMFL,1025,65000,E.R. WELD,24,1341.6,1421.6,1974.5,1312.2,1822.6,1398.1,1941.9,0.721,1.062,1.0,1.2,2022,3995,13822.833924,0.47609760000000007,135.0,2019.9096000000002,172.72,16479.523622000896
12560,0.344,,,45351.201,End Repair Marker,,,,,,,,,,,REPAIR MARKER 2012 DIG 31 RECOAT END,2,,,5.97,167.823,12:12,,CMFL,1025,65000,E.R. WELD,24,1341.6,,,,,,,,,,,2022,3996,13823.0460648,,,2019.9096000000002,,16480.806326370293
12570,0.344,,,45381.109,Field Bend,,,,,,,,,,,BEND-COLD OVER,1,,,5.97,164.945,02:20,,CMFL,1025,65000,E.R. WELD,24,1341.6,,,,,,,,,,,2022,3998,13832.1620232,,,12302.9472,,16494.911553853533
12570,0.344,,,45393.415,AGM,,,,,,,,,,,AGM 22 - AT LINE MARKER ON RIGHT OF WAY,1,,,5.97,163.399,02:20,,CMFL,1025,65000,E.R. WELD,24,1341.6,,,,,,,,,,,2022,3999,13835.912892,,,12302.9472,,16497.827574637995
12590,0.344,39.364,0.853,45475.371,Metal Loss,External,19.0,0.065,34.0,GENE,20.0,,,,3.5,EXT ML,3,N,N,5.97,139.361,02:12,29.112,CMFL,1025,65000,E.R. WELD,24,1341.6,1470.1,2041.8,1388.2,1928.0,1458.6,2025.8,0.697,1.094,1.0,1.2,2022,4006,13860.8930808,11.9981472,194.0,12259.056,172.72,16514.78652363667
12630,0.344,39.019,1.247,45635.489,Metal Loss,External,13.0,0.044,28.0,GENE,20.0,,,,2.8,EXT ML,1,N,N,5.97,77.824,09:28,20.735,CMFL,1025,65000,E.R. WELD,24,1341.6,1506.9,2093.0,1452.2,2016.9,1498.8,2081.7,0.68,1.124,1.0,1.2,2022,4013,13909.697047200001,11.8929912,184.5,12273.0768,63.5,16553.852686090897
12660,0.5,,,45721.312,Bend,,,,,,,,,,,BEND-HOT PULLED - 5.8D - 19° UNDER,0,,,4.14,54.376,UNKN,,CMFL,1025,60000,E.R. WELD,24,1800.0,,,,,,,,,,,2022,4017,13935.8558976,,,2659.0752,,16584.519540192574
12700,0.344,3.232,22.48,45830.584,Metal Loss,External,17.0,0.058,32.0,GENE,20.0,,,,16.3,EXT ML ( ON SW ),5,N,N,5.97,77.354,03:24,0.209,CMFL,1025,65000,E.R. WELD,24,1341.6,1371.3,1904.6,1204.7,1673.2,1392.8,1934.4,0.748,1.022,1.0,1.2,2022,4024,13969.162003200001,0.9851136000000001,101.0,7837.0176,53.339999999999996,16627.226755963282
12700,0.344,10.144,15.568,45837.497,Metal Loss,External,17.0,0.058,32.0,GENE,20.0,,,,37.0,EXT ML ( ON SW ),5,N,N,5.97,79.288,03:24,1.257,CMFL,1025,65000,E.R. WELD,24,1341.6,1344.5,1867.4,1163.7,1616.3,1320.6,1834.2,0.762,1.004,1.0,1.2,2022,4025,13971.2690856,3.0918912,103.5,7837.0176,111.76,16630.515896180805
12700,0.344,15.643,10.066,45842.999,Metal Loss,External,12.0,0.041,27.0,GENE,20.0,,,,5.0,EXT ML ( NEAR SW ),5,N,N,5.97,80.827,03:24,0.838,CMFL,1025,65000,E.R. WELD,24,1341.6,1479.6,2055.0,1378.6,1914.7,1466.7,2037.0,0.693,1.102,1.0,1.2,2022,4026,13972.9460952,4.767986400000001,97.5,7837.0176,48.26,16633.1336959026
12700,0.344,18.675,7.034,45846.03,Metal Loss,External,13.0,0.044,28.0,GENE,20.0,,,,3.9,EXT ML ( ON SW ),5,N,N,5.97,81.675,03:24,1.257,CMFL,1025,65000,E.R. WELD,24,1341.6,1488.2,2066.9,1407.1,1954.3,1476.6,2050.8,0.689,1.11,1.0,1.2,2022,4027,13973.869944,5.69214,107.5,7837.0176,63.5,16634.575817123387
12700,0.344,21.575,4.137,45848.927,Metal Loss,External,10.0,0.034,25.0,GENE,20.0,,,,12.1,EXT ML ( ON SW ),5,N,N,5.97,82.486,03:24,0.209,CMFL,1025,65000,E.R. WELD,24,1341.6,1450.1,2014.0,1302.3,1808.8,1432.3,1989.3,0.707,1.083,1.0,1.2,2022,4028,13974.752949600002,6.57606,100.5,7837.0176,53.339999999999996,16635.954182407662
12710,0.344,0.801,39.206,45853.865,Metal Loss,External,12.0,0.041,27.0,GENE,20.0,,,,2.9,EXT ML,5,N,N,5.97,83.867,06:04,16.336,CMFL,1025,65000,E.R. WELD,24,1341.6,1510.4,2097.8,1454.7,2020.4,1504.6,2089.7,0.679,1.126,1.0,1.2,2022,4031,13976.258052,0.24414480000000002,263.5,12194.133600000001,86.36,16638.168216745675
12710,0.344,0.843,39.163,45853.907,Metal Loss,External,21.0,0.072,36.0,GENE,20.0,,,,3.5,EXT ML,5,N,N,5.97,83.879,06:04,19.059,CMFL,1025,65000,E.R. WELD,24,1341.6,1458.4,2025.6,1378.2,1914.2,1447.5,2010.5,0.703,1.088,1.0,1.2,2022,4032,13976.270853600001,0.2569464,91.0,12194.133600000001,40.64,16638.181099301626
12710,0.344,0.846,39.16,45853.911,Metal Loss,External,20.0,0.069,35.0,GENE,20.0,,,,4.2,EXT ML,5,N,N,5.97,83.88,06:04,13.614,CMFL,1025,65000,E.R. WELD,24,1341.6,1443.0,2004.1,1350.5,1875.7,1448.4,2011.6,0.71,1.078,1.0,1.2,2022,4033,13976.2720728,0.2578608,117.0,12194.133600000001,71.11999999999999,16638.182326211718
12720,0.344,1.273,24.127,45894.344,Metal Loss,External,12.0,0.041,27.0,GENE,20.0,,,,1.9,EXT ML ( ON SW ),11,N,N,5.97,95.859,08:28,0.0,CMFL,1025,65000,E.R. WELD,24,1341.6,1528.9,2123.5,1499.3,2082.4,1525.1,2118.2,0.671,1.14,1.0,1.2,2022,4036,13988.5960512,0.3880104,253.5,7741.92,50.8,16650.674969999996
12720,0.344,2.526,22.877,45895.594,Metal Loss,External,11.0,0.038,26.0,GENE,20.0,,,,3.3,EXT ML ( ON SW ),11,N,N,5.97,96.231,08:28,0.628,CMFL,1025,65000,E.R. WELD,24,1341.6,1506.2,2092.0,1441.7,2002.4,1498.2,2080.8,0.681,1.124,1.0,1.2,2022,4037,13988.9770512,0.7699248,251.0,7741.92,71.11999999999999,16651.147469999996
12720,0.344,6.696,18.704,45899.767,Metal Loss,External,10.0,0.034,25.0,GENE,20.0,,,,5.3,EXT ML ( NEAR SW ),11,N,N,5.97,97.553,08:28,1.676,CMFL,1025,65000,E.R. WELD,24,1341.6,1487.2,2065.5,1386.1,1925.2,1475.8,2049.7,0.689,1.109,1.0,1.2,2022,4038,13990.2489816,2.0409408,261.5,7741.92,60.959999999999994,16652.724864
12720,0.344,8.757,16.644,45901.827,Metal Loss,External,11.0,0.038,26.0,GENE,20.0,,,,6.5,EXT ML ( ON SW ),11,N,N,5.97,98.206,08:28,0.628,CMFL,1025,65000,E.R. WELD,24,1341.6,1471.0,2043.1,1352.5,1878.5,1456.7,2023.1,0.697,1.096,1.0,1.2,2022,4039,13990.8768696,2.6691336,257.0,7741.92,63.5,16653.503544
12720,0.344,11.007,14.396,45904.075,Metal Loss,External,14.0,0.048,29.0,GENE,20.0,,,,20.0,EXT ML ( ON SW ),11,N,N,5.97,98.919,08:28,0.628,CMFL,1025,65000,E.R. WELD,24,1341.6,1399.7,1944.0,1228.9,1706.9,1396.8,1940.0,0.732,1.042,1.0,1.2,2022,4040,13991.56206,3.3549336,256.5,7741.92,109.21999999999998,16654.353288
12720,0.344,13.182,12.218,45906.253,Metal Loss,External,12.0,0.041,27.0,GENE,20.0,,,,4.0,EXT ML ( ON SW ),11,N,N,5.97,99.609,08:28,1.047,CMFL,1025,65000,E.R. WELD,24,1341.6,1493.3,2074.0,1411.7,1960.7,1482.8,2059.4,0.687,1.113,1.0,1.2,2022,4041,13992.2259144,4.017873600000001,259.0,7741.92,55.88,16655.176572
12720,0.344,19.183,6.217,45912.254,Metal Loss,External,13.0,0.044,28.0,GENE,20.0,,,,4.3,EXT ML ( ON SW ),11,N,N,5.97,101.51,08:28,0.628,CMFL,1025,65000,E.R. WELD,24,1341.6,1485.8,2063.6,1395.9,1938.8,1473.8,2047.0,0.69,1.106,1.0,1.2,2022,4042,13994.055019200001,5.8469784,257.0,7741.92,58.419999999999995,16657.44495
12720,0.344,19.843,5.561,45912.91,Metal Loss,External,13.0,0.044,28.0,AXGR,20.0,,,,3.0,EXT ML ( NEAR SW ),11,N,N,5.97,101.718,08:28,1.047,CMFL,1025,65000,E.R. WELD,24,1341.6,1507.8,2094.2,1447.0,2009.7,1500.0,2083.3,0.68,1.123,1.0,1.2,2022,4043,13994.254968000001,6.0481464,258.5,7741.92,25.4,16657.692918
12720,0.344,21.345,4.055,45914.416,Metal Loss,External,15.0,0.052,30.0,GENE,20.0,,,,3.3,EXT ML ( ON SW ),11,N,N,5.97,102.195,08:28,0.209,CMFL,1025,65000,E.R. WELD,24,1341.6,1490.8,2070.6,1419.8,1972.0,1479.5,2054.8,0.688,1.111,1.0,1.2,2022,4044,13994.7139968,6.505956,254.5,7741.92,104.13999999999999,16658.262186
12720,0.344,24.619,0.781,45917.69,Metal Loss,External,16.0,0.055,31.0,GENE,20.0,,,,2.2,EXT ML,11,N,N,5.97,103.232,08:28,10.053,CMFL,1025,65000,E.R. WELD,24,1341.6,1512.6,2100.9,1471.6,2043.9,1505.4,2090.8,0.678,1.128,1.0,1.2,2022,4046,13995.711912,7.503871200000001,205.5,7741.92,38.099999999999994,16659.499758
12730,0.344,0.138,39.833,45918.609,Metal Loss,External,23.0,0.079,38.0,GENE,20.0,,,,5.9,EXT ML,2,N,N,5.97,103.524,03:04,15.917,CMFL,1025,65000,E.R. WELD,24,1341.6,1392.3,1933.8,1264.6,1756.4,1428.8,1984.5,0.736,1.036,1.0,1.2,2022,4048,13995.9920232,0.04206240000000001,171.0,12182.856000000002,111.76,16659.853430461295
12730,0.344,28.822,11.152,45947.29,Seam Weld Manufacturing Anomaly,,,,,,,,,,8.5,SWA,2,N,N,5.97,113.037,03:04,,CMFL,1025,65000,E.R. WELD,24,1341.6,,,,,,,,,,,2022,4049,14004.733992000001,8.7849456,87.0,12182.856000000002,,16672.002216
12740,0.344,,,45988.583,Field Bend,,,,,,,,,,,BEND-COLD OVER,0,,,5.97,126.51,01:28,,CMFL,1025,65000,E.R. WELD,24,1341.6,,,,,,,,,,,2022,4051,14017.3200984,,,12276.124800000001,,16693.314668412066
12780,0.344,39.137,1.181,46128.317,Metal Loss,External,35.0,0.12,50.0,GENE,20.0,,,,4.7,EXT ML,2,N,N,5.97,161.938,02:00,33.301,CMFL,1025,65000,E.R. WELD,24,1341.6,1332.1,1850.1,1205.0,1673.7,1393.6,1935.5,0.77,0.992,1.0,1.2,2022,4056,14059.9110216,11.9289576,214.5,12288.926399999998,99.05999999999999,16744.796729250855
12780,0.344,39.406,0.915,46128.583,Metal Loss,External,21.0,0.072,36.0,GENE,20.0,,,,1.4,EXT ML,2,N,N,5.97,161.997,02:00,14.242,CMFL,1025,65000,E.R. WELD,24,1341.6,1526.9,2120.6,1504.8,2090.0,1525.2,2118.3,0.671,1.138,1.0,1.2,2022,4057,14059.9920984,12.0109488,131.5,12288.926399999998,68.58,16744.877247011456
12790,0.344,0.531,39.616,46130.03,Metal Loss,External,31.0,0.106,46.0,GENE,20.0,,,,8.4,EXT ML,2,N,N,5.97,162.316,10:24,19.687,CMFL,1025,65000,E.R. WELD,24,1341.6,1275.0,1770.8,1119.3,1554.5,1336.3,1855.9,0.804,0.951,1.0,1.2,2022,4059,14060.433144,0.16184880000000001,217.0,12237.110400000003,187.96,16745.316054566105
12790,0.344,,,46146.893,Field Bend,,,,,,,,,,,BEND-COLD OVER,2,,,5.97,164.267,10:24,,CMFL,1025,65000,E.R. WELD,24,1341.6,,,,,,,,,,,2022,4060,14065.5729864,,,12237.110400000003,,16750.445911220682
12790,0.344,20.361,19.787,46149.859,Metal Loss,External,30.0,0.103,45.0,GENE,20.0,,,,2.1,EXT ML,2,N,N,5.97,164.57,10:24,34.767,CMFL,1025,65000,E.R. WELD,24,1341.6,1481.1,2057.1,1430.3,1986.5,1465.2,2035.0,0.692,1.104,1.0,1.2,2022,4061,14066.4770232,6.206032800000001,146.0,12237.110400000003,38.099999999999994,16751.348191647503
12800,0.344,18.146,22.133,46187.792,Metal Loss,External,43.0,0.148,58.0,GENE,20.0,,,,13.4,EXT ML,46,N,N,5.97,166.152,11:52,31.835,CMFL,1025,65000,E.R. WELD,24,1341.6,1092.7,1517.7,909.0,1262.5,1133.0,1573.6,0.938,0.815,1.0,1.2,2022,4063,14078.039001600002,5.5309008,151.0,12277.039200000001,91.44,16762.862888279848
12800,0.344,19.045,21.234,46188.691,Metal Loss,External,19.0,0.065,34.0,GENE,20.0,,,,1.6,EXT ML,46,N,N,5.97,166.113,11:52,25.552,CMFL,1025,65000,E.R. WELD,24,1341.6,1523.1,2115.4,1497.7,2080.2,1517.7,2108.0,0.673,1.136,1.0,1.2,2022,4064,14078.3130168,5.804916,117.5,12277.039200000001,33.019999999999996,16763.13514152109
12800,0.344,19.57,20.709,46189.216,Metal Loss,External,33.0,0.113,48.0,GENE,20.0,,,,11.3,EXT ML,46,N,N,5.97,166.09,11:52,32.882,CMFL,1025,65000,E.R. WELD,24,1341.6,1223.0,1698.7,1053.4,1463.1,1217.6,1691.1,0.838,0.912,1.0,1.2,2022,4065,14078.4730368,5.964936000000001,142.5,12277.039200000001,213.35999999999999,16763.29413256853
12800,0.344,20.308,19.97,46189.954,Metal Loss,External,18.0,0.062,33.0,GENE,20.0,,,,1.5,EXT ML,46,N,N,5.97,166.057,11:52,25.342,CMFL,1025,65000,E.R. WELD,24,1341.6,1528.1,2122.3,1505.8,2091.3,1523.9,2116.5,0.671,1.139,1.0,1.2,2022,4066,14078.6979792,6.1898784000000004,116.5,12277.039200000001,40.64,16763.517628555222
12800,0.344,20.699,19.58,46190.344,Metal Loss,External,30.0,0.103,45.0,GENE,20.0,,,,9.0,EXT ML,46,N,N,5.97,166.04,11:52,31.835,CMFL,1025,65000,E.R. WELD,24,1341.6,1280.1,1778.0,1119.5,1554.8,1328.3,1844.9,0.801,0.952,1.0,1.2,2022,4067,14078.8168512,6.3090552,153.0,12277.039200000001,109.21999999999998,16763.635736190467
12800,0.344,20.804,19.478,46190.446,Metal Loss,External,20.0,0.069,35.0,GENE,20.0,,,,6.3,EXT ML,46,N,N,5.97,166.036,11:52,25.342,CMFL,1025,65000,E.R. WELD,24,1341.6,1405.0,1951.3,1280.3,1778.2,1440.4,2000.6,0.73,1.048,1.0,1.2,2022,4068,14078.847940800002,6.3410592,115.5,12277.039200000001,55.88,16763.66662587969
12800,0.344,21.647,18.632,46191.293,Metal Loss,External,49.0,0.169,64.0,GENE,15.0,,,,4.2,*EXT ML,46,Y,Y,5.97,165.999,11:52,33.51,CMFL,1025,65000,E.R. WELD,24,1341.6,1237.8,1719.2,1096.3,1522.7,1242.3,1725.4,0.828,0.926,0.8,1.0,2022,4069,14079.1061064,6.5980056,156.0,12277.039200000001,38.099999999999994,16763.92313143623
12800,0.344,21.946,18.337,46191.588,Metal Loss,External,27.0,0.093,42.0,GENE,20.0,,,,2.1,EXT ML,46,N,N,5.97,165.986,11:52,25.133,CMFL,1025,65000,E.R. WELD,24,1341.6,1487.0,2065.2,1438.6,1998.1,1472.9,2045.7,0.689,1.109,1.0,1.2,2022,4070,14079.196022400001,6.6891408000000006,115.5,12277.039200000001,43.18,16764.01246926289
12800,0.344,22.316,17.963,46191.962,Metal Loss,External,15.0,0.052,30.0,GENE,20.0,,,,1.8,EXT ML,46,N,N,5.97,165.969,11:52,25.133,CMFL,1025,65000,E.R. WELD,24,1341.6,1523.8,2116.4,1494.2,2075.3,1518.9,2109.5,0.673,1.136,1.0,1.2,2022,4071,14079.3100176,6.8019168,115.5,12277.039200000001,38.099999999999994,16764.12573145669
12800,0.344,22.743,17.536,46192.388,Metal Loss,External,59.0,0.203,74.0,GENE,15.0,,,,2.6,*EXT ML,46,Y,Y,5.97,165.95,11:52,31.835,CMFL,1025,65000,E.R. WELD,24,1341.6,1311.5,1821.6,1182.5,1642.4,1330.9,1848.4,0.782,0.975,1.0,1.2,2022,4072,14079.4398624,6.9320664,154.0,12277.039200000001,119.38,16764.254741335186
12800,0.344,23.209,17.07,46192.854,Metal Loss,External,48.0,0.165,63.0,GENE,20.0,,,,10.4,*EXT ML,46,Y,Y,5.97,165.93,11:52,31.835,CMFL,1025,65000,E.R. WELD,24,1341.6,1062.6,1475.9,879.9,1222.1,1332.9,1851.3,0.965,0.794,1.0,1.2,2022,4073,14079.5818992,7.074103200000001,144.5,12277.039200000001,83.82,16764.3958648173
12800,0.344,23.507,16.772,46193.153,Metal Loss,External,23.0,0.079,38.0,GENE,20.0,,,,1.9,EXT ML,46,N,N,5.97,165.917,11:52,24.714,CMFL,1025,65000,E.R. WELD,24,1341.6,1507.4,2093.6,1471.5,2043.7,1498.4,2081.1,0.68,1.124,1.0,1.2,2022,4074,14079.6730344,7.164933600000001,114.0,12277.039200000001,50.8,16764.486414004317
12800,0.344,23.914,16.368,46193.556,Metal Loss,External,19.0,0.065,34.0,GENE,20.0,,,,4.6,EXT ML,46,N,N,5.97,165.899,11:52,25.133,CMFL,1025,65000,E.R. WELD,24,1341.6,1439.8,1999.8,1340.0,1861.1,1453.8,2019.1,0.712,1.075,1.0,1.2,2022,4075,14079.7958688,7.288987200000001,115.0,12277.039200000001,45.72,16764.60845856074
12800,0.344,24.314,15.965,46193.96,Metal Loss,External,38.0,0.131,53.0,GENE,25.0,,,,3.8,EXT ML,46,N,N,5.97,165.881,11:52,31.625,CMFL,1025,65000,E.R. WELD,24,1341.6,1349.0,1873.5,1237.6,1718.9,1352.7,1878.8,0.76,1.007,1.0,1.2,2022,4076,14079.919008,7.4109072000000005,146.5,12277.039200000001,43.18,16764.730805957246
12800,0.344,24.944,15.338,46194.587,Metal Loss,External,46.0,0.158,61.0,GENE,15.0,,,,1.2,*EXT ML,46,Y,Y,5.97,165.854,11:52,31.835,CMFL,1025,65000,E.R. WELD,24,1341.6,1497.8,2080.3,1465.7,2035.6,1482.1,2058.5,0.684,1.116,0.8,1.0,2022,4077,14080.110117600001,7.6029312000000004,147.5,12277.039200000001,43.18,16764.92068669391
12800,0.344,25.295,14.984,46194.941,Metal Loss,External,35.0,0.12,50.0,GENE,20.0,,,,3.5,EXT ML,46,N,N,5.97,165.838,11:52,31.625,CMFL,1025,65000,E.R. WELD,24,1341.6,1385.5,1924.3,1283.1,1782.0,1450.5,2014.6,0.74,1.032,1.0,1.2,2022,4078,14080.2180168,7.709916000000001,144.5,12277.039200000001,66.03999999999999,16765.0278920859
12800,0.344,25.568,14.711,46195.213,Metal Loss,External,21.0,0.072,36.0,GENE,20.0,,,,1.7,EXT ML,46,N,N,5.97,165.826,11:52,25.133,CMFL,1025,65000,E.R. WELD,24,1341.6,1517.1,2107.2,1486.6,2064.7,1510.4,2097.8,0.676,1.131,1.0,1.2,2022,4079,14080.300922400002,7.793126400000001,115.5,12277.039200000001,38.099999999999994,16765.110264590483
12800,0.344,25.823,14.455,46195.469,Metal Loss,External,36.0,0.124,51.0,PITT,20.0,,,,0.9,EXT ML,46,N,N,5.97,165.815,11:52,31.625,CMFL,1025,65000,E.R. WELD,24,1341.6,1529.2,2123.9,1516.3,2106.0,1524.1,2116.8,0.67,1.14,0.6,1.2,2022,4080,14080.3789512,7.8708504,146.5,12277.039200000001,38.099999999999994,16765.187791653614
12800,0.344,26.132,14.15,46195.774,Metal Loss,External,15.0,0.052,30.0,GENE,20.0,,,,1.9,EXT ML,46,N,N,5.97,165.802,11:52,24.923,CMFL,1025,65000,E.R. WELD,24,1341.6,1522.0,2113.8,1488.5,2067.3,1516.7,2106.5,0.674,1.134,1.0,1.2,2022,4081,14080.4719152,7.965033600000001,115.0,12277.039200000001,55.88,16765.280157881178
12800,0.344,26.132,14.147,46195.778,Metal Loss,External,31.0,0.106,46.0,GENE,20.0,,,,2.1,EXT ML,46,N,N,5.97,165.801,11:52,31.625,CMFL,1025,65000,E.R. WELD,24,1341.6,1476.5,2050.8,1422.9,1976.2,1476.2,2050.3,0.694,1.1,1.0,1.2,2022,4082,14080.473134400001,7.965033600000001,148.0,12277.039200000001,71.11999999999999,16765.281369241537
12800,0.344,26.526,13.757,46196.168,Metal Loss,External,15.0,0.052,30.0,GENE,20.0,,,,1.9,EXT ML,46,N,N,5.97,165.784,11:52,25.133,CMFL,1025,65000,E.R. WELD,24,1341.6,1524.3,2117.1,1492.3,2072.7,1519.5,2110.4,0.673,1.136,1.0,1.2,2022,4083,14080.5920064,8.085124800000001,115.5,12277.039200000001,38.099999999999994,16765.39947687678
12800,0.344,26.608,13.675,46196.25,Metal Loss,External,22.0,0.076,37.0,GENE,20.0,,,,1.5,EXT ML,46,N,N,5.97,165.781,11:52,32.673,CMFL,1025,65000,E.R. WELD,24,1341.6,1522.7,2114.9,1498.5,2081.3,1517.1,2107.1,0.673,1.135,1.0,1.2,2022,4084,14080.617,8.110118400000001,151.5,12277.039200000001,40.64,16765.424309764192
12800,0.344,26.939,13.34,46196.585,Metal Loss,External,13.0,0.044,28.0,GENE,20.0,,,,2.7,EXT ML,46,N,N,5.97,165.766,11:52,30.997,CMFL,1025,65000,E.R. WELD,24,1341.6,1512.2,2100.2,1459.2,2026.7,1505.1,2090.5,0.678,1.127,1.0,1.2,2022,4085,14080.719108000001,8.211007200000001,143.5,12277.039200000001,53.339999999999996,16765.52576119447
12800,0.344,27.408,12.871,46197.054,Metal Loss,External,31.0,0.106,46.0,PITT,20.0,,,,1.1,EXT ML,46,N,N,5.97,165.745,11:52,31.416,CMFL,1025,65000,E.R. WELD,24,1341.6,1522.5,2114.6,1503.5,2088.2,1516.1,2105.6,0.673,1.135,0.6,1.2,2022,4086,14080.862059199999,8.353958400000002,146.0,12277.039200000001,35.559999999999995,16765.667793196848
12800,0.344,27.589,12.69,46197.234,Metal Loss,External,20.0,0.069,35.0,GENE,20.0,,,,3.7,EXT ML,46,N,N,5.97,165.737,11:52,25.552,CMFL,1025,65000,E.R. WELD,24,1341.6,1460.6,2028.7,1374.3,1908.8,1447.5,2010.4,0.702,1.087,1.0,1.2,2022,4087,14080.9169232,8.4091272,114.0,12277.039200000001,71.11999999999999,16765.722304413117
12800,0.344,28.12,12.159,46197.766,Metal Loss,External,16.0,0.055,31.0,GENE,20.0,,,,2.6,EXT ML,46,N,N,5.97,165.714,11:52,25.133,CMFL,1025,65000,E.R. WELD,24,1341.6,1502.6,2086.9,1449.2,2012.7,1493.3,2074.1,0.682,1.12,1.0,1.2,2022,4088,14081.079076800002,8.570976,115.5,12277.039200000001,66.03999999999999,16765.883415341195
12800,0.344,28.796,11.483,46198.442,Metal Loss,External,17.0,0.058,32.0,GENE,20.0,,,,1.9,EXT ML,46,N,N,5.97,165.684,11:52,25.342,CMFL,1025,65000,E.R. WELD,24,1341.6,1519.0,2109.7,1483.2,2060.0,1513.0,2101.4,0.675,1.132,1.0,1.2,2022,4089,14081.285121600002,8.7770208,117.0,12277.039200000001,55.88,16766.088135242284
12800,0.344,29.003,11.28,46198.645,Metal Loss,External,38.0,0.131,53.0,GENE,20.0,,,,14.2,EXT ML,46,N,N,5.97,165.675,11:52,32.044,CMFL,1025,65000,E.R. WELD,24,1341.6,1143.1,1587.6,965.5,1341.0,1266.0,1758.3,0.897,0.854,1.0,1.2,2022,4090,14081.346996,8.840114400000001,143.5,12277.039200000001,180.33999999999997,16766.149611780627
12800,0.344,30.315,9.964,46199.961,Metal Loss,External,21.0,0.072,36.0,GENE,20.0,,,,2.0,EXT ML,46,N,N,5.97,165.618,11:52,25.342,CMFL,1025,65000,E.R. WELD,24,1341.6,1506.7,2092.6,1467.2,2037.8,1497.7,2080.1,0.68,1.123,1.0,1.2,2022,4091,14081.748112800002,9.240012,117.0,12277.039200000001,50.8,16766.548149339556
12800,0.344,30.538,9.741,46200.184,Metal Loss,External,21.0,0.072,36.0,GENE,20.0,,,,3.7,EXT ML,46,N,N,5.97,165.608,11:52,30.997,CMFL,1025,65000,E.R. WELD,24,1341.6,1453.7,2019.0,1366.0,1897.2,1460.1,2027.9,0.705,1.083,1.0,1.2,2022,4092,14081.816083200001,9.3079824,144.5,12277.039200000001,60.959999999999994,16766.61568267971
12800,0.344,31.138,9.14,46200.784,Metal Loss,External,21.0,0.072,36.0,GENE,20.0,,,,7.6,EXT ML,46,N,N,5.97,165.581,11:52,31.835,CMFL,1025,65000,E.R. WELD,24,1341.6,1380.2,1917.0,1241.2,1723.8,1416.4,1967.2,0.743,1.029,1.0,1.2,2022,4093,14081.9989632,9.490862400000001,152.5,12277.039200000001,101.6,16766.797386733928
12800,0.344,31.995,8.284,46201.64,Metal Loss,External,21.0,0.072,36.0,GENE,20.0,,,,1.3,EXT ML,46,N,N,5.97,165.544,11:52,31.835,CMFL,1025,65000,E.R. WELD,24,1341.6,1528.9,2123.5,1509.1,2095.9,1524.7,2117.7,0.671,1.139,1.0,1.2,2022,4094,14082.259872,9.752076,147.5,12277.039200000001,45.72,16767.056617851285
12800,0.344,32.497,7.782,46202.142,Metal Loss,External,22.0,0.076,37.0,GENE,20.0,,,,9.5,EXT ML,46,N,N,5.97,165.522,11:52,33.301,CMFL,1025,65000,E.R. WELD,24,1341.6,1347.4,1871.4,1199.4,1665.9,1407.7,1955.1,0.761,1.007,1.0,1.2,2022,4095,14082.412881600001,9.9050856,156.5,12277.039200000001,73.66,16767.20864357665
12800,0.344,33.32,6.959,46202.966,Metal Loss,External,20.0,0.069,35.0,GENE,20.0,,,,6.0,EXT ML,46,N,N,5.97,165.486,11:52,24.086,CMFL,1025,65000,E.R. WELD,24,1341.6,1412.4,1961.7,1287.8,1788.6,1440.0,2000.0,0.726,1.051,1.0,1.2,2022,4096,14082.6640368,10.155936,235.5,12277.039200000001,91.44,16767.458183811115
12800,0.344,33.553,6.726,46203.199,Metal Loss,External,21.0,0.072,36.0,GENE,20.0,,,,2.2,EXT ML,46,N,N,5.97,165.475,11:52,33.929,CMFL,1025,65000,E.R. WELD,24,1341.6,1498.7,2081.6,1452.4,2017.3,1488.1,2066.8,0.684,1.118,1.0,1.2,2022,4097,14082.7350552,10.2269544,157.5,12277.039200000001,58.419999999999995,16767.528745552172
12800,0.344,34.088,6.191,46203.734,Metal Loss,External,24.0,0.082,39.0,GENE,20.0,,,,5.9,EXT ML,46,N,N,5.97,165.452,11:52,32.463,CMFL,1025,65000,E.R. WELD,24,1341.6,1382.8,1920.6,1255.5,1743.8,1371.7,1905.2,0.741,1.03,1.0,1.2,2022,4098,14082.8981232,10.390022400000001,188.5,12277.039200000001,195.57999999999998,16767.69076500052
12800,0.344,34.268,6.01,46203.914,Metal Loss,External,26.0,0.089,41.0,GENE,20.0,,,,2.5,EXT ML,46,N,N,5.97,165.444,11:52,33.72,CMFL,1025,65000,E.R. WELD,24,1341.6,1474.1,2047.4,1416.2,1966.9,1457.5,2024.3,0.695,1.1,1.0,1.2,2022,4099,14082.9529872,10.444886400000001,156.5,12277.039200000001,58.419999999999995,16767.745276216785
12800,0.344,34.629,5.65,46204.275,Metal Loss,External,20.0,0.069,35.0,GENE,20.0,,,,1.3,EXT ML,46,N,N,5.97,165.428,11:52,32.463,CMFL,1025,65000,E.R. WELD,24,1341.6,1529.5,2124.4,1510.6,2098.0,1525.5,2118.8,0.67,1.14,1.0,1.2,2022,4100,14083.063020000001,10.5549192,200.5,12277.039200000001,33.019999999999996,16767.85460148941
12800,0.344,34.79,5.489,46204.436,Metal Loss,External,28.0,0.096,43.0,GENE,20.0,,,,2.2,EXT ML,46,N,N,5.97,165.421,11:52,32.882,CMFL,1025,65000,E.R. WELD,24,1341.6,1482.0,2058.4,1431.7,1988.5,1466.7,2037.0,0.692,1.105,1.0,1.2,2022,4101,14083.112092800002,10.603992,153.0,12277.039200000001,60.959999999999994,16767.903358743963
12800,0.344,35.689,4.59,46205.335,Metal Loss,External,14.0,0.048,29.0,GENE,20.0,,,,1.9,EXT ML,46,N,N,5.97,165.381,11:52,29.531,CMFL,1025,65000,E.R. WELD,24,1341.6,1524.5,2117.4,1492.9,2073.4,1519.8,2110.8,0.672,1.137,1.0,1.2,2022,4102,14083.386108,10.8780072,136.5,12277.039200000001,43.18,16768.1756119852
12800,0.344,37.651,2.631,46207.293,Metal Loss,External,19.0,0.065,34.0,GENE,20.0,,,,2.9,EXT ML,46,N,N,5.97,165.295,11:52,33.929,CMFL,1025,65000,E.R. WELD,24,1341.6,1486.6,2064.7,1423.4,1976.9,1473.8,2047.0,0.69,1.108,1.0,1.2,2022,4103,14083.9829064,11.476024800000001,158.0,12277.039200000001,73.66,16768.768572882145
12800,0.344,38.097,2.185,46207.74,Metal Loss,External,24.0,0.082,39.0,GENE,20.0,,,,4.9,EXT ML,46,N,N,5.97,165.276,11:52,32.044,CMFL,1025,65000,E.R. WELD,24,1341.6,1406.0,1952.8,1289.8,1791.4,1415.2,1965.5,0.729,1.046,1.0,1.2,2022,4104,14084.119152,11.611965600000001,144.5,12277.039200000001,137.16,16768.90394240254
12800,0.344,38.993,1.286,46208.638,Metal Loss,External,22.0,0.076,37.0,GENE,25.0,,,,8.1,EXT ML,46,N,N,5.97,165.236,11:52,30.997,CMFL,1025,65000,E.R. WELD,24,1341.6,1368.5,1900.7,1220.8,1695.5,1409.7,1957.9,0.749,1.017,1.0,1.2,2022,4105,14084.3928624,11.885066400000001,145.0,12277.039200000001,177.79999999999998,16769.175892803694
12800,0.344,39.413,0.866,46209.058,Metal Loss,External,23.0,0.079,38.0,PITT,20.0,,,,1.8,EXT ML,46,N,N,5.97,165.218,11:52,37.071,CMFL,1025,65000,E.R. WELD,24,1341.6,1510.6,2098.1,1476.6,2050.9,1502.3,2086.5,0.679,1.126,0.6,1.2,2022,4106,14084.5208784,12.0130824,179.0,12277.039200000001,27.94,16769.303085641648
12800,0.344,39.482,0.801,46209.124,Metal Loss,External,29.0,0.1,44.0,GENE,20.0,,,,1.7,EXT ML,46,N,N,5.97,165.215,11:52,32.463,CMFL,1025,65000,E.R. WELD,24,1341.6,1502.7,2087.1,1465.9,2036.0,1491.9,2072.1,0.682,1.12,1.0,1.2,2022,4107,14084.5409952,12.0341136,200.5,12277.039200000001,50.8,16769.323073087613
12800,0.344,40.164,0.115,46209.81,Metal Loss,External,49.0,0.169,64.0,GENE,20.0,,,,3.6,EXT ML ( ON GW ),46,N,N,5.97,165.185,11:52,37.071,CMFL,1025,65000,E.R. WELD,24,1341.6,1288.1,1789.0,1153.1,1601.5,1411.0,1959.7,0.796,0.958,1.2,1.4,2022,4108,14084.750088,12.2419872,168.5,12277.039200000001,132.07999999999998,16769.530821389606
12810,0.344,0.715,39.406,46210.64,Metal Loss,External,27.0,0.093,42.0,GENE,20.0,,,,1.3,EXT ML,1,N,N,5.97,165.148,01:48,22.41,CMFL,1025,65000,E.R. WELD,24,1341.6,1522.9,2115.2,1501.9,2085.9,1517.0,2106.9,0.673,1.135,1.0,1.2,2022,4110,14085.003072000001,0.21793200000000001,160.5,12228.8808,43.18,16769.7833029747
12820,0.344,,,46288.274,Start Recoat,,,,,,,,,,,2021 DIG 16 START,4,,,5.97,156.597,11:48,,CMFL,1025,65000,E.R. WELD,24,1341.6,,,,,,,,,,,2022,4112,14108.6659152,,,12253.8744,,16793.38363668204
12820,0.344,39.183,1.02,46289.229,Metal Loss,External,11.0,0.038,26.0,GENE,20.0,,,,3.7,EXT ML,4,N,N,5.97,156.487,11:48,31.625,CMFL,1025,65000,E.R. WELD,24,1341.6,1501.1,2084.8,1428.6,1984.1,1492.1,2072.3,0.683,1.12,1.0,1.2,2022,4113,14108.9569992,11.942978400000001,144.5,12253.8744,43.18,16793.67354050414
12820,0.344,39.183,1.02,46289.229,Metal Loss,External,26.0,0.089,41.0,GENE,20.0,,,,5.2,EXT ML,4,N,N,5.97,156.487,11:48,32.882,CMFL,1025,65000,E.R. WELD,24,1341.6,1384.7,1923.2,1261.7,1752.3,1350.9,1876.3,0.74,1.03,1.0,1.2,2022,4114,14108.9569992,11.942978400000001,197.0,12253.8744,106.67999999999999,16793.67354050414
12820,0.344,39.203,1.004,46289.245,Metal Loss,External,23.0,0.079,38.0,GENE,20.0,,,,3.5,EXT ML,4,N,N,5.97,156.485,11:48,15.917,CMFL,1025,65000,E.R. WELD,24,1341.6,1446.1,2008.4,1363.7,1894.1,1425.9,1980.4,0.709,1.08,1.0,1.2,2022,4115,14108.961876000001,11.9490744,78.0,12253.8744,142.23999999999998,16793.678397531527
12820,0.344,39.327,0.876,46289.373,Metal Loss,External,18.0,0.062,33.0,GENE,20.0,,,,2.8,EXT ML,4,N,N,5.97,156.47,11:48,28.065,CMFL,1025,65000,E.R. WELD,24,1341.6,1491.4,2071.4,1432.3,1989.3,1479.8,2055.2,0.687,1.112,1.0,1.2,2022,4116,14109.0008904,11.9868696,128.0,12253.8744,50.8,16793.717253750616
12830,0.344,,,46290.249,End Recoat,,,,,,,,,,,2021 DIG 16 END,14,,,5.97,156.369,07:56,,CMFL,1025,65000,E.R. WELD,24,1341.6,,,,,,,,,,,2022,4118,14109.267895200002,,,12242.901600000001,,16793.983176
12830,0.344,15.512,24.656,46305.761,Metal Loss,External,13.0,0.044,28.0,GENE,20.0,,,,4.0,EXT ML ( ON SW ),14,N,N,5.97,154.982,07:56,0.628,CMFL,1025,65000,E.R. WELD,24,1341.6,1485.8,2063.6,1405.7,1952.3,1473.7,2046.8,0.69,1.109,1.0,1.2,2022,4119,14113.9959528,4.7280576000000005,234.5,12242.901600000001,50.8,16798.702052448516
12830,0.344,16.772,23.396,46307.021,Metal Loss,External,12.0,0.041,27.0,GENE,20.0,,,,4.7,EXT ML,14,N,N,5.97,154.875,07:56,7.54,CMFL,1025,65000,E.R. WELD,24,1341.6,1483.3,2060.1,1388.7,1928.8,1474.9,2048.4,0.691,1.105,1.0,1.2,2022,4120,14114.380000800002,5.1121056,199.0,12242.901600000001,71.11999999999999,16799.085354687115
12830,0.344,17.848,22.316,46308.1,Metal Loss,External,17.0,0.058,32.0,GENE,20.0,,,,3.2,EXT ML,14,N,N,5.97,154.784,07:56,7.33,CMFL,1025,65000,E.R. WELD,24,1341.6,1484.3,2061.5,1416.8,1967.7,1479.0,2054.2,0.691,1.107,1.0,1.2,2022,4121,14114.70888,5.4400704,199.5,12242.901600000001,83.82,16799.41359525493
12830,0.344,19.226,20.942,46309.475,Metal Loss,External,17.0,0.058,32.0,GENE,20.0,,,,3.1,EXT ML,14,N,N,5.97,154.668,07:56,9.215,CMFL,1025,65000,E.R. WELD,24,1341.6,1486.5,2064.6,1420.7,1973.2,1494.0,2075.0,0.69,1.109,1.0,1.2,2022,4122,14115.127980000001,5.8600848,192.5,12242.901600000001,55.88,16799.831881428003
12830,0.344,19.603,20.561,46309.856,Metal Loss,External,25.0,0.086,40.0,GENE,20.0,,,,5.9,EXT ML,14,N,N,5.97,154.636,07:56,12.147,CMFL,1025,65000,E.R. WELD,24,1341.6,1368.9,1901.2,1243.8,1727.5,1473.3,2046.2,0.749,1.023,1.0,1.2,2022,4123,14115.244108800001,5.974994400000001,188.0,12242.901600000001,104.13999999999999,16799.94778472396
12830,0.344,20.407,19.76,46310.656,Metal Loss,External,27.0,0.093,42.0,GENE,20.0,,,,6.5,EXT ML,14,N,N,5.97,154.569,07:56,9.006,CMFL,1025,65000,E.R. WELD,24,1341.6,1343.2,1865.5,1207.8,1677.5,1395.1,1937.6,0.763,1.002,1.0,1.2,2022,4124,14115.487948800002,6.2200536,191.5,12242.901600000001,93.98,16800.19115122466
12830,0.344,20.62,19.547,46310.869,Metal Loss,External,16.0,0.055,31.0,GENE,20.0,,,,4.7,EXT ML,14,N,N,5.97,154.551,07:56,18.221,CMFL,1025,65000,E.R. WELD,24,1341.6,1457.0,2023.6,1360.6,1889.7,1439.1,1998.8,0.704,1.088,1.0,1.2,2022,4125,14115.5528712,6.284976,151.0,12242.901600000001,68.58,16800.255947555466
12830,0.344,21.178,18.986,46311.43,Metal Loss,External,22.0,0.076,37.0,GENE,20.0,,,,8.1,EXT ML,14,N,N,5.97,154.503,07:56,11.729,CMFL,1025,65000,E.R. WELD,24,1341.6,1362.4,1892.2,1220.1,1694.6,1436.5,1995.1,0.752,1.017,1.0,1.2,2022,4126,14115.723864000001,6.455054400000001,191.5,12242.901600000001,119.38,16800.426608314083
12830,0.344,21.85,18.317,46312.1,Metal Loss,External,14.0,0.048,29.0,AXGR,20.0,,,,2.0,EXT ML,14,N,N,5.97,154.447,07:56,18.431,CMFL,1025,65000,E.R. WELD,24,1341.6,1523.3,2115.7,1489.1,2068.2,1518.3,2108.8,0.673,1.135,1.0,1.2,2022,4127,14115.92808,6.659880000000001,149.5,12242.901600000001,17.779999999999998,16800.630427758413
12830,0.344,22.1,18.068,46312.349,Metal Loss,External,26.0,0.089,41.0,GENE,20.0,,,,18.8,EXT ML,14,N,N,5.97,154.426,07:56,14.451,CMFL,1025,65000,E.R. WELD,24,1341.6,1269.4,1763.0,1090.1,1514.0,1339.7,1860.6,0.808,0.944,1.0,1.2,2022,4128,14116.003975200001,6.736080000000001,193.0,12242.901600000001,297.17999999999995,16800.706175581756
12830,0.344,23.566,16.598,46313.819,Metal Loss,External,13.0,0.044,28.0,GENE,20.0,,,,1.5,EXT ML,14,N,N,5.97,154.302,07:56,19.897,CMFL,1025,65000,E.R. WELD,24,1341.6,1534.6,2131.4,1514.0,2102.7,1532.0,2127.7,0.668,1.144,1.0,1.2,2022,4129,14116.452031200002,7.1829168,142.5,12242.901600000001,38.099999999999994,16801.15336152679
12830,0.344,23.914,16.25,46314.167,Metal Loss,External,27.0,0.093,42.0,GENE,20.0,,,,9.2,EXT ML,14,N,N,5.97,154.273,07:56,14.661,CMFL,1025,65000,E.R. WELD,24,1341.6,1302.1,1808.5,1150.0,1597.3,1355.5,1882.6,0.787,0.973,1.0,1.2,2022,4130,14116.558101600001,7.288987200000001,171.5,12242.901600000001,101.6,16801.259225954593
12830,0.344,24.35,15.817,46314.6,Metal Loss,External,20.0,0.069,35.0,GENE,20.0,,,,3.0,EXT ML,14,N,N,5.97,154.236,07:56,19.897,CMFL,1025,65000,E.R. WELD,24,1341.6,1479.2,2054.4,1409.7,1957.9,1467.6,2038.3,0.693,1.102,1.0,1.2,2022,4131,14116.69008,7.421880000000001,142.5,12242.901600000001,38.099999999999994,16801.390948073094
12830,0.344,24.859,15.308,46315.108,Metal Loss,External,15.0,0.052,30.0,GENE,20.0,,,,6.5,EXT ML,14,N,N,5.97,154.193,07:56,14.451,CMFL,1025,65000,E.R. WELD,24,1341.6,1442.9,2004.0,1319.0,1831.9,1432.7,1989.9,0.71,1.074,1.0,1.2,2022,4132,14116.8449184,7.577023200000001,169.0,12242.901600000001,93.98,16801.545485801034
12840,0.344,2.1,38.264,46332.516,Metal Loss,External,30.0,0.103,45.0,GENE,20.0,,,,4.6,EXT ML,36,N,N,5.97,152.724,10:08,30.159,CMFL,1025,65000,E.R. WELD,24,1341.6,1367.0,1898.6,1251.9,1738.7,1327.7,1844.0,0.75,1.02,1.0,1.2,2022,4134,14122.150876800002,0.6400800000000001,160.0,12302.9472,48.26,16806.838040260627
12840,0.344,9.928,30.436,46340.344,Metal Loss,External,13.0,0.044,28.0,AXGR,20.0,,,,2.9,EXT ML,36,N,N,5.97,152.361,10:08,8.168,CMFL,1025,65000,E.R. WELD,24,1341.6,1509.1,2096.0,1450.4,2014.5,1501.5,2085.5,0.679,1.124,1.0,1.2,2022,4135,14124.5368512,3.0260544000000005,265.0,12302.9472,17.779999999999998,16809.207818124465
12840,0.344,13.428,26.936,46343.845,Metal Loss,External,13.0,0.044,28.0,PITT,20.0,,,,0.9,EXT ML,36,N,N,5.97,152.205,10:08,34.976,CMFL,1025,65000,E.R. WELD,24,1341.6,1541.7,2141.2,1532.6,2128.5,1540.4,2139.4,0.665,1.149,0.6,1.2,2022,4136,14125.603956,4.0928544,137.0,12302.9472,17.779999999999998,16810.26767917471
12840,0.344,13.661,26.703,46344.078,Metal Loss,External,35.0,0.12,50.0,GENE,20.0,,,,29.6,EXT ML,36,N,N,5.97,152.195,10:08,36.024,CMFL,1025,65000,E.R. WELD,24,1341.6,1135.5,1577.1,950.3,1319.9,1217.9,1691.6,0.903,0.848,1.0,1.2,2022,4137,14125.6749744,4.1638728,148.5,12302.9472,353.06,16810.33821548568
12840,0.344,16.007,24.357,46346.424,Metal Loss,External,14.0,0.048,29.0,AXGR,20.0,,,,2.1,EXT ML,36,N,N,5.97,152.091,10:08,36.442,CMFL,1025,65000,E.R. WELD,24,1341.6,1519.8,2110.8,1481.6,2057.8,1514.1,2103.0,0.675,1.133,1.0,1.2,2022,4138,14126.3900352,4.878933600000001,130.0,12302.9472,25.4,16811.048422290558
12840,0.344,16.463,23.901,46346.88,Metal Loss,External,20.0,0.069,35.0,PITT,20.0,,,,1.1,EXT ML,36,N,N,5.97,152.071,10:08,32.673,CMFL,1025,65000,E.R. WELD,24,1341.6,1534.6,2131.3,1520.2,2111.4,1531.6,2127.3,0.668,1.144,0.6,1.2,2022,4139,14126.529024,5.017922400000001,147.5,12302.9472,30.479999999999997,16811.186467603013
12840,0.344,16.696,23.668,46347.113,Metal Loss,External,30.0,0.103,45.0,GENE,20.0,,,,10.4,EXT ML,36,N,N,5.97,152.06,10:08,27.646,CMFL,1025,65000,E.R. WELD,24,1341.6,1258.0,1747.2,1099.0,1526.3,1299.8,1805.3,0.815,0.941,1.0,1.2,2022,4140,14126.6000424,5.0889408000000005,171.5,12302.9472,93.98,16811.257003913983
12840,0.344,18.625,21.739,46349.042,Metal Loss,External,15.0,0.052,30.0,GENE,20.0,,,,10.7,EXT ML,36,N,N,5.97,151.975,10:08,30.788,CMFL,1025,65000,E.R. WELD,24,1341.6,1408.5,1956.3,1260.3,1750.5,1425.7,1980.1,0.728,1.051,1.0,1.2,2022,4141,14127.188001600001,5.676900000000001,161.5,12302.9472,81.28,16811.84097191339
12840,0.344,21.243,19.121,46351.66,Metal Loss,External,16.0,0.055,31.0,GENE,20.0,,,,4.7,EXT ML,36,N,N,5.97,151.859,10:08,24.504,CMFL,1025,65000,E.R. WELD,24,1341.6,1459.8,2027.5,1359.2,1887.8,1469.8,2041.4,0.702,1.087,1.0,1.2,2022,4142,14127.985968000003,6.4748664,185.5,12302.9472,45.72,16812.633521536223
12840,0.344,22.08,18.284,46352.497,Metal Loss,External,16.0,0.055,31.0,GENE,20.0,,,,16.5,EXT ML,36,N,N,5.97,151.821,10:08,8.378,CMFL,1025,65000,E.R. WELD,24,1341.6,1377.3,1913.0,1215.6,1688.3,1388.7,1928.7,0.744,1.03,1.0,1.2,2022,4143,14128.241085600002,6.729984,268.0,12302.9472,129.54,16812.88690734001
12840,0.344,23.376,16.985,46353.796,Metal Loss,External,17.0,0.058,32.0,GENE,20.0,,,,10.1,EXT ML,36,N,N,5.97,151.764,10:08,30.159,CMFL,1025,65000,E.R. WELD,24,1341.6,1397.6,1941.1,1245.1,1729.4,1371.3,1904.6,0.734,1.04,1.0,1.2,2022,4144,14128.6370208,7.125004800000001,160.5,12302.9472,71.11999999999999,16813.280154841937
12840,0.344,23.865,16.499,46354.281,Metal Loss,External,16.0,0.055,31.0,PITT,20.0,,,,1.7,EXT ML,36,N,N,5.97,151.742,10:08,36.233,CMFL,1025,65000,E.R. WELD,24,1341.6,1526.5,2120.2,1499.7,2083.0,1522.1,2114.1,0.672,1.138,0.6,1.2,2022,4145,14128.784848800002,7.274052,131.0,12302.9472,27.94,16813.426979351898
12840,0.344,24.006,16.358,46354.423,Metal Loss,External,14.0,0.048,29.0,GENE,20.0,,,,1.2,EXT ML,36,N,N,5.97,151.736,10:08,7.54,CMFL,1025,65000,E.R. WELD,24,1341.6,1537.7,2135.7,1523.5,2116.0,1535.6,2132.8,0.667,1.146,1.0,1.2,2022,4146,14128.828130400001,7.3170288,268.0,12302.9472,48.26,16813.469967146568
12840,0.344,24.36,16.004,46354.777,Metal Loss,External,23.0,0.079,38.0,GENE,20.0,,,,12.0,EXT ML,36,N,N,5.97,151.72,10:08,36.652,CMFL,1025,65000,E.R. WELD,24,1341.6,1326.6,1842.5,1161.1,1612.7,1361.4,1890.8,0.773,0.986,1.0,1.2,2022,4147,14128.936029600001,7.424928,128.5,12302.9472,60.959999999999994,16813.57713390229
12840,0.344,24.629,15.735,46355.046,Metal Loss,External,20.0,0.069,35.0,GENE,25.0,,,,6.3,EXT ML,36,N,N,5.97,151.708,10:08,5.864,CMFL,1025,65000,E.R. WELD,24,1341.6,1402.6,1948.1,1280.3,1778.2,1421.9,1974.8,0.731,1.048,1.0,1.2,2022,4148,14129.018020800002,7.5069192000000005,275.5,12302.9472,86.36,16813.658568527404
