Repository: bforce541/tidal-backend-work

# ILI Alignment & Growth (MVP)

Two-run weld-anchored alignment + anomaly matching + growth rates. Deterministic, explainable, engineer-aligned.

## MVP: What It Does

Given two ILI runs (e.g. 2007 & 2015 OR 2015 & 2022):

1. **Ingest** – Excel/CSV
2. **Normalize** – Schema + units (distances → m, clock → degrees, depth → %, length/width → mm)
3. **Align** – Weld-anchored, segment-wise linear mapping
4. **Match** – Distance + clock + type + geometry (hard filters, weighted score)
5. **Growth** – Depth/length/width rates for matched pairs only
6. **Flag** – New, Missing, Ambiguous
7. **Output** – Excel + CSV + summary.json

Prediction is **not** part of MVP.

File: output 2/tables/New_2022_vs_2015.csv (part 19 of 23)
[in.]",Pdesign [PSI],"Mod B31G Psafe 
[PSI]",Mod B31G Pburst [PSI],"Mod B31G Psafe Pressure with Tolerance
[PSI]","Mod B31G Pburst Pressure with Tolerance
[PSI]",Effective Area Psafe [PSI],Effective Area Pburst [PSI],ERF,RPR,Length Tolerance [in],Width Tolerance [in],run_year,row_index,distance_raw_m,dist_to_us_weld_m,clock_position_deg,length_mm,width_mm,distance_corrected_m
12840,0.344,24.774,15.591,46355.19,Metal Loss,External,14.0,0.048,29.0,PITT,20.0,,,,1.4,EXT ML,36,N,N,5.97,151.702,10:08,30.369,CMFL,1025,65000,E.R. WELD,24,1341.6,1533.4,2129.8,1514.1,2102.9,1530.5,2125.7,0.669,1.143,0.6,1.2,2022,4149,14129.061912000001,7.551115200000001,158.5,12302.9472,25.4,16813.702161783967
12840,0.344,25.335,15.03,46355.751,Metal Loss,External,30.0,0.103,45.0,GENE,20.0,,,,24.1,EXT ML,36,N,N,5.97,151.677,10:08,5.445,CMFL,1025,65000,E.R. WELD,24,1341.6,1212.2,1683.7,1026.6,1425.9,1348.5,1872.9,0.846,0.901,1.0,1.2,2022,4150,14129.2329048,7.722108,273.5,12302.9472,165.1,16813.871993846
12840,0.344,25.817,14.547,46356.234,Metal Loss,External,17.0,0.058,32.0,GENE,20.0,,,,14.5,EXT ML,36,N,N,5.97,151.656,10:08,27.646,CMFL,1025,65000,E.R. WELD,24,1341.6,1380.9,1917.9,1212.8,1684.4,1399.3,1943.5,0.742,1.026,1.0,1.2,2022,4151,14129.3801232,7.869021600000001,165.0,12302.9472,109.21999999999998,16814.018212894065
12840,0.344,25.85,14.514,46356.266,Metal Loss,External,24.0,0.082,39.0,GENE,20.0,,,,3.9,EXT ML,36,N,N,5.97,151.654,10:08,36.652,CMFL,1025,65000,E.R. WELD,24,1341.6,1428.5,1984.1,1335.7,1855.1,1403.3,1949.0,0.718,1.066,1.0,1.2,2022,4152,14129.389876800002,7.879080000000001,129.0,12302.9472,38.099999999999994,16814.027900284414
12840,0.344,27.188,13.176,46357.605,Metal Loss,External,11.0,0.038,26.0,GENE,20.0,,,,3.5,EXT ML,36,N,N,5.97,151.595,10:08,36.652,CMFL,1025,65000,E.R. WELD,24,1341.6,1505.9,2091.6,1432.9,1990.1,1497.9,2080.4,0.681,1.121,1.0,1.2,2022,4153,14129.798004000002,8.2869024,128.5,12302.9472,45.72,16814.433257024284
12840,0.344,27.726,12.638,46358.143,Metal Loss,External,36.0,0.124,51.0,GENE,20.0,,,,20.4,EXT ML,36,N,N,5.97,151.571,10:08,4.817,CMFL,1025,65000,E.R. WELD,24,1341.6,1144.7,1589.9,961.8,1335.9,1283.6,1782.7,0.896,0.854,1.0,1.2,2022,4154,14129.9619864,8.4508848,277.5,12302.9472,106.67999999999999,16814.596126274504
12840,0.344,27.93,12.434,46358.346,Metal Loss,External,11.0,0.038,26.0,GENE,20.0,,,,2.0,EXT ML,36,N,N,5.97,151.562,10:08,36.233,CMFL,1025,65000,E.R. WELD,24,1341.6,1528.3,2122.7,1495.1,2076.5,1524.5,2117.3,0.671,1.139,1.0,1.2,2022,4155,14130.0238608,8.513064,130.5,12302.9472,60.959999999999994,16814.65758065702
12840,0.344,28.648,11.716,46359.065,Metal Loss,External,11.0,0.038,26.0,AXGR,20.0,,,,2.9,EXT ML,36,N,N,5.97,151.53,10:08,35.186,CMFL,1025,65000,E.R. WELD,24,1341.6,1514.7,2103.8,1458.9,2026.2,1508.3,2094.9,0.677,1.129,1.0,1.2,2022,4156,14130.243012,8.7319104,136.0,12302.9472,22.86,16814.875244208903
12840,0.344,29.514,10.85,46359.931,Metal Loss,External,16.0,0.055,31.0,PITT,20.0,,,,1.5,EXT ML,36,N,N,5.97,151.492,10:08,35.395,CMFL,1025,65000,E.R. WELD,24,1341.6,1528.5,2123.0,1505.4,2090.9,1524.5,2117.4,0.671,1.14,0.6,1.2,2022,4157,14130.5069688,8.995867200000001,134.5,12302.9472,27.94,16815.13740921019
12840,0.344,29.626,10.738,46360.043,Metal Loss,External,15.0,0.052,30.0,PITT,20.0,,,,0.9,EXT ML,36,N,N,5.97,151.487,10:08,4.608,CMFL,1025,65000,E.R. WELD,24,1341.6,1541.1,2140.4,1532.4,2128.3,1539.7,2138.5,0.665,1.149,0.6,1.2,2022,4158,14130.5411064,9.0300048,281.5,12302.9472,17.779999999999998,16815.171315076404
12840,0.344,29.987,10.377,46360.404,Metal Loss,External,16.0,0.055,31.0,GENE,20.0,,,,2.2,EXT ML,36,N,N,5.97,151.471,10:08,5.864,CMFL,1025,65000,E.R. WELD,24,1341.6,1512.5,2100.7,1471.6,2043.9,1505.2,2090.5,0.678,1.128,1.0,1.2,2022,4159,14130.651139200001,9.1400376,276.5,12302.9472,55.88,16815.28060094877
12840,0.344,30.033,10.331,46360.449,Metal Loss,External,14.0,0.048,29.0,GENE,20.0,,,,1.7,EXT ML,36,N,N,5.97,151.469,10:08,35.605,CMFL,1025,65000,E.R. WELD,24,1341.6,1528.8,2123.4,1503.8,2088.5,1524.9,2118.0,0.671,1.14,1.0,1.2,2022,4160,14130.6648552,9.1540584,134.0,12302.9472,40.64,16815.294223841443
12840,0.344,31.115,9.249,46361.532,Metal Loss,External,18.0,0.062,33.0,GENE,20.0,,,,7.0,EXT ML,36,N,N,5.97,151.421,10:08,5.655,CMFL,1025,65000,E.R. WELD,24,1341.6,1416.1,1966.8,1281.9,1780.4,1471.2,2043.3,0.724,1.053,1.0,1.2,2022,4161,14130.9949536,9.483852,279.0,12302.9472,40.64,16815.62208145853
12840,0.344,32.106,8.258,46362.523,Metal Loss,External,13.0,0.044,28.0,AXGR,20.0,,,,2.5,EXT ML,36,N,N,5.97,151.377,10:08,6.493,CMFL,1025,65000,E.R. WELD,24,1341.6,1514.6,2103.6,1466.4,2036.7,1508.0,2094.4,0.677,1.129,1.0,1.2,2022,4162,14131.297010400001,9.785908800000001,272.5,12302.9472,22.86,16815.922087828363
12840,0.344,32.628,7.736,46363.045,Metal Loss,External,34.0,0.117,49.0,GENE,20.0,,,,10.5,EXT ML,36,N,N,5.97,151.354,10:08,5.236,CMFL,1025,65000,E.R. WELD,24,1341.6,1216.5,1689.5,1051.4,1460.2,1209.3,1679.6,0.843,0.909,1.0,1.2,2022,4163,14131.456116,9.9450144,272.0,12302.9472,111.76,16816.08011338341
12840,0.344,34.925,5.44,46365.341,Metal Loss,External,15.0,0.052,30.0,GENE,20.0,,,,7.8,EXT ML,36,N,N,5.97,151.252,10:08,7.33,CMFL,1025,65000,E.R. WELD,24,1341.6,1425.2,1979.5,1294.3,1797.6,1413.0,1962.4,0.719,1.065,1.0,1.2,2022,4164,14132.155936800002,10.64514,273.0,12302.9472,109.21999999999998,16816.77518364087
12840,0.344,,,46369.354,Start Repair Marker,,,,,,,,,,,REPAIR MARKER 2012 DIG 32 RECOAT START,36,,,5.97,151.074,10:08,,CMFL,1025,65000,E.R. WELD,24,1341.6,,,,,,,,,,,2022,4165,14133.379099200001,,,12302.9472,,16817.99004293668
12840,0.344,39.203,1.161,46369.619,Metal Loss,External,21.0,0.072,36.0,GENE,20.0,,,,9.3,EXT ML,36,N,N,5.97,151.062,10:08,36.024,CMFL,1025,65000,E.R. WELD,24,1341.6,1365.8,1897.0,1212.1,1683.5,1379.9,1916.5,0.751,1.015,1.0,1.2,2022,4166,14133.4598712,11.9490744,111.0,12302.9472,86.36,16818.070266637995
12840,0.344,39.216,1.148,46369.633,Metal Loss,External,20.0,0.069,35.0,GENE,20.0,,,,6.4,EXT ML,36,N,N,5.97,151.061,10:08,16.336,CMFL,1025,65000,E.R. WELD,24,1341.6,1400.9,1945.7,1276.2,1772.5,1428.1,1983.4,0.732,1.046,1.0,1.2,2022,4167,14133.4641384,11.953036800000001,203.5,12302.9472,287.02,16818.07450487127
12840,0.344,39.321,1.043,46369.738,Metal Loss,External,20.0,0.069,35.0,AXGR,20.0,,,,2.9,EXT ML,36,N,N,5.97,151.057,10:08,18.221,CMFL,1025,65000,E.R. WELD,24,1341.6,1482.8,2059.4,1416.3,1967.1,1501.1,2084.8,0.691,1.104,1.0,1.2,2022,4168,14133.4961424,11.9850408,31.0,12302.9472,20.32,16818.10629162085
12840,0.344,39.396,0.968,46369.813,Metal Loss,External,23.0,0.079,38.0,GENE,20.0,,,,1.6,EXT ML,36,N,N,5.97,151.053,10:08,11.1,CMFL,1025,65000,E.R. WELD,24,1341.6,1517.2,2107.2,1489.3,2068.5,1515.3,2104.6,0.676,1.131,0.6,1.2,2022,4169,14133.519002400002,12.007900800000002,250.5,12302.9472,30.479999999999997,16818.12899644198
12840,0.344,39.449,0.915,46369.865,Metal Loss,External,26.0,0.089,41.0,GENE,20.0,,,,1.4,EXT ML,36,N,N,5.97,151.051,10:08,6.912,CMFL,1025,65000,E.R. WELD,24,1341.6,1520.4,2111.6,1495.9,2077.6,1514.0,2102.7,0.674,1.133,1.0,1.2,2022,4170,14133.534852,12.0240552,271.0,12302.9472,48.26,16818.144738451294
12850,0.344,0.696,39.485,46371.476,Metal Loss,External,12.0,0.041,27.0,GENE,20.0,,,,2.7,EXT ML,42,N,N,5.97,150.98,11:44,14.451,CMFL,1025,65000,E.R. WELD,24,1341.6,1514.7,2103.8,1463.1,2032.1,1508.2,2094.7,0.677,1.129,1.0,1.2,2022,4172,14134.025884800001,0.2121408,61.0,12246.864,48.26,16818.633665112993
12850,0.344,0.755,39.426,46371.535,Metal Loss,External,22.0,0.076,37.0,GENE,20.0,,,,1.5,EXT ML,42,N,N,5.97,150.977,11:44,25.761,CMFL,1025,65000,E.R. WELD,24,1341.6,1520.1,2111.3,1493.9,2074.8,1514.0,2102.7,0.674,1.133,1.0,1.2,2022,4173,14134.043868000002,0.23012400000000002,229.0,12246.864,63.5,16818.651630410357
12850,0.344,0.823,39.357,46371.604,Metal Loss,External,18.0,0.062,33.0,GENE,20.0,,,,2.0,EXT ML,42,N,N,5.97,150.974,11:44,21.782,CMFL,1025,65000,E.R. WELD,24,1341.6,1514.2,2103.1,1478.4,2053.3,1507.1,2093.2,0.677,1.129,1.0,1.2,2022,4174,14134.0648992,0.2508504,96.0,12246.864,53.339999999999996,16818.672640673372
12850,0.344,,,46371.611,End Repair Marker,,,,,,,,,,,REPAIR MARKER 2012 DIG 32 RECOAT END,42,,,5.97,150.974,11:44,,CMFL,1025,65000,E.R. WELD,24,1341.6,,,,,,,,,,,2022,4175,14134.0670328,,,12246.864,,16818.67477214933
12850,0.344,0.873,39.308,46371.654,Metal Loss,External,18.0,0.062,33.0,GENE,20.0,,,,1.3,EXT ML,42,N,N,5.97,150.972,11:44,17.174,CMFL,1025,65000,E.R. WELD,24,1341.6,1532.9,2129.1,1515.3,2104.6,1529.7,2124.6,0.669,1.142,1.0,1.2,2022,4176,14134.080139200001,0.2660904,270.0,12246.864,40.64,16818.687865501644
12850,0.344,0.876,39.304,46371.657,Metal Loss,External,21.0,0.072,36.0,GENE,20.0,,,,2.0,EXT ML,42,N,N,5.97,150.972,11:44,25.342,CMFL,1025,65000,E.R. WELD,24,1341.6,1507.3,2093.5,1469.7,2041.2,1498.5,2081.3,0.68,1.124,1.0,1.2,2022,4177,14134.0810536,0.2670048,112.5,12246.864,33.019999999999996,16818.688778991338
12850,0.344,1.099,39.081,46371.88,Metal Loss,External,14.0,0.048,29.0,GENE,20.0,,,,4.0,EXT ML,42,N,N,5.97,150.962,11:44,33.301,CMFL,1025,65000,E.R. WELD,24,1341.6,1484.2,2061.4,1399.6,1943.9,1471.8,2044.1,0.691,1.105,1.0,1.2,2022,4178,14134.149024,0.33497520000000003,156.0,12246.864,116.83999999999999,16818.756681725434
12850,0.344,,,46375.217,Start Sleeve,,,,,,,,,,,2012 DIG 32 SLEEVE START,42,,,5.97,150.812,11:44,,CMFL,1025,65000,E.R. WELD,24,1341.6,,,,,,,,,,,2022,4179,14135.1661416,,,12246.864,,16819.772786764363
12850,0.344,,,46378.881,End Sleeve,,,,,,,,,,,2012 DIG 32 SLEEVE END,42,,,5.97,150.646,11:44,,CMFL,1025,65000,E.R. WELD,24,1341.6,,,,,,,,,,,2022,4180,14136.282928800001,,,12246.864,,16820.88846218019
12850,0.344,8.691,31.49,46379.472,Metal Loss,External,25.0,0.086,40.0,GENE,20.0,,,,1.6,EXT ML,42,N,N,5.97,150.619,11:44,33.72,CMFL,1025,65000,E.R. WELD,24,1341.6,1514.6,2103.7,1484.8,2062.2,1507.0,2093.1,0.677,1.129,1.0,1.2,2022,4181,14136.4630656,2.6490168000000005,191.0,12246.864,35.559999999999995,16821.06841965037
12850,0.344,9.193,30.988,46379.974,Metal Loss,External,24.0,0.082,39.0,GENE,20.0,,,,2.3,EXT ML,42,N,N,5.97,150.596,11:44,32.254,CMFL,1025,65000,E.R. WELD,24,1341.6,1487.7,2066.2,1435.9,1994.3,1474.3,2047.6,0.689,1.109,1.0,1.2,2022,4182,14136.616075200001,2.8020264,197.5,12246.864,43.18,16821.221276926233
12850,0.344,9.639,30.541,46380.42,Metal Loss,External,27.0,0.093,42.0,GENE,20.0,,,,2.2,EXT ML,42,N,N,5.97,150.576,11:44,33.51,CMFL,1025,65000,E.R. WELD,24,1341.6,1484.4,2061.7,1435.6,1993.9,1469.7,2041.3,0.691,1.107,1.0,1.2,2022,4183,14136.752016,2.9379672,191.5,12246.864,38.099999999999994,16821.357082394425
12850,0.344,10.21,29.97,46380.991,Metal Loss,External,28.0,0.096,43.0,GENE,20.0,,,,2.4,EXT ML,42,N,N,5.97,150.55,11:44,30.578,CMFL,1025,65000,E.R. WELD,24,1341.6,1470.9,2042.9,1413.1,1962.6,1453.1,2018.2,0.697,1.097,1.0,1.2,2022,4184,14136.9260568,3.1120080000000003,206.0,12246.864,33.019999999999996,16821.5309499333
12850,0.344,11.276,28.904,46382.057,Metal Loss,External,27.0,0.093,42.0,GENE,20.0,,,,2.0,EXT ML,42,N,N,5.97,150.502,11:44,32.463,CMFL,1025,65000,E.R. WELD,24,1341.6,1490.6,2070.3,1444.7,2006.5,1477.4,2051.9,0.688,1.111,1.0,1.2,2022,4185,14137.250973600001,3.4369248,196.5,12246.864,40.64,16821.855543272075
12850,0.344,11.749,28.432,46382.53,Metal Loss,External,18.0,0.062,33.0,PITT,20.0,,,,1.5,EXT ML,42,N,N,5.97,150.481,11:44,33.51,CMFL,1025,65000,E.R. WELD,24,1341.6,1528.4,2122.7,1505.8,2091.3,1524.2,2117.0,0.671,1.139,0.6,1.2,2022,4186,14137.395144,3.5810952000000005,192.0,12246.864,25.4,16821.999570147535
12850,0.344,12.247,27.933,46383.028,Metal Loss,External,20.0,0.069,35.0,GENE,20.0,,,,1.5,EXT ML,42,N,N,5.97,150.458,11:44,32.882,CMFL,1025,65000,E.R. WELD,24,1341.6,1523.9,2116.5,1500.1,2083.4,1518.7,2109.2,0.673,1.136,1.0,1.2,2022,4187,14137.5469344,3.7328856000000004,195.0,12246.864,40.64,16822.151209437132
12850,0.344,14.308,25.873,46385.089,Metal Loss,External,12.0,0.041,27.0,GENE,20.0,,,,3.5,EXT ML,42,N,N,5.97,150.365,11:44,35.186,CMFL,1025,65000,E.R. WELD,24,1341.6,1502.0,2086.1,1429.1,1984.8,1493.1,2073.8,0.683,1.118,1.0,1.2,2022,4188,14138.1751272,4.3610784,159.5,12246.864,53.339999999999996,16822.778776858537
12850,0.344,14.688,25.492,46385.469,Metal Loss,External,13.0,0.044,28.0,GENE,20.0,,,,21.5,EXT ML,42,N,N,5.97,150.348,11:44,31.206,CMFL,1025,65000,E.R. WELD,24,1341.6,1410.5,1959.1,1237.5,1718.8,1424.1,1978.0,0.727,1.049,1.0,1.2,2022,4189,14138.2909512,4.4769024,206.0,12246.864,154.93999999999997,16822.89448555341
12850,0.344,14.931,25.249,46385.712,Metal Loss,External,12.0,0.041,27.0,GENE,20.0,,,,3.3,EXT ML,42,N,N,5.97,150.337,11:44,32.673,CMFL,1025,65000,E.R. WELD,24,1341.6,1503.6,2088.4,1438.4,1997.7,1495.0,2076.4,0.682,1.121,1.0,1.2,2022,4190,14138.365017600001,4.5509688,148.0,12246.864,40.64,16822.968478218816
12850,0.344,16.106,24.075,46386.886,Metal Loss,External,15.0,0.052,30.0,GENE,20.0,,,,2.9,EXT ML,42,N,N,5.97,150.283,11:44,33.091,CMFL,1025,65000,E.R. WELD,24,1341.6,1501.1,2084.8,1441.7,2002.4,1502.3,2086.6,0.683,1.119,1.0,1.2,2022,4191,14138.7228528,4.909108800000001,157.0,12246.864,101.6,16823.32595718666
12850,0.344,16.703,23.478,46387.484,Metal Loss,External,13.0,0.044,28.0,GENE,20.0,,,,2.0,EXT ML,42,N,N,5.97,150.256,11:44,33.091,CMFL,1025,65000,E.R. WELD,24,1341.6,1524.8,2117.7,1489.9,2069.3,1520.1,2111.3,0.672,1.136,1.0,1.2,2022,4192,14138.9051232,5.0910744,150.0,12246.864,48.26,16823.508046132803
12850,0.344,17.208,22.972,46387.989,Metal Loss,External,14.0,0.048,29.0,AXGR,20.0,,,,1.6,EXT ML,42,N,N,5.97,150.233,11:44,25.342,CMFL,1025,65000,E.R. WELD,24,1341.6,1530.5,2125.7,1505.5,2091.0,1527.0,2120.8,0.67,1.141,1.0,1.2,2022,4193,14139.0590472,5.2449984,113.0,12246.864,17.779999999999998,16823.661816898355
12850,0.344,17.257,22.927,46388.035,Metal Loss,External,17.0,0.058,32.0,GENE,20.0,,,,1.3,EXT ML,42,N,N,5.97,150.231,11:44,32.673,CMFL,1025,65000,E.R. WELD,24,1341.6,1533.8,2130.3,1516.7,2106.5,1530.8,2126.1,0.668,1.143,1.0,1.2,2022,4194,14139.073068000002,5.259933600000001,147.5,12246.864,35.559999999999995,16823.67582374037
12850,0.344,17.772,22.408,46388.553,Metal Loss,External,15.0,0.052,30.0,PITT,20.0,,,,1.2,EXT ML,42,N,N,5.97,150.208,11:44,33.301,CMFL,1025,65000,E.R. WELD,24,1341.6,1535.9,2133.2,1520.8,2112.3,1533.4,2129.8,0.667,1.145,0.6,1.2,2022,4195,14139.2309544,5.4169056,151.0,12246.864,22.86,16823.833552961274
12850,0.344,19.091,21.089,46389.872,Metal Loss,External,26.0,0.089,41.0,GENE,20.0,,,,13.7,EXT ML,42,N,N,5.97,150.148,11:44,35.186,CMFL,1025,65000,E.R. WELD,24,1341.6,1282.8,1781.6,1114.4,1547.7,1283.8,1783.1,0.799,0.956,1.0,1.2,2022,4196,14139.632985600001,5.8189368,174.0,12246.864,185.42,16824.23518393111
12850,0.344,20.489,19.692,46391.27,Metal Loss,External,28.0,0.096,43.0,GENE,20.0,,,,14.7,EXT ML,42,N,N,5.97,150.085,11:44,37.28,CMFL,1025,65000,E.R. WELD,24,1341.6,1261.9,1752.6,1084.2,1505.9,1377.5,1913.2,0.812,0.937,1.0,1.2,2022,4197,14140.059095999999,6.2450472,170.0,12246.864,132.07999999999998,16824.660870129614
12850,0.344,20.545,19.636,46391.325,Metal Loss,External,33.0,0.113,48.0,GENE,20.0,,,,30.0,EXT ML,42,N,N,5.97,150.082,11:44,25.342,CMFL,1025,65000,E.R. WELD,24,1341.6,1157.0,1606.9,974.9,1354.1,1297.8,1802.5,0.886,0.866,1.0,1.2,2022,4198,14140.075859999999,6.262116000000001,233.0,12246.864,525.78,16824.677617440713
12850,0.344,21.299,18.881,46392.08,Metal Loss,External,11.0,0.038,26.0,GENE,20.0,,,,3.1,EXT ML ( ON SW ),42,N,N,5.97,150.048,11:44,0.419,CMFL,1025,65000,E.R. WELD,24,1341.6,1509.6,2096.7,1447.8,2010.9,1502.2,2086.5,0.679,1.126,1.0,1.2,2022,4199,14140.305984,6.4919352,354.0,12246.864,60.959999999999994,16824.907512347636
12850,0.344,21.522,18.658,46392.303,Metal Loss,External,24.0,0.082,39.0,GENE,20.0,,,,1.5,EXT ML,42,N,N,5.97,150.038,11:44,15.708,CMFL,1025,65000,E.R. WELD,24,1341.6,1518.0,2108.3,1492.2,2072.5,1511.2,2098.8,0.675,1.132,1.0,1.2,2022,4200,14140.3739544,6.5599056,276.5,12246.864,33.019999999999996,16824.97541508173
12850,0.344,22.26,17.92,46393.041,Metal Loss,External,12.0,0.041,27.0,GENE,20.0,,,,2.9,EXT ML ( ON SW ),42,N,N,5.97,150.005,11:44,0.838,CMFL,1025,65000,E.R. WELD,24,1341.6,1510.5,2097.9,1454.7,2020.4,1503.2,2087.7,0.679,1.126,1.0,1.2,2022,4201,14140.5988968,6.784848000000001,355.5,12246.864,63.5,16825.200133547038
12850,0.344,22.503,17.677,46393.284,Metal Loss,External,18.0,0.062,33.0,GENE,20.0,,,,3.2,EXT ML,42,N,N,5.97,149.994,11:44,32.463,CMFL,1025,65000,E.R. WELD,24,1341.6,1481.5,2057.6,1409.6,1957.7,1470.2,2041.9,0.692,1.104,1.0,1.2,2022,4202,14140.6729632,6.858914400000001,197.0,12246.864,38.099999999999994,16825.274126212444
12850,0.344,23.012,17.169,46393.793,Metal Loss,External,30.0,0.103,45.0,GENE,20.0,,,,15.1,EXT ML,42,N,N,5.97,149.971,11:44,36.442,CMFL,1025,65000,E.R. WELD,24,1341.6,1235.7,1716.3,1057.7,1469.1,1309.4,1818.6,0.83,0.919,1.0,1.2,2022,4203,14140.8281064,7.0140576,196.5,12246.864,368.29999999999995,16825.42911496426
12850,0.344,24.406,15.774,46395.187,Metal Loss,External,18.0,0.062,33.0,GENE,20.0,,,,2.6,EXT ML,42,N,N,5.97,149.907,11:44,33.929,CMFL,1025,65000,E.R. WELD,24,1341.6,1497.0,2079.2,1443.1,2004.3,1486.5,2064.5,0.685,1.116,1.0,1.2,2022,4204,14141.2529976,7.4389488,189.5,12246.864,50.8,16825.853583176504
12850,0.344,25.013,15.167,46395.794,Metal Loss,External,13.0,0.044,28.0,GENE,20.0,,,,1.7,EXT ML,42,N,N,5.97,149.88,11:44,34.348,CMFL,1025,65000,E.R. WELD,24,1341.6,1529.5,2124.3,1504.0,2088.9,1525.7,2119.1,0.67,1.141,1.0,1.2,2022,4205,14141.438011200002,7.623962400000001,187.5,12246.864,43.18,16826.038412591737
12850,0.344,25.928,14.252,46396.709,Metal Loss,External,13.0,0.044,28.0,GENE,20.0,,,,2.1,EXT ML,42,N,N,5.97,149.839,11:44,34.767,CMFL,1025,65000,E.R. WELD,24,1341.6,1523.1,2115.4,1486.3,2064.3,1518.1,2108.5,0.673,1.135,1.0,1.2,2022,4206,14141.716903200002,7.902854400000001,185.5,12246.864,48.26,16826.31702694913
12850,0.344,25.971,14.209,46396.752,Metal Loss,External,19.0,0.065,34.0,GENE,20.0,,,,1.6,EXT ML,42,N,N,5.97,149.837,11:44,37.28,CMFL,1025,65000,E.R. WELD,24,1341.6,1523.9,2116.5,1497.7,2080.2,1518.7,2109.4,0.673,1.136,1.0,1.2,2022,4207,14141.730009600002,7.915960800000001,170.0,12246.864,48.26,16826.33012030144
12850,0.344,26.411,13.77,46397.192,Metal Loss,External,16.0,0.055,31.0,GENE,20.0,,,,2.3,EXT ML,42,N,N,5.97,149.817,11:44,33.51,CMFL,1025,65000,E.R. WELD,24,1341.6,1512.0,2100.0,1467.5,2038.2,1504.6,2089.8,0.678,1.127,1.0,1.2,2022,4208,14141.864121600001,8.0500728,192.0,12246.864,38.099999999999994,16826.464098790246
12850,0.344,27.041,13.14,46397.822,Metal Loss,External,17.0,0.058,32.0,GENE,20.0,,,,1.9,EXT ML,42,N,N,5.97,149.788,11:44,34.348,CMFL,1025,65000,E.R. WELD,24,1341.6,1519.6,2110.5,1485.3,2063.0,1513.7,2102.3,0.675,1.132,1.0,1.2,2022,4209,14142.056145600001,8.2420968,187.5,12246.864,55.88,16826.655931626483
12850,0.344,27.946,12.234,46398.727,Metal Loss,External,15.0,0.052,30.0,GENE,20.0,,,,2.4,EXT ML,42,N,N,5.97,149.747,11:44,34.139,CMFL,1025,65000,E.R. WELD,24,1341.6,1512.6,2100.9,1464.9,2034.6,1505.5,2091.0,0.678,1.127,1.0,1.2,2022,4210,14142.331989600001,8.517940800000002,189.0,12246.864,53.339999999999996,16826.931501018218
12850,0.344,28.802,11.378,46399.583,Metal Loss,External,20.0,0.069,35.0,GENE,20.0,,,,2.4,EXT ML,42,N,N,5.97,149.708,11:44,33.51,CMFL,1025,65000,E.R. WELD,24,1341.6,1497.6,2080.0,1448.9,2012.3,1486.9,2065.1,0.685,1.117,1.0,1.2,2022,4211,14142.5928984,8.778849600000001,192.0,12246.864,40.64,16827.19215007825
12850,0.344,29.324,10.856,46400.105,Metal Loss,External,23.0,0.079,38.0,GENE,20.0,,,,1.4,EXT ML,42,N,N,5.97,149.685,11:44,34.139,CMFL,1025,65000,E.R. WELD,24,1341.6,1524.0,2116.6,1501.4,2085.2,1518.5,2109.1,0.673,1.136,1.0,1.2,2022,4212,14142.752004000002,8.937955200000001,188.5,12246.864,45.72,16827.351097285416
12850,0.344,29.78,10.4,46400.561,Metal Loss,External,23.0,0.079,38.0,GENE,20.0,,,,2.0,EXT ML,42,N,N,5.97,149.664,11:44,34.139,CMFL,1025,65000,E.R. WELD,24,1341.6,1500.7,2084.3,1458.3,2025.5,1490.3,2069.8,0.683,1.119,1.0,1.2,2022,4213,14142.890992800001,9.076944000000001,188.5,12246.864,55.88,16827.489947719263
12850,0.344,31.306,8.875,46402.087,Metal Loss,External,25.0,0.086,40.0,GENE,20.0,,,,2.1,EXT ML,42,N,N,5.97,149.595,11:44,36.652,CMFL,1025,65000,E.R. WELD,24,1341.6,1491.6,2071.6,1446.0,2008.3,1478.8,2053.9,0.687,1.113,1.0,1.2,2022,4214,14143.3561176,9.542068800000001,176.5,12246.864,60.959999999999994,16827.954609478147
12850,0.344,31.772,8.409,46402.552,Metal Loss,External,18.0,0.062,33.0,GENE,20.0,,,,1.7,EXT ML,42,N,N,5.97,149.574,11:44,33.301,CMFL,1025,65000,E.R. WELD,24,1341.6,1522.2,2114.2,1493.5,2074.2,1516.8,2106.6,0.673,1.135,1.0,1.2,2022,4215,14143.497849600002,9.6841056,192.5,12246.864,38.099999999999994,16828.096200381086
12850,0.344,38.238,1.942,46409.019,Metal Loss,External,12.0,0.041,27.0,GENE,15.0,,,,9.0,*EXT ML ( ON SW ),42,Y,Y,5.97,149.281,11:44,0.419,CMFL,1025,65000,E.R. WELD,24,1341.6,1445.9,2008.3,1307.4,1815.8,1427.1,1982.0,0.709,1.078,0.8,1.0,2022,4216,14145.468991200001,11.654942400000001,349.5,12246.864,60.959999999999994,16830.065379669883
12860,0.344,37.828,2.352,46448.789,Metal Loss,External,31.0,0.106,46.0,GENE,20.0,,,,30.7,EXT ML ( ON GW ),3,N,N,5.97,147.462,12:52,29.322,CMFL,1025,65000,E.R. WELD,24,1341.6,1183.7,1644.1,999.0,1387.5,1302.7,1809.3,0.866,0.883,1.2,1.4,2022,4218,14157.5908872,11.529974400000002,240.5,12246.864,287.02,16842.151965340236
12860,0.344,40.01,0.171,46450.971,Metal Loss,External,21.0,0.072,36.0,GENE,20.0,,,,2.1,EXT ML ( ON GW ),3,N,N,5.97,147.362,12:52,35.814,CMFL,1025,65000,E.R. WELD,24,1341.6,1504.5,2089.6,1459.9,2027.6,1495.2,2076.6,0.681,1.121,1.0,1.2,2022,4219,14158.2559608,12.195048,196.5,12246.864,86.36,16842.815036155196
12860,0.344,40.115,0.066,46451.076,Metal Loss,External,20.0,0.069,35.0,GENE,20.0,,,,4.1,EXT ML ( ON GW ),3,N,N,5.97,147.357,12:52,7.959,CMFL,1025,65000,E.R. WELD,24,1341.6,1451.1,2015.4,1355.7,1883.0,1441.8,2002.5,0.706,1.08,1.0,1.2,2022,4220,14158.287964800002,12.227052,63.5,12246.864,66.03999999999999,16842.8469437792
12870,0.344,0.072,39.846,46451.214,Metal Loss,External,38.0,0.131,53.0,PITT,20.0,,,,1.1,EXT ML ( NEAR GW ),8,N,N,5.97,147.351,10:12,17.802,CMFL,1025,65000,E.R. WELD,24,1341.6,1518.5,2109.0,1498.5,2081.2,1510.2,2097.6,0.675,1.132,0.6,1.2,2022,4222,14158.330027200001,0.0219456,221.0,12167.0064,15.239999999999998,16842.889056652944
12870,0.344,0.715,39.203,46451.857,Metal Loss,External,20.0,0.069,35.0,GENE,20.0,,,,3.0,EXT ML,8,N,N,5.97,147.322,10:12,33.72,CMFL,1025,65000,E.R. WELD,24,1341.6,1481.3,2057.3,1414.1,1964.0,1469.2,2040.6,0.692,1.103,1.0,1.2,2022,4223,14158.526013600002,0.21793200000000001,109.0,12167.0064,66.03999999999999,16843.08603481738
12870,0.344,0.781,39.137,46451.923,Metal Loss,External,21.0,0.072,36.0,GENE,20.0,,,,3.3,EXT ML,8,N,N,5.97,147.319,10:12,17.383,CMFL,1025,65000,E.R. WELD,24,1341.6,1467.4,2038.1,1391.1,1932.0,1451.5,2016.0,0.699,1.093,1.0,1.2,2022,4224,14158.546130400002,0.23804880000000003,221.5,12167.0064,50.8,16843.106253415906
12870,0.344,0.801,39.117,46451.942,Metal Loss,External,54.0,0.185,69.0,CIGR,20.0,,,,0.9,*EXT ML,8,Y,Y,5.97,147.318,10:12,4.817,CMFL,1025,65000,E.R. WELD,24,1341.6,1512.7,2101.0,1490.2,2069.8,1499.5,2082.7,0.678,1.128,0.8,1.0,2022,4225,14158.551921600001,0.24414480000000002,283.0,12167.0064,55.88,16843.11207392154
12870,0.344,34.764,5.154,46485.906,Metal Loss,External,14.0,0.048,29.0,GENE,20.0,,,,9.3,EXT ML,8,N,N,5.97,145.931,10:12,24.714,CMFL,1025,65000,E.R. WELD,24,1341.6,1428.8,1984.5,1284.5,1784.0,1452.6,2017.5,0.717,1.064,1.0,1.2,2022,4227,14168.904148800002,10.596067200000002,188.0,12167.0064,137.16,16853.51668726049
12870,0.344,35.135,4.787,46486.273,Metal Loss,External,14.0,0.048,29.0,GENE,20.0,,,,1.3,EXT ML,8,N,N,5.97,145.916,10:12,35.186,CMFL,1025,65000,E.R. WELD,24,1341.6,1535.9,2133.2,1518.9,2109.6,1533.4,2129.8,0.667,1.145,1.0,1.2,2022,4228,14169.0160104,10.709148,138.0,12167.0064,30.479999999999997,16853.629114921994
12870,0.344,36.165,3.753,46487.306,Metal Loss,External,14.0,0.048,29.0,GENE,20.0,,,,1.5,EXT ML,8,N,N,5.97,145.874,10:12,26.18,CMFL,1025,65000,E.R. WELD,24,1341.6,1532.6,2128.7,1510.7,2098.2,1529.5,2124.4,0.669,1.142,1.0,1.2,2022,4229,14169.3308688,11.023092,181.0,12167.0064,33.019999999999996,16853.94556662318
12880,0.344,1.864,38.379,46492.923,Metal Loss,External,13.0,0.044,28.0,GENE,20.0,,,,17.7,EXT ML ( ON SW ),16,N,N,5.97,145.646,08:48,0.0,CMFL,1025,65000,E.R. WELD,24,1341.6,1414.9,1965.1,1245.9,1730.4,1401.7,1946.8,0.725,1.052,1.0,1.2,2022,4231,14171.0429304,0.5681472000000001,264.0,12266.066400000002,55.88,16855.661132468173
12880,0.344,1.877,38.366,46492.936,Metal Loss,External,14.0,0.048,29.0,GENE,20.0,,,,1.5,EXT ML,16,N,N,5.97,145.645,08:48,27.646,CMFL,1025,65000,E.R. WELD,24,1341.6,1531.3,2126.9,1509.0,2095.8,1528.0,2122.2,0.669,1.142,1.0,1.2,2022,4232,14171.046892800001,0.5721096,132.0,12266.066400000002,45.72,16855.665078916958
12880,0.344,9.593,30.65,46500.653,Metal Loss,External,13.0,0.044,28.0,GENE,20.0,,,,9.7,EXT ML ( ON SW ),16,N,N,5.97,145.451,08:48,0.419,CMFL,1025,65000,E.R. WELD,24,1341.6,1437.2,1996.1,1289.9,1791.5,1416.7,1967.6,0.713,1.069,1.0,1.2,2022,4233,14173.3990344,2.9239464,266.0,12266.066400000002,55.88,16858.00775163024
12880,0.344,28.609,11.634,46519.669,Metal Loss,External,20.0,0.069,35.0,GENE,20.0,,,,20.4,EXT ML,16,N,N,5.97,144.997,08:48,5.236,CMFL,1025,65000,E.R. WELD,24,1341.6,1332.8,1851.1,1157.7,1607.9,1398.3,1942.1,0.769,0.992,1.0,1.2,2022,4234,14179.1951112,8.720023200000002,235.0,12266.066400000002,106.67999999999999,16863.780495483523
12880,0.344,28.629,11.614,46519.688,Metal Loss,External,19.0,0.065,34.0,GENE,20.0,,,,7.6,EXT ML,16,N,N,5.97,144.996,08:48,32.463,CMFL,1025,65000,E.R. WELD,24,1341.6,1400.8,1945.6,1260.0,1749.9,1407.7,1955.2,0.732,1.041,1.0,1.2,2022,4235,14179.200902400002,8.726119200000001,112.0,12266.066400000002,66.03999999999999,16863.78626337021
12880,0.344,30.358,9.885,46521.417,Metal Loss,External,27.0,0.093,42.0,GENE,20.0,,,,19.0,EXT ML,16,N,N,5.97,144.955,08:48,32.673,CMFL,1025,65000,E.R. WELD,24,1341.6,1251.2,1737.8,1077.5,1496.5,1253.8,1741.3,0.819,0.935,1.0,1.2,2022,4236,14179.727901600001,9.2531184,111.5,12266.066400000002,132.07999999999998,16864.311141058595
12880,0.344,31.25,8.993,46522.31,Metal Loss,External,15.0,0.052,30.0,GENE,20.0,,,,1.9,EXT ML,16,N,N,5.97,144.934,08:48,7.749,CMFL,1025,65000,E.R. WELD,24,1341.6,1523.4,2115.8,1492.3,2072.7,1518.4,2108.9,0.673,1.136,1.0,1.2,2022,4237,14180.000088,9.525,226.5,12266.066400000002,33.019999999999996,16864.582231732817
12880,0.344,31.713,8.53,46522.772,Metal Loss,External,15.0,0.052,30.0,PITT,20.0,,,,1.7,EXT ML,16,N,N,5.97,144.923,08:48,7.54,CMFL,1025,65000,E.R. WELD,24,1341.6,1527.6,2121.6,1499.9,2083.2,1523.4,2115.8,0.671,1.138,0.6,1.2,2022,4238,14180.1409056,9.6661224,228.0,12266.066400000002,25.4,16864.72248245117
12880,0.344,31.988,8.255,46523.048,Metal Loss,External,15.0,0.052,30.0,GENE,20.0,,,,2.4,EXT ML,16,N,N,5.97,144.916,08:48,24.086,CMFL,1025,65000,E.R. WELD,24,1341.6,1510.3,2097.6,1462.9,2031.9,1502.6,2087.0,0.679,1.126,1.0,1.2,2022,4239,14180.2250304,9.7499424,148.5,12266.066400000002,55.88,16864.806268594602
12880,0.344,,,46529.701,Start Recoat,,,,,,,,,,,2021 DIG 17 RECOAT START,16,,,5.97,144.758,08:48,,CMFL,1025,65000,E.R. WELD,24,1341.6,,,,,,,,,,,2022,4240,14182.2528648,,,12266.066400000002,,16866.825939653492
12880,0.344,39.199,1.043,46530.259,Metal Loss,External,21.0,0.072,36.0,GENE,20.0,,,,4.3,EXT ML,16,N,N,5.97,144.744,08:48,37.49,CMFL,1025,65000,E.R. WELD,24,1341.6,1441.5,2002.1,1341.7,1863.4,1419.8,1972.0,0.711,1.073,1.0,1.2,2022,4241,14182.4229432,11.9478552,83.0,12266.066400000002,66.03999999999999,16866.995333378258
12880,0.344,39.275,0.968,46530.335,Metal Loss,External,37.0,0.127,52.0,GENE,20.0,,,,15.9,EXT ML ( ON GW ),16,N,N,5.97,144.743,08:48,22.201,CMFL,1025,65000,E.R. WELD,24,1341.6,1147.6,1593.9,967.5,1343.8,1313.8,1824.8,0.893,0.856,1.0,1.2,2022,4242,14182.446108,11.97102,141.5,12266.066400000002,241.29999999999998,16867.018404925002
12880,0.344,39.334,0.909,46530.394,Metal Loss,External,29.0,0.1,44.0,GENE,20.0,,,,1.5,EXT ML,16,N,N,5.97,144.741,08:48,3.351,CMFL,1025,65000,E.R. WELD,24,1341.6,1508.6,2095.3,1478.2,2053.1,1499.1,2082.1,0.68,1.125,1.0,1.2,2022,4243,14182.464091200001,11.9890032,247.5,12266.066400000002,48.26,16867.036315731028
12880,0.344,39.337,0.906,46530.397,Metal Loss,External,22.0,0.076,37.0,GENE,20.0,,,,2.8,EXT ML,16,N,N,5.97,144.741,08:48,23.876,CMFL,1025,65000,E.R. WELD,24,1341.6,1478.6,2053.6,1413.6,1963.4,1463.8,2033.0,0.693,1.101,1.0,1.2,2022,4244,14182.4650056,11.989917600000002,18.0,12266.066400000002,88.89999999999999,16867.037226449975
12880,0.344,39.344,0.899,46530.404,Metal Loss,External,12.0,0.041,27.0,GENE,20.0,,,,5.2,EXT ML,16,N,N,5.97,144.741,08:48,9.425,CMFL,1025,65000,E.R. WELD,24,1341.6,1480.2,2055.9,1375.4,1910.3,1467.4,2038.1,0.693,1.101,1.0,1.2,2022,4245,14182.467139200002,11.9920512,218.5,12266.066400000002,43.18,16867.03935146086
12880,0.344,39.38,0.863,46530.44,Metal Loss,External,14.0,0.048,29.0,GENE,20.0,,,,2.5,EXT ML,16,N,N,5.97,144.74,08:48,15.499,CMFL,1025,65000,E.R. WELD,24,1341.6,1512.1,2100.1,1462.7,2031.6,1505.0,2090.3,0.678,1.127,1.0,1.2,2022,4246,14182.478112,12.003024000000002,190.0,12266.066400000002,68.58,16867.050280088264
12880,0.344,39.409,0.833,46530.469,Metal Loss,External,39.0,0.134,54.0,GENE,20.0,,,,2.6,EXT ML,16,N,N,5.97,144.739,08:48,31.835,CMFL,1025,65000,E.R. WELD,24,1341.6,1418.5,1970.2,1336.6,1856.3,1385.2,1923.9,0.723,1.056,1.0,1.2,2022,4247,14182.4869512,12.0118632,111.5,12266.066400000002,43.18,16867.059083704786
12890,0.344,,,46531.302,End Recoat,,,,,,,,,,,2021 DIG 17 RECOAT END,12,,,5.97,144.719,02:28,,CMFL,1025,65000,E.R. WELD,24,1341.6,,,,,,,,,,,2022,4249,14182.740849600003,,,12233.148,,16867.31196
12890,0.344,0.61,39.524,46531.913,Metal Loss,External,20.0,0.069,35.0,GENE,20.0,,,,4.4,EXT ML,12,N,N,5.97,144.705,02:28,19.268,CMFL,1025,65000,E.R. WELD,24,1341.6,1444.9,2006.8,1343.7,1866.3,1462.1,2030.7,0.709,1.075,1.0,1.2,2022,4250,14182.927082400001,0.185928,152.0,12233.148,180.33999999999997,16867.498030394418
12890,0.344,0.732,39.403,46532.034,Metal Loss,External,17.0,0.058,32.0,GENE,20.0,,,,3.5,EXT ML,12,N,N,5.97,144.702,02:28,20.944,CMFL,1025,65000,E.R. WELD,24,1341.6,1478.0,2052.7,1403.5,1949.3,1471.7,2044.1,0.694,1.103,1.0,1.2,2022,4251,14182.9639632,0.2231136,329.5,12233.148,132.07999999999998,16867.53487903226
12890,0.344,0.866,39.268,46532.169,Metal Loss,External,10.0,0.034,25.0,GENE,20.0,,,,3.2,EXT ML,12,N,N,5.97,144.699,02:28,25.97,CMFL,1025,65000,E.R. WELD,24,1341.6,1511.5,2099.3,1449.5,2013.2,1504.5,2089.6,0.678,1.127,1.0,1.2,2022,4252,14183.005111200002,0.2639568,198.0,12233.148,50.8,16867.57599114887
12890,0.344,0.906,39.229,46532.208,Metal Loss,External,18.0,0.062,33.0,PITT,20.0,,,,1.3,EXT ML,12,N,N,5.97,144.698,02:28,7.959,CMFL,1025,65000,E.R. WELD,24,1341.6,1532.7,2128.7,1515.3,2104.6,1529.4,2124.2,0.669,1.142,0.6,1.2,2022,4253,14183.0169984,0.2761488,111.5,12233.148,17.779999999999998,16867.587867982555
12890,0.344,2.064,38.071,46533.366,Metal Loss,External,14.0,0.048,29.0,GENE,20.0,,,,1.5,EXT ML,12,N,N,5.97,144.67,02:28,15.08,CMFL,1025,65000,E.R. WELD,24,1341.6,1532.2,2128.0,1510.7,2098.2,1529.0,2123.6,0.669,1.142,1.0,1.2,2022,4254,14183.369956800001,0.6291072000000001,2.0,12233.148,83.82,16867.94051858278
12890,0.344,7.851,32.283,46539.154,Metal Loss,External,16.0,0.055,31.0,PITT,20.0,,,,1.5,EXT ML,12,N,N,5.97,144.692,02:28,21.991,CMFL,1025,65000,E.R. WELD,24,1341.6,1530.8,2126.1,1509.2,2096.0,1527.2,2121.1,0.67,1.141,0.6,1.2,2022,4255,14185.134139200001,2.3929848000000002,178.5,12233.148,27.94,16869.703162515507
12890,0.344,7.913,32.221,46539.216,Metal Loss,External,22.0,0.076,37.0,GENE,20.0,,,,1.3,EXT ML,12,N,N,5.97,144.692,02:28,17.802,CMFL,1025,65000,E.R. WELD,24,1341.6,1528.4,2122.8,1509.7,2096.8,1524.0,2116.7,0.671,1.139,1.0,1.2,2022,4256,14185.1530368,2.4118824,158.5,12233.148,48.26,16869.722043635727
12890,0.344,8.878,31.257,46540.18,Metal Loss,External,20.0,0.069,35.0,GENE,20.0,,,,4.8,EXT ML,12,N,N,5.97,144.698,02:28,19.687,CMFL,1025,65000,E.R. WELD,24,1341.6,1433.3,1990.6,1327.9,1844.3,1452.7,2017.7,0.715,1.068,1.0,1.2,2022,4257,14185.446864000001,2.7060144000000004,173.5,12233.148,116.83999999999999,16870.015614601718
12890,0.344,20.351,19.783,46551.654,Metal Loss,External,10.0,0.034,25.0,GENE,20.0,,,,4.2,EXT ML,12,N,N,5.97,144.767,02:28,8.168,CMFL,1025,65000,E.R. WELD,24,1341.6,1499.7,2083.0,1417.3,1968.4,1490.6,2070.3,0.684,1.118,1.0,1.2,2022,4258,14188.9441392,6.2029848,34.5,12233.148,71.11999999999999,16873.509839979073
12890,0.344,24.052,16.083,46555.354,Metal Loss,External,19.0,0.065,34.0,GENE,20.0,,,,1.9,EXT ML,12,N,N,5.97,144.789,02:28,21.782,CMFL,1025,65000,E.R. WELD,24,1341.6,1513.9,2102.6,1477.8,2052.5,1506.6,2092.6,0.677,1.128,1.0,1.2,2022,4259,14190.0718992,7.3310496,178.0,12233.148,71.11999999999999,16874.636616508287
12890,0.344,24.383,15.751,46555.686,Metal Loss,External,22.0,0.076,37.0,GENE,20.0,,,,11.3,EXT ML,12,N,N,5.97,144.791,02:28,12.357,CMFL,1025,65000,E.R. WELD,24,1341.6,1337.2,1857.2,1178.7,1637.0,1344.0,1866.7,0.767,0.997,1.0,1.2,2022,4260,14190.173092800002,7.4319384,132.0,12233.148,66.03999999999999,16874.73772186172
12890,0.344,25.948,14.183,46557.254,Metal Loss,External,20.0,0.069,35.0,GENE,20.0,,,,17.8,EXT ML,12,N,N,5.97,144.8,02:28,32.254,CMFL,1025,65000,E.R. WELD,24,1341.6,1339.2,1860.0,1164.8,1617.7,1338.9,1859.6,0.765,0.995,1.0,1.2,2022,4261,14190.6510192,7.9089504,228.5,12233.148,175.26,16875.215231482747
12900,0.344,39.219,0.961,46610.656,Metal Loss,External,27.0,0.093,42.0,GENE,20.0,,,,6.1,EXT ML,1,N,N,5.97,145.979,04:20,21.153,CMFL,1025,65000,E.R. WELD,24,1341.6,1355.3,1882.4,1218.6,1692.6,1369.3,1901.8,0.756,1.008,1.0,1.2,2022,4263,14206.927948800001,11.9539512,242.0,12246.864,149.86,16891.40806350403
12910,0.344,0.856,20.614,46612.477,Metal Loss,External,16.0,0.055,31.0,GENE,20.0,,,,1.3,EXT ML,1,N,N,5.97,146.032,09:40,10.891,CMFL,1025,65000,E.R. WELD,24,1341.6,1533.5,2129.8,1514.5,2103.5,1530.5,2125.7,0.669,1.143,1.0,1.2,2022,4265,14207.482989600001,0.2609088,238.0,6544.9704,40.64,16892.188621210393
12940,0.344,20.226,19.98,46722.923,Metal Loss,External,15.0,0.052,30.0,GENE,20.0,,,,8.0,EXT ML ( ON SW ),3,N,N,5.97,149.424,01:56,0.419,CMFL,1025,65000,E.R. WELD,24,1341.6,1424.4,1978.3,1291.8,1794.2,1429.5,1985.4,0.72,1.064,1.0,1.2,2022,4269,14241.146930400002,6.1648848,59.0,12256.008000000002,63.5,16934.473769348624
12940,0.344,22.53,17.68,46725.223,Metal Loss,External,11.0,0.038,26.0,GENE,20.0,,,,4.0,EXT ML ( ON SW ),3,N,N,5.97,149.43,01:56,0.419,CMFL,1025,65000,E.R. WELD,24,1341.6,1496.4,2078.4,1416.3,1967.1,1486.6,2064.7,0.685,1.116,1.0,1.2,2022,4270,14241.8479704,6.867144000000001,59.5,12256.008000000002,53.339999999999996,16935.172769363544
12970,0.344,23.068,9.941,46827.923,Metal Loss,External,22.0,0.076,37.0,GENE,20.0,,,,12.2,EXT ML,1,N,N,5.97,137.773,01:32,22.829,CMFL,1025,65000,E.R. WELD,24,1341.6,1337.7,1857.9,1171.1,1626.5,1329.9,1847.1,0.766,0.994,1.0,1.2,2022,4277,14273.150930400001,7.031126400000001,158.5,10059.924,147.32,16973.514954325954
12980,0.344,4.833,35.358,46842.697,Metal Loss,External,15.0,0.052,30.0,GENE,20.0,,,,1.5,EXT ML,7,N,N,5.97,134.6,02:20,15.289,CMFL,1025,65000,E.R. WELD,24,1341.6,1531.0,2126.4,1509.0,2095.9,1527.6,2121.6,0.67,1.141,1.0,1.2,2022,4279,14277.6540456,1.4730984,357.0,12251.131200000002,55.88,16978.407901034883
12980,0.344,4.99,35.2,46842.854,Metal Loss,External,20.0,0.069,35.0,GENE,20.0,,,,5.9,EXT ML,7,N,N,5.97,134.568,02:20,7.749,CMFL,1025,65000,E.R. WELD,24,1341.6,1412.8,1962.2,1288.9,1790.1,1399.1,1943.2,0.726,1.052,1.0,1.2,2022,4280,14277.701899200001,1.520952,32.5,12251.131200000002,93.98,16978.447288869866
12980,0.344,,,46844.705,Field Bend,,,,,,,,,,,BEND-COLD UNDER,7,,,5.97,134.188,02:20,,CMFL,1025,65000,E.R. WELD,24,1341.6,,,,,,,,,,,2022,4281,14278.266084,,,12251.131200000002,,16978.91166391799
12980,0.344,7.051,33.14,46844.915,Metal Loss,External,15.0,0.052,30.0,GENE,20.0,,,,3.9,EXT ML ( NEAR SW ),7,N,N,5.97,134.145,02:20,1.676,CMFL,1025,65000,E.R. WELD,24,1341.6,1480.4,2056.1,1398.1,1941.8,1467.1,2037.6,0.692,1.103,1.0,1.2,2022,4282,14278.330092,2.1491448,78.0,12251.131200000002,68.58,16978.964348283254
12980,0.344,7.812,32.379,46845.676,Metal Loss,External,44.0,0.151,59.0,GENE,20.0,,,,8.2,EXT ML,7,N,N,5.97,133.989,02:20,11.729,CMFL,1025,65000,E.R. WELD,24,1341.6,1150.7,1598.2,973.0,1351.4,1351.8,1877.5,0.891,0.854,1.0,1.2,2022,4283,14278.5620448,2.3810976000000004,127.0,12251.131200000002,71.11999999999999,16979.155266387857
12980,0.344,8.501,31.69,46846.365,Metal Loss,External,20.0,0.069,35.0,GENE,20.0,,,,3.0,EXT ML,7,N,N,5.97,133.848,02:20,4.817,CMFL,1025,65000,E.R. WELD,24,1341.6,1481.1,2057.1,1414.1,1964.0,1467.2,2037.8,0.692,1.103,1.0,1.2,2022,4284,14278.772052,2.5911048,46.5,12251.131200000002,53.339999999999996,16979.328121281513
12980,0.344,8.707,31.483,46846.572,Metal Loss,External,22.0,0.076,37.0,GENE,20.0,,,,1.7,EXT ML,7,N,N,5.97,133.806,02:20,34.558,CMFL,1025,65000,E.R. WELD,24,1341.6,1515.1,2104.2,1484.2,2061.4,1507.8,2094.1,0.677,1.13,1.0,1.2,2022,4285,14278.8351456,2.6538936000000004,264.5,12251.131200000002,43.18,16979.38005301299
12980,0.344,9.816,30.377,46847.677,Metal Loss,External,15.0,0.052,30.0,GENE,20.0,,,,1.3,EXT ML,7,N,N,5.97,133.579,02:20,34.348,CMFL,1025,65000,E.R. WELD,24,1341.6,1534.2,2130.9,1515.9,2105.5,1531.4,2126.9,0.668,1.144,1.0,1.2,2022,4286,14279.171949600002,2.9919168000000003,266.0,12251.131200000002,48.26,16979.657273125456
12990,0.5,,,46883.222,Bend,,,,,,,,,,,BEND-HOT PULLED - 5.7D - 29° UNDER,0,,,4.14,127.066,UNKN,,CMFL,1025,60000,E.R. WELD,24,1800.0,,,,,,,,,,,2022,4288,14290.0060656,,,3162.9096000000004,,16993.365975524517
13000,0.344,10.118,30.059,46898.55,Metal Loss,External,13.0,0.044,28.0,GENE,20.0,,,,2.2,EXT ML,22,N,N,5.97,130.466,08:28,25.97,CMFL,1025,65000,E.R. WELD,24,1341.6,1521.7,2113.4,1480.9,2056.8,1516.4,2106.2,0.674,1.133,1.0,1.2,2022,4290,14294.678040000003,3.0839664000000004,18.0,12245.0352,55.88,17002.578769084288
13000,0.344,10.545,29.633,46898.976,Metal Loss,External,14.0,0.048,29.0,GENE,20.0,,,,1.9,EXT ML,22,N,N,5.97,130.62,08:28,16.336,CMFL,1025,65000,E.R. WELD,24,1341.6,1524.1,2116.9,1491.0,2070.8,1519.3,2110.2,0.673,1.136,1.0,1.2,2022,4291,14294.807884800002,3.214116,331.5,12245.0352,68.58,17002.70814846757
13000,0.344,12.405,27.772,46900.837,Metal Loss,External,11.0,0.038,26.0,GENE,20.0,,,,2.2,EXT ML,22,N,N,5.97,131.291,08:28,31.625,CMFL,1025,65000,E.R. WELD,24,1341.6,1525.5,2118.7,1488.5,2067.3,1521.1,2112.6,0.672,1.137,1.0,1.2,2022,4292,14295.3751176,3.781044,44.5,12245.0352,33.019999999999996,17003.273348073883
13000,0.344,13.133,27.044,46901.565,Metal Loss,External,13.0,0.044,28.0,GENE,20.0,,,,4.2,EXT ML,22,N,N,5.97,131.553,08:28,8.378,CMFL,1025,65000,E.R. WELD,24,1341.6,1487.4,2065.9,1398.7,1942.6,1479.2,2054.5,0.689,1.107,1.0,1.2,2022,4293,14295.597012000002,4.0029384,297.5,12245.0352,83.82,17003.49444711386
13000,0.344,13.245,26.929,46901.68,Metal Loss,External,13.0,0.044,28.0,GENE,20.0,,,,4.4,EXT ML,22,N,N,5.97,131.594,08:28,29.74,CMFL,1025,65000,E.R. WELD,24,1341.6,1482.3,2058.8,1390.6,1931.4,1474.6,2048.1,0.692,1.104,1.0,1.2,2022,4294,14295.632064000001,4.037076,36.0,12245.0352,53.339999999999996,17003.529373473197
13000,0.344,13.724,26.45,46902.159,Metal Loss,External,14.0,0.048,29.0,PITT,20.0,,,,1.5,EXT ML,22,N,N,5.97,131.766,08:28,26.599,CMFL,1025,65000,E.R. WELD,24,1341.6,1532.3,2128.2,1510.7,2098.2,1529.1,2123.8,0.669,1.142,0.6,1.2,2022,4295,14295.778063200001,4.1830752,21.0,12245.0352,25.4,17003.67484935252
13000,0.344,14.56,25.614,46902.995,Metal Loss,External,16.0,0.055,31.0,GENE,20.0,,,,1.6,EXT ML,22,N,N,5.97,132.068,08:28,9.006,CMFL,1025,65000,E.R. WELD,24,1341.6,1527.9,2122.0,1501.7,2085.6,1523.7,2116.3,0.671,1.138,1.0,1.2,2022,4296,14296.032876000001,4.437888,297.0,12245.0352,40.64,17003.928748799524
13000,0.344,14.823,25.354,46903.255,Metal Loss,External,23.0,0.079,38.0,GENE,20.0,,,,5.0,EXT ML,22,N,N,5.97,132.162,08:28,26.18,CMFL,1025,65000,E.R. WELD,24,1341.6,1410.3,1958.8,1294.9,1798.5,1412.6,1962.0,0.727,1.049,1.0,1.2,2022,4297,14296.112124,4.5180504,3.0,12245.0352,213.35999999999999,17004.007712742372
13000,0.344,15.066,25.108,46903.501,Metal Loss,External,23.0,0.079,38.0,GENE,20.0,,,,10.5,EXT ML,22,N,N,5.97,132.251,08:28,12.147,CMFL,1025,65000,E.R. WELD,24,1341.6,1334.4,1853.3,1176.1,1633.5,1388.3,1928.2,0.768,0.994,1.0,1.2,2022,4298,14296.1871048,4.5921168,311.0,12245.0352,50.8,17004.082424780605
