Repository: bforce541/tidal-backend-work

# ILI Alignment & Growth (MVP)

Two-run weld-anchored alignment + anomaly matching + growth rates. Deterministic, explainable, engineer-aligned.

## MVP: What It Does

Given two ILI runs (e.g. 2007 & 2015 OR 2015 & 2022):

1. **Ingest** – Excel/CSV
2. **Normalize** – Schema + units (distances → m, clock → degrees, depth → %, length/width → mm)
3. **Align** – Weld-anchored, segment-wise linear mapping
4. **Match** – Distance + clock + type + geometry (hard filters, weighted score)
5. **Growth** – Depth/length/width rates for matched pairs only
6. **Flag** – New, Missing, Ambiguous
7. **Output** – Excel + CSV + summary.json

Prediction is **not** part of MVP.

File: output 2/tables/New_2022_vs_2015.csv (part 20 of 23)
[in.]",Pdesign [PSI],"Mod B31G Psafe 
[PSI]",Mod B31G Pburst [PSI],"Mod B31G Psafe Pressure with Tolerance
[PSI]","Mod B31G Pburst Pressure with Tolerance
[PSI]",Effective Area Psafe [PSI],Effective Area Pburst [PSI],ERF,RPR,Length Tolerance [in],Width Tolerance [in],run_year,row_index,distance_raw_m,dist_to_us_weld_m,clock_position_deg,length_mm,width_mm,distance_corrected_m
13000,0.344,15.44,24.734,46903.875,Metal Loss,External,17.0,0.058,32.0,GENE,20.0,,,,14.3,EXT ML,22,N,N,5.97,132.385,08:28,16.336,CMFL,1025,65000,E.R. WELD,24,1341.6,1376.5,1911.9,1214.0,1686.1,1378.1,1914.1,0.745,1.026,1.0,1.2,2022,4299,14296.3011,4.706112,333.5,12245.0352,144.78,17004.19601137532
13000,0.344,15.965,24.213,46904.396,Metal Loss,External,21.0,0.072,36.0,GENE,20.0,,,,3.4,EXT ML,22,N,N,5.97,132.574,08:28,25.133,CMFL,1025,65000,E.R. WELD,24,1341.6,1462.3,2030.9,1382.4,1920.0,1454.5,2020.2,0.701,1.09,1.0,1.2,2022,4300,14296.4599008,4.866132,10.5,12245.0352,93.98,17004.35424296849
13000,0.344,16.44,23.734,46904.875,Metal Loss,External,29.0,0.1,44.0,GENE,20.0,,,,1.9,EXT ML,22,N,N,5.97,132.746,08:28,26.18,CMFL,1025,65000,E.R. WELD,24,1341.6,1494.8,2076.1,1453.3,2018.5,1482.2,2058.6,0.686,1.114,1.0,1.2,2022,4301,14296.6059,5.010912,19.0,12245.0352,53.339999999999996,17004.499718847816
13000,0.344,16.936,23.238,46905.371,Metal Loss,External,21.0,0.072,36.0,GENE,20.0,,,,6.1,EXT ML,22,N,N,5.97,132.924,08:28,24.086,CMFL,1025,65000,E.R. WELD,24,1341.6,1396.8,1940.0,1275.6,1771.6,1395.8,1938.5,0.734,1.044,1.0,1.2,2022,4302,14296.7570808,5.1620928,17.0,12245.0352,116.83999999999999,17004.650357754173
13000,0.344,18.698,21.476,46907.133,Metal Loss,External,14.0,0.048,29.0,GENE,20.0,,,,3.6,EXT ML,22,N,N,5.97,133.56,08:28,15.499,CMFL,1025,65000,E.R. WELD,24,1341.6,1490.6,2070.2,1415.1,1965.4,1479.3,2054.6,0.688,1.111,1.0,1.2,2022,4303,14297.2941384,5.699150400000001,328.0,12245.0352,60.959999999999994,17005.185490320706
13000,0.344,20.866,19.308,46909.301,Metal Loss,External,14.0,0.048,29.0,GENE,20.0,,,,2.3,EXT ML,22,N,N,5.97,134.341,08:28,34.348,CMFL,1025,65000,E.R. WELD,24,1341.6,1516.9,2106.7,1474.1,2047.3,1510.6,2098.1,0.676,1.13,1.0,1.2,2022,4304,14297.9549448,6.3599568,58.0,12245.0352,55.88,17005.843928121074
13000,0.344,23.891,16.283,46912.326,Metal Loss,External,23.0,0.079,38.0,GENE,20.0,,,,4.4,EXT ML,22,N,N,5.97,135.432,08:28,3.142,CMFL,1025,65000,E.R. WELD,24,1341.6,1420.9,1973.4,1318.1,1830.7,1394.6,1936.9,0.721,1.06,1.0,1.2,2022,4305,14298.876964800002,7.2819768,239.0,12245.0352,53.339999999999996,17006.762643225375
13000,0.344,24.544,15.63,46912.979,Metal Loss,External,14.0,0.048,29.0,GENE,20.0,,,,6.8,EXT ML,22,N,N,5.97,135.667,08:28,3.351,CMFL,1025,65000,E.R. WELD,24,1341.6,1444.1,2005.8,1321.4,1835.2,1456.5,2022.9,0.71,1.078,1.0,1.2,2022,4306,14299.0759992,7.4810112,238.5,12245.0352,53.339999999999996,17006.96096420491
13000,0.344,25.075,15.102,46913.507,Metal Loss,External,24.0,0.082,39.0,GENE,20.0,,,,2.6,EXT ML,22,N,N,5.97,135.858,08:28,20.316,CMFL,1025,65000,E.R. WELD,24,1341.6,1479.1,2054.3,1417.0,1968.0,1482.5,2059.0,0.693,1.101,1.0,1.2,2022,4307,14299.2369336,7.64286,349.5,12245.0352,35.559999999999995,17007.121321750386
13000,0.344,25.226,14.951,46913.658,Metal Loss,External,36.0,0.124,51.0,GENE,20.0,,,,1.3,EXT ML,22,N,N,5.97,135.913,08:28,16.755,CMFL,1025,65000,E.R. WELD,24,1341.6,1509.7,2096.8,1481.7,2057.9,1499.6,2082.7,0.679,1.125,1.0,1.2,2022,4308,14299.282958400001,7.6888848,334.0,12245.0352,43.18,17007.167181578734
13000,0.344,25.285,14.888,46913.72,Metal Loss,External,15.0,0.052,30.0,AXGR,20.0,,,,3.2,EXT ML,22,N,N,5.97,135.934,08:28,3.979,CMFL,1025,65000,E.R. WELD,24,1341.6,1492.3,2072.7,1425.1,1979.3,1481.2,2057.3,0.687,1.113,1.0,1.2,2022,4309,14299.301856000002,7.706868,235.0,12245.0352,27.94,17007.18601144203
13000,0.344,25.479,14.695,46913.914,Metal Loss,External,29.0,0.1,44.0,GENE,20.0,,,,4.3,EXT ML,22,N,N,5.97,136.004,08:28,11.729,CMFL,1025,65000,E.R. WELD,24,1341.6,1388.7,1928.7,1281.1,1779.3,1441.4,2001.9,0.738,1.036,1.0,1.2,2022,4310,14299.3609872,7.7659992,309.0,12245.0352,43.18,17007.24493069169
13000,0.344,25.886,14.288,46914.321,Metal Loss,External,23.0,0.079,38.0,GENE,20.0,,,,5.1,EXT ML,22,N,N,5.97,136.151,08:28,2.723,CMFL,1025,65000,E.R. WELD,24,1341.6,1404.1,1950.2,1291.9,1794.3,1374.7,1909.4,0.73,1.048,1.0,1.2,2022,4311,14299.485040800002,7.8900528,240.0,12245.0352,48.26,17007.368539633
13000,0.344,,,46916.02,Field Bend,,,,,,,,,,,BEND-COLD OVER,22,,,5.97,136.764,08:28,,CMFL,1025,65000,E.R. WELD,24,1341.6,,,,,,,,,,,2022,4312,14300.002896,,,12245.0352,,17007.884538628765
13020,0.344,0.531,39.596,46945.505,Metal Loss,External,36.0,0.124,51.0,GENE,20.0,,,,10.4,EXT ML,2,N,N,5.97,146.188,12:00,33.301,CMFL,1025,65000,E.R. WELD,24,1341.6,1195.4,1660.3,1028.2,1428.0,1334.7,1853.7,0.858,0.894,1.0,1.2,2022,4315,14308.989924,0.16184880000000001,177.5,12231.9288,284.47999999999996,17024.083860911393
13020,0.344,,,46979.341,Field Bend,,,,,,,,,,,BEND-COLD OVER,2,,,5.97,154.475,12:00,,CMFL,1025,65000,E.R. WELD,24,1341.6,,,,,,,,,,,2022,4316,14319.303136800001,,,12231.9288,,17034.368291696203
13020,0.344,34.78,5.351,46979.751,Metal Loss,External,11.0,0.038,26.0,GENE,20.0,,,,3.0,EXT ML ( NEAR SW ),2,N,N,5.97,154.574,12:00,1.047,CMFL,1025,65000,E.R. WELD,24,1341.6,1511.0,2098.6,1452.5,2017.4,1503.9,2088.7,0.678,1.127,1.0,1.2,2022,4317,14319.4281048,10.600944,355.0,12231.9288,33.019999999999996,17034.492910936708
13030,0.344,,,47008.802,Field Bend,,,,,,,,,,,BEND-COLD OVER,0,,,5.97,159.452,12:36,,CMFL,1025,65000,E.R. WELD,24,1341.6,,,,,,,,,,,2022,4319,14328.282849600002,,,12267.8952,,17042.60563400472
13040,0.344,26.237,13.848,47051.588,Seam Weld Manufacturing Anomaly,,,,,,,,,,3.3,*SWA,1,Y,Y,5.97,163.838,11:08,,CMFL,1025,65000,E.R. WELD,24,1341.6,,,,,,,,,,,2022,4321,14341.324022400002,7.9970376,337.5,12219.1272,,17059.384728
13070,0.344,,,47151.411,Field Bend,,,,,,,,,,,BEND-COLD OVER,0,,,5.97,167.571,09:32,,CMFL,1025,65000,E.R. WELD,24,1341.6,,,,,,,,,,,2022,4325,14371.750072800001,,,12060.0216,,17093.81589876958
13080,0.344,,,47200.269,Field Bend,,,,,,,,,,,BEND-COLD OVER,0,,,5.97,166.221,07:40,,CMFL,1025,65000,E.R. WELD,24,1341.6,,,,,,,,,,,2022,4327,14386.6419912,,,12213.031200000001,,17106.349551845065
13090,0.344,,,47235.574,Field Bend,,,,,,,,,,,BEND-COLD OVER,0,,,5.97,162.697,09:28,,CMFL,1025,65000,E.R. WELD,24,1341.6,,,,,,,,,,,2022,4329,14397.402955200001,,,12323.064,,17116.004988314024
13100,0.344,,,47298.632,Start Repair Marker,,,,,,,,,,,REPAIR MARKER START,0,,,5.97,145.723,03:52,,CMFL,1025,65000,E.R. WELD,24,1341.6,,,,,,,,,,,2022,4331,14416.6230336,,,12217.908000000001,,17132.025612655307
13100,0.344,,,47299.035,Start Sleeve,,,,,,,,,,,2012 DIG 33 SLEEVE START,0,,,5.97,145.594,03:52,,CMFL,1025,65000,E.R. WELD,24,1341.6,,,,,,,,,,,2022,4332,14416.745868000002,,,12217.908000000001,,17132.148462377052
13100,0.344,34.501,5.584,47300.164,Dent,,,,,,,1.0,0.24,N,2.66,DENT-1.0%OD (0.24IN) (REPAIRED),0,N,N,5.97,145.238,03:52,10.263,CMFL,1025,65000,E.R. WELD,24,1341.6,,,,,,,,,,,2022,4333,14417.089987199999,10.5159048,165.0,12217.908000000001,390.14399999999995,17132.492624500734
13100,0.344,,,47300.981,End Sleeve,,,,,,,,,,,2012 DIG 33 SLEEVE END,0,,,5.97,144.979,03:52,,CMFL,1025,65000,E.R. WELD,24,1341.6,,,,,,,,,,,2022,4334,14417.339008800001,,,12217.908000000001,,17132.74167716243
13100,0.344,,,47301.683,End Repair Marker,,,,,,,,,,,REPAIR MARKER END,0,,,5.97,144.757,03:52,,CMFL,1025,65000,E.R. WELD,24,1341.6,,,,,,,,,,,2022,4335,14417.5529784,,,12217.908000000001,,17132.955673451914
13110,0.344,0.42,33.747,47306.165,Metal Loss,External,13.0,0.044,28.0,GENE,20.0,,,,5.6,EXT ML,18,N,N,5.97,143.338,02:32,14.661,CMFL,1025,65000,E.R. WELD,24,1341.6,1463.0,2031.9,1355.6,1882.8,1456.5,2023.0,0.701,1.092,1.0,1.2,2022,4337,14418.919092,0.128016,142.0,10412.882399999999,93.98,17134.275015613384
13110,0.344,1.614,32.549,47307.362,Metal Loss,External,11.0,0.038,26.0,GENE,20.0,,,,7.4,EXT ML,18,N,N,5.97,142.959,02:32,29.74,CMFL,1025,65000,E.R. WELD,24,1341.6,1464.8,2034.4,1337.9,1858.2,1467.0,2037.5,0.7,1.092,1.0,1.2,2022,4338,14419.283937600001,0.49194720000000003,223.0,10412.882399999999,96.52,17134.50516
13110,0.344,1.775,32.392,47307.52,Metal Loss,External,15.0,0.052,30.0,PITT,20.0,,,,0.6,EXT ML,18,N,N,5.97,142.909,02:32,14.032,CMFL,1025,65000,E.R. WELD,24,1341.6,1545.4,2146.3,1542.0,2141.7,1544.8,2145.6,0.663,1.152,0.6,1.2,2022,4339,14419.332096,0.54102,143.0,10412.882399999999,25.4,17134.535538289965
13110,0.344,2.467,31.696,47308.215,Metal Loss,External,11.0,0.038,26.0,GENE,20.0,,,,2.3,EXT ML,18,N,N,5.97,142.689,02:32,27.227,CMFL,1025,65000,E.R. WELD,24,1341.6,1525.1,2118.2,1483.5,2060.4,1520.7,2112.0,0.672,1.136,1.0,1.2,2022,4340,14419.543932,0.7519416000000001,205.5,10412.882399999999,33.019999999999996,17134.66916431227
13110,0.344,2.799,31.368,47308.543,Metal Loss,External,14.0,0.048,29.0,GENE,20.0,,,,1.2,EXT ML,18,N,N,5.97,142.597,02:32,14.661,CMFL,1025,65000,E.R. WELD,24,1341.6,1538.0,2136.1,1523.5,2116.0,1535.9,2133.2,0.667,1.146,1.0,1.2,2022,4341,14419.6439064,0.8531352,146.0,10412.882399999999,58.419999999999995,17134.73222810409
13110,0.344,2.936,31.227,47308.684,Metal Loss,External,12.0,0.041,27.0,GENE,20.0,,,,5.7,EXT ML,18,N,N,5.97,142.559,02:32,30.788,CMFL,1025,65000,E.R. WELD,24,1341.6,1471.5,2043.7,1362.5,1892.4,1487.1,2065.4,0.697,1.097,1.0,1.2,2022,4342,14419.686883200002,0.8948928,223.0,10412.882399999999,38.099999999999994,17134.75933784387
13110,0.344,4.465,29.698,47310.213,Metal Loss,External,15.0,0.052,30.0,GENE,20.0,,,,41.7,EXT ML,18,N,N,5.97,142.138,02:32,29.95,CMFL,1025,65000,E.R. WELD,24,1341.6,1364.6,1895.3,1183.3,1643.4,1395.5,1938.1,0.751,1.02,1.0,1.2,2022,4343,14420.152922400002,1.360932,223.0,10412.882399999999,182.88,17135.05331509294
13110,0.344,6.808,27.359,47312.552,Metal Loss,External,13.0,0.044,28.0,GENE,20.0,,,,2.4,EXT ML,18,N,N,5.97,141.493,02:32,4.817,CMFL,1025,65000,E.R. WELD,24,1341.6,1518.4,2108.8,1473.6,2046.7,1512.5,2100.7,0.675,1.131,1.0,1.2,2022,4344,14420.865849600003,2.0750784,53.0,10412.882399999999,53.339999999999996,17135.503029144984
13110,0.344,7.526,26.64,47313.271,Metal Loss,External,17.0,0.058,32.0,GENE,20.0,,,,2.9,EXT ML,18,N,N,5.97,141.295,02:32,32.673,CMFL,1025,65000,E.R. WELD,24,1341.6,1492.2,2072.5,1430.7,1987.0,1480.9,2056.8,0.687,1.113,1.0,1.2,2022,4345,14421.085000800002,2.2939248,279.5,10412.882399999999,53.339999999999996,17135.641269591077
13110,0.344,8.248,25.915,47313.996,Metal Loss,External,31.0,0.106,46.0,GENE,20.0,,,,26.7,EXT ML,18,N,N,5.97,141.096,02:32,32.044,CMFL,1025,65000,E.R. WELD,24,1341.6,1189.3,1651.9,1007.8,1399.8,1348.1,1872.3,0.862,0.888,1.0,1.2,2022,4346,14421.3059808,2.5139904,283.5,10412.882399999999,154.93999999999997,17135.780663643123
13110,0.344,8.284,25.879,47314.032,Metal Loss,External,14.0,0.048,29.0,GENE,20.0,,,,3.3,EXT ML,18,N,N,5.97,141.086,02:32,3.56,CMFL,1025,65000,E.R. WELD,24,1341.6,1496.5,2078.5,1425.0,1979.2,1486.4,2064.5,0.685,1.114,1.0,1.2,2022,4347,14421.3169536,2.5249632,58.5,10412.882399999999,35.559999999999995,17135.787585278813
13110,0.344,8.894,25.272,47314.639,Metal Loss,External,29.0,0.1,44.0,GENE,20.0,,,,14.5,EXT ML,18,N,N,5.97,140.918,02:32,3.56,CMFL,1025,65000,E.R. WELD,24,1341.6,1241.3,1724.1,1073.5,1491.0,1365.1,1896.0,0.826,0.929,1.0,1.2,2022,4348,14421.501967200002,2.7108912000000003,52.5,10412.882399999999,96.52,17135.90429174721
13110,0.344,10.312,23.852,47316.06,Metal Loss,External,19.0,0.065,34.0,GENE,20.0,,,,2.8,EXT ML,18,N,N,5.97,140.527,02:32,3.77,CMFL,1025,65000,E.R. WELD,24,1341.6,1491.1,2071.0,1430.0,1986.1,1479.4,2054.7,0.687,1.11,1.0,1.2,2022,4349,14421.935088,3.1430976,58.0,10412.882399999999,45.72,17136.177504089217
13110,0.344,10.673,23.494,47316.417,Metal Loss,External,18.0,0.062,33.0,GENE,20.0,,,,6.8,EXT ML,18,N,N,5.97,140.429,02:32,32.463,CMFL,1025,65000,E.R. WELD,24,1341.6,1410.1,1958.5,1285.3,1785.1,1418.3,1969.9,0.727,1.054,1.0,1.2,2022,4350,14422.043901600002,3.2531304000000003,284.5,10412.882399999999,111.76,17136.246143643126
13110,0.344,10.778,23.386,47316.526,Metal Loss,External,20.0,0.069,35.0,PITT,20.0,,,,1.3,EXT ML,18,N,N,5.97,140.399,02:32,3.77,CMFL,1025,65000,E.R. WELD,24,1341.6,1529.4,2124.1,1510.6,2098.0,1525.3,2118.5,0.67,1.14,0.6,1.2,2022,4351,14422.0771248,3.2851344000000005,57.5,10412.882399999999,25.4,17136.267100817844
13110,0.344,11.512,22.654,47317.257,Metal Loss,External,16.0,0.055,31.0,GENE,20.0,,,,5.3,EXT ML,18,N,N,5.97,140.197,02:32,31.206,CMFL,1025,65000,E.R. WELD,24,1341.6,1450.7,2014.9,1341.6,1863.4,1433.0,1990.3,0.707,1.081,1.0,1.2,2022,4352,14422.2999336,3.5088576000000002,291.0,10412.882399999999,76.19999999999999,17136.407648475833
13110,0.344,13.068,21.096,47318.816,Metal Loss,External,11.0,0.038,26.0,GENE,20.0,,,,2.8,EXT ML,18,N,N,5.97,139.769,02:32,32.044,CMFL,1025,65000,E.R. WELD,24,1341.6,1516.3,2105.9,1463.7,2032.9,1510.1,2097.4,0.676,1.13,1.0,1.2,2022,4353,14422.7751168,3.9831264,282.5,10412.882399999999,43.18,17136.707393754645
13110,0.344,13.619,20.548,47319.364,Metal Loss,External,14.0,0.048,29.0,GENE,20.0,,,,1.7,EXT ML,18,N,N,5.97,139.617,02:32,32.254,CMFL,1025,65000,E.R. WELD,24,1341.6,1529.7,2124.6,1503.8,2088.5,1526.0,2119.4,0.67,1.14,1.0,1.2,2022,4354,14422.942147200001,4.1510712000000005,281.5,10412.882399999999,43.18,17136.812756431227
13110,0.344,,,47325.062,Start Repair Marker,,,,,,,,,,,REPAIR MARKER START,18,,,5.97,138.048,02:32,,CMFL,1025,65000,E.R. WELD,24,1341.6,,,,,,,,,,,2022,4355,14424.6788976,,,10412.882399999999,,17137.90829754647
13110,0.344,,,47325.469,Start Sleeve,,,,,,,,,,,2012 DIG 33 SLEEVE START,18,,,5.97,137.936,02:32,,CMFL,1025,65000,E.R. WELD,24,1341.6,,,,,,,,,,,2022,4356,14424.8029512,,,10412.882399999999,,17137.98655048327
13110,0.344,,,47327.995,End Sleeve,,,,,,,,,,,2012 DIG 33 SLEEVE END,18,,,5.97,137.24,02:32,,CMFL,1025,65000,E.R. WELD,24,1341.6,,,,,,,,,,,2022,4357,14425.572876000002,,,10412.882399999999,,17138.47221858736
13110,0.344,,,47328.553,End Repair Marker,,,,,,,,,,,REPAIR MARKER END,18,,,5.97,137.086,02:32,,CMFL,1025,65000,E.R. WELD,24,1341.6,,,,,,,,,,,2022,4358,14425.7429544,,,10412.882399999999,,17138.57950394052
13130,0.5,,,47347.234,Bend,,,,,,,,,,,BEND-HOT PULLED - 6.1D - 16° UNDER,0,,,4.14,132.694,UNKN,,CMFL,1025,60000,E.R. WELD,24,1800.0,,,,,,,,,,,2022,4361,14431.436923199999,,,2592.0192,,17156.470998897457
13140,0.344,23.717,16.483,47375.243,Metal Loss,External,13.0,0.044,28.0,PITT,20.0,,,,1.3,EXT ML,14,N,N,5.97,138.871,02:28,25.97,CMFL,1025,65000,E.R. WELD,24,1341.6,1537.1,2134.9,1521.7,2113.5,1534.9,2131.9,0.667,1.146,0.6,1.2,2022,4364,14439.974066400002,7.2289416,310.0,12253.8744,25.4,17167.284721693137
13140,0.344,24.255,15.945,47375.781,Metal Loss,External,18.0,0.062,33.0,GENE,20.0,,,,8.5,EXT ML,14,N,N,5.97,139.025,02:28,25.133,CMFL,1025,65000,E.R. WELD,24,1341.6,1399.0,1943.1,1254.7,1742.6,1432.4,1989.5,0.733,1.041,1.0,1.2,2022,4365,14440.138048800001,7.392924,323.0,12253.8744,144.78,17167.448051426865
13140,0.344,24.482,15.719,47376.007,Metal Loss,External,10.0,0.034,25.0,GENE,20.0,,,,9.8,EXT ML ( NEAR SW ),14,N,N,5.97,139.09,02:28,5.027,CMFL,1025,65000,E.R. WELD,24,1341.6,1458.1,2025.2,1319.1,1832.1,1454.1,2019.5,0.703,1.089,1.0,1.2,2022,4366,14440.2069336,7.4621136,56.0,12253.8744,142.23999999999998,17167.516662058508
13140,0.344,25.482,14.718,47377.008,Metal Loss,External,17.0,0.058,32.0,GENE,20.0,,,,1.4,EXT ML,14,N,N,5.97,139.376,02:28,4.189,CMFL,1025,65000,E.R. WELD,24,1341.6,1531.0,2126.4,1511.2,2098.9,1527.4,2121.4,0.67,1.141,1.0,1.2,2022,4367,14440.512038400002,7.7669136000000005,54.0,12253.8744,38.099999999999994,17167.820552511046
13140,0.344,26.115,14.085,47377.641,Metal Loss,External,15.0,0.052,30.0,GENE,20.0,,,,2.0,EXT ML,14,N,N,5.97,139.557,02:28,2.932,CMFL,1025,65000,E.R. WELD,24,1341.6,1521.1,2112.6,1486.5,2064.6,1515.6,2105.0,0.674,1.134,1.0,1.2,2022,4368,14440.704976800002,7.959852,60.0,12253.8744,33.019999999999996,17168.012722997017
13140,0.344,26.407,13.793,47377.933,Metal Loss,External,14.0,0.048,29.0,GENE,20.0,,,,19.2,EXT ML,14,N,N,5.97,139.641,02:28,7.749,CMFL,1025,65000,E.R. WELD,24,1341.6,1402.9,1948.4,1230.6,1709.2,1413.0,1962.5,0.731,1.043,1.0,1.2,2022,4369,14440.7939784,8.048853600000001,107.0,12253.8744,71.11999999999999,17168.10137036179
13140,0.344,26.69,13.51,47378.215,Metal Loss,External,12.0,0.041,27.0,GENE,20.0,,,,2.9,EXT ML,14,N,N,5.97,139.722,02:28,13.823,CMFL,1025,65000,E.R. WELD,24,1341.6,1510.3,2097.6,1453.0,2018.1,1502.9,2087.4,0.679,1.126,1.0,1.2,2022,4371,14440.879932,8.135112000000001,8.0,12253.8744,50.8,17168.18698185791
13140,0.344,27.365,12.835,47378.891,Metal Loss,External,15.0,0.052,30.0,GENE,20.0,,,,7.8,EXT ML,14,N,N,5.97,139.916,02:28,35.395,CMFL,1025,65000,E.R. WELD,24,1341.6,1426.9,1981.8,1294.3,1797.6,1450.8,2015.0,0.718,1.065,1.0,1.2,2022,4372,14441.085976800001,8.340852,244.5,12253.8744,63.5,17168.392206579105
13140,0.344,28.704,11.499,47380.226,Metal Loss,External,12.0,0.041,27.0,GENE,20.0,,,,3.5,EXT ML,14,N,N,5.97,140.299,02:28,11.519,CMFL,1025,65000,E.R. WELD,24,1341.6,1500.4,2083.9,1427.6,1982.7,1493.0,2073.6,0.683,1.118,1.0,1.2,2022,4374,14441.492884800002,8.7489792,126.5,12253.8744,48.26,17168.79749504478
13140,0.344,29.049,11.152,47380.574,Metal Loss,External,25.0,0.086,40.0,GENE,20.0,,,,11.4,EXT ML,14,N,N,5.97,140.399,02:28,33.51,CMFL,1025,65000,E.R. WELD,24,1341.6,1310.0,1819.5,1144.7,1589.9,1384.6,1923.1,0.783,0.974,1.0,1.2,2022,4375,14441.598955200001,8.8541352,230.5,12253.8744,129.54,17168.90314327403
13140,0.344,29.255,10.945,47380.781,Metal Loss,External,14.0,0.048,29.0,GENE,20.0,,,,3.0,EXT ML,14,N,N,5.97,140.457,02:28,13.195,CMFL,1025,65000,E.R. WELD,24,1341.6,1502.1,2086.3,1442.5,2003.5,1493.0,2073.6,0.682,1.12,1.0,1.2,2022,4376,14441.6620488,8.916924,136.5,12253.8744,55.88,17168.965985755225
13140,0.344,29.741,10.459,47381.266,Metal Loss,External,13.0,0.044,28.0,PITT,20.0,,,,1.3,EXT ML,14,N,N,5.97,140.596,02:28,13.614,CMFL,1025,65000,E.R. WELD,24,1341.6,1536.5,2134.0,1520.2,2111.4,1534.2,2130.8,0.667,1.146,0.6,1.2,2022,4377,14441.809876800002,9.0650568,139.0,12253.8744,25.4,17169.113225385077
13150,0.344,26.325,2.014,47418.051,Metal Loss,External,11.0,0.038,26.0,GENE,20.0,,,,3.2,EXT ML,7,N,N,5.97,151.988,01:16,6.702,CMFL,1025,65000,E.R. WELD,24,1341.6,1511.2,2099.0,1446.3,2008.7,1504.2,2089.2,0.678,1.125,1.0,1.2,2022,4379,14453.0219448,8.02386,69.5,8638.032000000001,68.58,17178.01926363303
13150,0.344,27.356,0.984,47419.081,Metal Loss,External,15.0,0.052,30.0,GENE,20.0,,,,8.7,EXT ML,7,N,N,5.97,152.32,01:16,29.531,CMFL,1025,65000,E.R. WELD,24,1341.6,1424.2,1978.1,1282.3,1780.9,1410.1,1958.4,0.72,1.06,1.0,1.2,2022,4381,14453.3358888,8.3381088,258.5,8638.032000000001,215.89999999999998,17178.243477696542
13150,0.344,27.566,0.774,47419.291,Metal Loss,External,22.0,0.076,37.0,GENE,20.0,,,,4.9,EXT ML,7,N,N,5.97,152.387,01:16,12.357,CMFL,1025,65000,E.R. WELD,24,1341.6,1419.0,1970.8,1306.1,1814.1,1444.8,2006.6,0.722,1.056,1.0,1.2,2022,4382,14453.3998968,8.4021168,331.0,8638.032000000001,137.16,17178.28919124347
13150,0.344,28.133,0.203,47419.862,Metal Loss,External,16.0,0.055,31.0,GENE,25.0,,,,9.6,EXT ML ( ON GW ),7,N,N,5.97,152.57,01:16,25.552,CMFL,1025,65000,E.R. WELD,24,1341.6,1406.3,1953.2,1261.1,1751.5,1397.0,1940.3,0.729,1.049,1.2,1.4,2022,4383,14453.5739376,8.5749384,186.0,8638.032000000001,378.46,17178.41348855441
13150,0.344,28.205,0.131,47419.934,Metal Loss,External,14.0,0.048,29.0,GENE,25.0,,,,4.1,EXT ML ( ON GW ),7,N,N,5.97,152.594,01:16,32.463,CMFL,1025,65000,E.R. WELD,24,1341.6,1480.1,2055.7,1393.7,1935.7,1466.9,2037.4,0.693,1.103,1.2,1.4,2022,4384,14453.595883200001,8.596884,243.0,8638.032000000001,81.28,17178.429161770502
13150,0.344,28.248,0.092,47419.974,Metal Loss,External,19.0,0.065,34.0,GENE,25.0,,,,3.1,EXT ML ( ON GW ),7,N,N,5.97,152.607,01:16,16.546,CMFL,1025,65000,E.R. WELD,24,1341.6,1478.4,2053.3,1408.4,1956.1,1464.0,2033.4,0.693,1.102,1.2,1.4,2022,4385,14453.608075200002,8.609990400000001,117.0,8638.032000000001,58.419999999999995,17178.437869112775
13160,0.344,0.876,6.302,47420.942,Metal Loss,External,13.0,0.044,28.0,GENE,20.0,,,,4.8,EXT ML,1,N,N,5.97,152.919,10:56,28.065,CMFL,1025,65000,E.R. WELD,24,1341.6,1473.1,2045.9,1378.2,1914.2,1458.7,2025.9,0.696,1.1,1.0,1.2,2022,4387,14453.903121600002,0.2670048,194.0,2187.8544,71.11999999999999,17179.906372861522
13170,0.344,0.545,11.224,47427.789,Metal Loss,External,17.0,0.058,32.0,GENE,20.0,,,,5.4,EXT ML,6,N,N,5.97,155.175,01:40,28.065,CMFL,1025,65000,E.R. WELD,24,1341.6,1442.5,2003.4,1330.2,1847.5,1436.7,1995.4,0.711,1.074,1.0,1.2,2022,4389,14455.9900872,0.166116,177.5,3586.8864000000003,129.54,17190.62465364922
13170,0.344,0.974,10.794,47428.219,Metal Loss,External,23.0,0.079,38.0,GENE,20.0,,,,8.5,EXT ML,6,N,N,5.97,155.317,01:40,33.72,CMFL,1025,65000,E.R. WELD,24,1341.6,1349.3,1874.0,1203.0,1670.8,1439.0,1998.6,0.76,1.007,1.0,1.2,2022,4390,14456.121151199999,0.2968752,216.0,3586.8864000000003,106.67999999999999,17190.859651133924
13170,0.344,10.604,1.165,47437.848,Metal Loss,External,33.0,0.113,48.0,GENE,20.0,,,,7.6,EXT ML,6,N,N,5.97,158.527,01:40,25.761,CMFL,1025,65000,E.R. WELD,24,1341.6,1273.8,1769.2,1115.6,1549.4,1306.8,1814.9,0.805,0.946,1.0,1.2,2022,4391,14459.0560704,3.2320992,208.5,3586.8864000000003,436.87999999999994,17196.12195527396
13170,0.344,10.843,0.925,47438.087,Metal Loss,External,12.0,0.041,27.0,GENE,20.0,,,,9.8,EXT ML,6,N,N,5.97,158.608,01:40,18.431,CMFL,1025,65000,E.R. WELD,24,1341.6,1441.2,2001.6,1299.6,1804.9,1441.3,2001.8,0.711,1.075,1.0,1.2,2022,4392,14459.128917600001,3.3049464,130.5,3586.8864000000003,160.01999999999998,17196.252570154997
13170,0.344,11.516,0.249,47438.763,Metal Loss,External,18.0,0.062,33.0,GENE,20.0,,,,15.9,EXT ML ( ON GW ),6,N,N,5.97,158.833,01:40,8.796,CMFL,1025,65000,E.R. WELD,24,1341.6,1360.6,1889.8,1194.9,1659.6,1380.0,1916.6,0.753,1.015,1.2,1.4,2022,4393,14459.3349624,3.5100768,112.5,3586.8864000000003,309.87999999999994,17196.62200806118
13170,0.344,11.729,0.039,47438.973,Metal Loss,External,18.0,0.062,33.0,GENE,25.0,,,,17.4,EXT ML ( ON GW ),6,N,N,5.97,158.903,01:40,34.767,CMFL,1025,65000,E.R. WELD,24,1341.6,1360.7,1889.8,1189.3,1651.7,1394.3,1936.5,0.753,1.012,1.2,1.4,2022,4394,14459.3989704,3.5749992,216.5,3586.8864000000003,127.0,17196.73677427464
13180,0.344,0.112,9.82,47439.124,Metal Loss,External,19.0,0.065,34.0,GENE,20.0,,,,12.4,EXT ML,3,N,N,5.97,158.954,10:12,6.912,CMFL,1025,65000,E.R. WELD,24,1341.6,1366.3,1897.7,1203.1,1670.9,1391.9,1933.2,0.75,1.016,1.0,1.2,2022,4396,14459.444995200001,0.034137600000000004,269.0,3026.0544000000004,154.93999999999997,17196.895779527986
13180,0.344,6.834,3.094,47445.85,Metal Loss,External,20.0,0.069,35.0,PITT,20.0,,,,0.9,EXT ML,3,N,N,5.97,161.183,10:12,27.855,CMFL,1025,65000,E.R. WELD,24,1341.6,1538.6,2136.9,1528.7,2123.2,1536.5,2134.0,0.666,1.147,0.6,1.2,2022,4397,14461.49508,2.0830032,173.0,3026.0544000000004,35.559999999999995,17205.164647539255
13180,0.344,,,47446.818,Start Repair Marker,,,,,,,,,,,REPAIR MARKER 2012 DIG 34 RECOAT START,3,,,5.97,161.502,10:12,,CMFL,1025,65000,E.R. WELD,24,1341.6,,,,,,,,,,,2022,4398,14461.790126400001,,,3026.0544000000004,,17206.35469574546
13180,0.344,9.918,0.013,47448.93,Metal Loss,External,18.0,0.062,33.0,GENE,20.0,,,,2.8,EXT ML ( ON GW ),3,N,N,5.97,162.201,10:12,36.861,CMFL,1025,65000,E.R. WELD,24,1341.6,1489.3,2068.5,1430.2,1986.4,1477.2,2051.7,0.688,1.111,1.0,1.2,2022,4399,14462.433864,3.0230064,130.0,3026.0544000000004,33.019999999999996,17208.95116455899
13190,0.344,0.633,20.381,47449.577,Metal Loss,External,24.0,0.082,39.0,GENE,20.0,,,,4.4,EXT ML,5,N,N,5.97,162.414,12:56,25.552,CMFL,1025,65000,E.R. WELD,24,1341.6,1415.6,1966.1,1314.1,1825.1,1427.0,1981.9,0.724,1.057,1.0,1.2,2022,4401,14462.6310696,0.1929384,158.0,6405.0672,147.32,17209.146963154617
13190,0.344,0.663,20.351,47449.606,Metal Loss,External,20.0,0.069,35.0,GENE,20.0,,,,3.7,EXT ML,5,N,N,5.97,162.424,12:56,6.912,CMFL,1025,65000,E.R. WELD,24,1341.6,1458.8,2026.1,1374.3,1908.8,1454.9,2020.7,0.703,1.087,1.0,1.2,2022,4402,14462.6399088,0.20208240000000002,61.0,6405.0672,66.03999999999999,17209.155144872602
13190,0.344,0.804,20.21,47449.747,Metal Loss,External,27.0,0.093,42.0,GENE,20.0,,,,3.9,EXT ML,5,N,N,5.97,162.471,12:56,19.897,CMFL,1025,65000,E.R. WELD,24,1341.6,1411.5,1960.5,1314.1,1825.2,1382.0,1919.4,0.726,1.053,1.0,1.2,2022,4403,14462.682885600001,0.24505920000000003,123.0,6405.0672,55.88,17209.194924949697
13190,0.344,0.856,20.157,47449.8,Metal Loss,External,10.0,0.034,25.0,GENE,20.0,,,,4.3,EXT ML ( NEAR SW ),5,N,N,5.97,162.487,12:56,1.047,CMFL,1025,65000,E.R. WELD,24,1341.6,1498.4,2081.1,1413.7,1963.4,1489.0,2068.1,0.684,1.117,1.0,1.2,2022,4404,14462.699040000001,0.2609088,23.0,6405.0672,43.18,17209.209877744637
13190,0.344,,,47450.226,End Repair Marker,,,,,,,,,,,REPAIR MARKER 2012 DIG 34 RECOAT END,5,,,5.97,162.629,12:56,,CMFL,1025,65000,E.R. WELD,24,1341.6,,,,,,,,,,,2022,4405,14462.828884800001,,,6405.0672,,17209.33006436054
13190,0.344,6.65,14.364,47455.594,Metal Loss,External,10.0,0.034,25.0,GENE,20.0,,,,6.2,EXT ML ( ON SW ),5,N,N,5.97,164.305,12:56,0.628,CMFL,1025,65000,E.R. WELD,24,1341.6,1477.9,2052.6,1367.5,1899.3,1467.5,2038.2,0.694,1.104,1.0,1.2,2022,4406,14464.4650512,2.02692,24.0,6405.0672,50.8,17210.84452857222
13200,0.344,5.463,34.856,47475.423,Metal Loss,External,17.0,0.058,32.0,PITT,20.0,,,,1.1,EXT ML,10,N,N,5.97,170.184,02:36,15.289,CMFL,1025,65000,E.R. WELD,24,1341.6,1536.0,2133.4,1521.8,2113.6,1533.5,2129.9,0.667,1.145,0.6,1.2,2022,4408,14470.508930400001,1.6651224,4.5,12288.926399999998,40.64,17216.55277376956
13200,0.344,7.418,32.904,47477.375,Metal Loss,External,18.0,0.062,33.0,PITT,20.0,,,,0.9,EXT ML,10,N,N,5.97,170.646,02:36,17.593,CMFL,1025,65000,E.R. WELD,24,1341.6,1539.3,2137.9,1528.8,2123.3,1537.5,2135.4,0.666,1.147,0.6,1.2,2022,4409,14471.1039,2.2610064000000003,354.0,12288.926399999998,40.64,17217.144172548586
13200,0.344,8.323,31.998,47478.281,Metal Loss,External,23.0,0.079,38.0,GENE,25.0,,,,7.7,EXT ML,10,N,N,5.97,170.861,02:36,15.917,CMFL,1025,65000,E.R. WELD,24,1341.6,1362.3,1892.1,1218.1,1691.8,1396.9,1940.2,0.753,1.014,1.0,1.2,2022,4410,14471.380048800002,2.5368504,13.5,12288.926399999998,218.43999999999997,17217.41866399008
13200,0.344,,,47479.875,Start Recoat,,,,,,,,,,,2021 DIG 18 START,10,,,5.97,171.239,02:36,,CMFL,1025,65000,E.R. WELD,24,1341.6,,,,,,,,,,,2022,4411,14471.8659,,,12288.926399999998,,17217.901599263532
13200,0.344,10.459,29.862,47480.417,Metal Loss,External,15.0,0.052,30.0,GENE,20.0,,,,7.7,EXT ML,10,N,N,5.97,171.367,02:36,13.823,CMFL,1025,65000,E.R. WELD,24,1341.6,1428.7,1984.3,1296.8,1801.1,1456.2,2022.5,0.718,1.066,1.0,1.2,2022,4412,14472.031101600001,3.1879032,8.5,12288.926399999998,68.58,17218.06580937533
13200,0.344,11.827,28.494,47481.785,Metal Loss,External,33.0,0.113,48.0,GENE,20.0,,,,14.3,EXT ML,10,N,N,5.97,171.691,02:36,13.823,CMFL,1025,65000,E.R. WELD,24,1341.6,1206.8,1676.1,1026.3,1425.4,1193.1,1657.1,0.849,0.896,1.0,1.2,2022,4413,14472.448068000002,3.6048696000000002,5.0,12288.926399999998,147.32,17218.480273273748
13200,0.344,,,47482.687,Field Bend,,,,,,,,,,,BEND-COLD OVER,10,,,5.97,171.904,02:36,,CMFL,1025,65000,E.R. WELD,24,1341.6,,,,,,,,,,,2022,4414,14472.7229976,,,12288.926399999998,,17218.7535528325
13200,0.344,,,47483.822,End Recoat,,,,,,,,,,,2021 DIG 18 END,10,,,5.97,172.174,02:36,,CMFL,1025,65000,E.R. WELD,24,1341.6,,,,,,,,,,,2022,4415,14473.0689456,,,12288.926399999998,,17219.097424561085
13200,0.344,,,47507.336,Start Recoat,,,,,,,,,,,2021 DIG 19A RECOAT START,10,,,5.97,177.743,02:36,,CMFL,1025,65000,E.R. WELD,24,1341.6,,,,,,,,,,,2022,4416,14480.236012800002,,,12288.926399999998,,17226.22147727117
13200,0.344,38.898,1.424,47508.855,Metal Loss,External,21.0,0.072,36.0,GENE,20.0,,,,8.3,EXT ML,10,N,N,5.97,178.103,02:36,34.139,CMFL,1025,65000,E.R. WELD,24,1341.6,1367.5,1899.3,1227.5,1704.9,1376.6,1911.9,0.75,1.022,1.0,1.2,2022,4417,14480.699004000002,11.856110400000002,283.0,12288.926399999998,205.73999999999998,17226.68168974317
13200,0.344,38.914,1.404,47508.875,Metal Loss,External,30.0,0.103,45.0,GENE,20.0,,,,14.1,EXT ML ( NEAR SW ),10,N,N,5.97,178.107,02:36,22.41,CMFL,1025,65000,E.R. WELD,24,1341.6,1236.1,1716.7,1063.8,1477.6,1248.0,1733.3,0.829,0.922,1.0,1.2,2022,4418,14480.705100000001,11.8609872,137.5,12288.926399999998,586.74,17226.68774915689
13200,0.344,39.108,1.214,47509.065,Metal Loss,External,15.0,0.052,30.0,GENE,20.0,,,,7.3,EXT ML,10,N,N,5.97,178.153,02:36,27.646,CMFL,1025,65000,E.R. WELD,24,1341.6,1435.6,1993.8,1302.8,1809.5,1415.0,1965.3,0.714,1.068,1.0,1.2,2022,4419,14480.763012000001,11.9201184,222.5,12288.926399999998,165.1,17226.745313587227
13200,0.344,39.485,0.837,47509.442,Metal Loss,External,24.0,0.082,39.0,GENE,20.0,,,,2.2,EXT ML,10,N,N,5.97,178.242,02:36,4.398,CMFL,1025,65000,E.R. WELD,24,1341.6,1490.2,2069.8,1441.4,2001.9,1477.4,2051.9,0.688,1.111,1.0,1.2,2022,4420,14480.877921600002,12.035028,57.0,12288.926399999998,58.419999999999995,17226.85953353584
13200,0.344,40.22,0.102,47510.177,Metal Loss,External,19.0,0.065,34.0,GENE,25.0,,,,2.8,EXT ML ( ON GW ),10,N,N,5.97,178.416,02:36,23.457,CMFL,1025,65000,E.R. WELD,24,1341.6,1489.2,2068.4,1430.0,1986.1,1477.0,2051.4,0.688,1.11,1.2,1.4,2022,4421,14481.101949600003,12.259056000000001,190.0,12288.926399999998,83.82,17227.082216990035
13210,0.344,,,47510.279,End Recoat,,,,,,,,,,,2021 DIG 19A RECOAT END,8,,,5.97,178.44,09:20,,CMFL,1025,65000,E.R. WELD,24,1341.6,,,,,,,,,,,2022,4423,14481.133039200002,,,12234.9768,,17227.11312
13210,0.344,0.741,39.4,47511.017,Metal Loss,External,25.0,0.086,40.0,GENE,20.0,,,,3.7,EXT ML,8,N,N,5.97,178.615,09:20,32.044,CMFL,1025,65000,E.R. WELD,24,1341.6,1432.2,1989.2,1339.5,1860.4,1429.7,1985.8,0.716,1.067,1.0,1.2,2022,4424,14481.3579816,0.2258568,70.5,12234.9768,71.11999999999999,17227.22514846619
13210,0.344,0.794,39.347,47511.07,Metal Loss,External,23.0,0.079,38.0,GENE,20.0,,,,3.0,EXT ML,8,N,N,5.97,178.627,09:20,37.49,CMFL,1025,65000,E.R. WELD,24,1341.6,1464.8,2034.5,1393.9,1935.9,1478.8,2053.9,0.7,1.092,1.0,1.2,2022,4425,14481.374136,0.24201120000000004,107.5,12234.9768,142.23999999999998,17227.233193870947
13210,0.344,0.856,39.285,47511.132,Metal Loss,External,21.0,0.072,36.0,GENE,20.0,,,,2.6,EXT ML,8,N,N,5.97,178.642,09:20,2.723,CMFL,1025,65000,E.R. WELD,24,1341.6,1486.2,2064.2,1428.0,1983.3,1473.0,2045.9,0.69,1.108,1.0,1.2,2022,4426,14481.3930336,0.2609088,292.5,12234.9768,53.339999999999996,17227.242605476506
13210,0.344,0.889,39.252,47511.165,Metal Loss,External,16.0,0.055,31.0,GENE,20.0,,,,1.3,EXT ML,8,N,N,5.97,178.65,09:20,12.985,CMFL,1025,65000,E.R. WELD,24,1341.6,1533.7,2130.1,1516.3,2105.9,1530.7,2125.9,0.668,1.143,1.0,1.2,2022,4427,14481.403092,0.2709672,218.0,12234.9768,45.72,17227.247614879467
13210,0.344,0.965,39.173,47511.243,Metal Loss,External,18.0,0.062,33.0,PITT,20.0,,,,1.5,EXT ML,8,N,N,5.97,178.668,09:20,30.788,CMFL,1025,65000,E.R. WELD,24,1341.6,1526.9,2120.7,1501.7,2085.8,1522.5,2114.6,0.671,1.138,0.6,1.2,2022,4428,14481.426866400001,0.294132,133.0,12234.9768,27.94,17227.25945528646
13210,0.344,,,47520.023,Start Recoat,,,,,,,,,,,2021 DIG 19 RECOAT START,8,,,5.97,179.751,09:20,,CMFL,1025,65000,E.R. WELD,24,1341.6,,,,,,,,,,,2022,4429,14484.103010400002,,,12234.9768,,17228.592260073947
13210,0.344,11.132,29.006,47521.411,Metal Loss,External,54.0,0.185,69.0,GENE,15.0,,,,1.3,*EXT ML,8,Y,Y,5.97,179.889,09:20,18.85,CMFL,1025,65000,E.R. WELD,24,1341.6,1469.9,2041.5,1423.3,1976.8,1441.7,2002.3,0.697,1.096,0.8,1.0,2022,4430,14484.526072800001,3.3930336,189.5,12234.9768,58.419999999999995,17228.802958598437
13210,0.344,11.627,28.51,47521.906,Metal Loss,External,22.0,0.076,37.0,GENE,20.0,,,,1.2,EXT ML,8,N,N,5.97,179.938,09:20,16.755,CMFL,1025,65000,E.R. WELD,24,1341.6,1530.1,2125.1,1511.8,2099.7,1526.1,2119.5,0.67,1.14,1.0,1.2,2022,4431,14484.6769488,3.5439096000000005,200.0,12234.9768,33.019999999999996,17228.878099642832
13210,0.344,,,47522.9,End Recoat,,,,,,,,,,,2021 DIG 19 RECOAT END,8,,,5.97,180.037,09:20,,CMFL,1025,65000,E.R. WELD,24,1341.6,,,,,,,,,,,2022,4432,14484.979920000002,,,12234.9768,,17229.028988931987
13210,0.344,16.49,23.648,47526.768,Metal Loss,External,19.0,0.065,34.0,GENE,20.0,,,,2.1,EXT ML,8,N,N,5.97,180.421,09:20,21.363,CMFL,1025,65000,E.R. WELD,24,1341.6,1509.0,2095.8,1466.4,2036.6,1500.8,2084.4,0.679,1.124,1.0,1.2,2022,4433,14486.1588864,5.026152,178.0,12234.9768,53.339999999999996,17229.616151678907
13210,0.344,,,47531.473,Field Bend,,,,,,,,,,,BEND-COLD OVER,8,,,5.97,180.889,09:20,,CMFL,1025,65000,E.R. WELD,24,1341.6,,,,,,,,,,,2022,4434,14487.592970400001,,,12234.9768,,17230.330371100903
13220,0.344,,,47558.474,Field Bend,,,,,,,,,,,BEND-COLD OVER,2,,,5.97,183.038,10:28,,CMFL,1025,65000,E.R. WELD,24,1341.6,,,,,,,,,,,2022,4436,14495.822875200001,,,12227.052,,17235.65707092677
13230,0.344,0.774,39.252,47591.309,Metal Loss,External,18.0,0.062,33.0,GENE,20.0,,,,1.5,EXT ML,2,N,N,5.97,183.144,01:36,36.024,CMFL,1025,65000,E.R. WELD,24,1341.6,1528.8,2123.3,1505.8,2091.3,1525.8,2119.1,0.671,1.139,1.0,1.2,2022,4440,14505.830983200001,0.23591520000000002,216.0,12199.9248,78.74,17245.56020860321
13260,0.344,38.809,1.437,47732.425,Metal Loss,External,29.0,0.1,44.0,GENE,20.0,,,,28.3,EXT ML ( ON GW ),2,N,N,5.97,181.701,08:16,26.599,CMFL,1025,65000,E.R. WELD,24,1341.6,1212.7,1684.4,1029.1,1429.4,1324.5,1839.6,0.845,0.904,1.2,1.4,2022,4446,14548.84314,11.8289832,170.5,12266.980800000001,693.42,17283.114251954383
13280,0.344,2.07,37.474,47775.925,Metal Loss,External,12.0,0.041,27.0,GENE,20.0,,,,8.1,EXT ML ( NEAR SW ),4,N,N,5.97,180.344,02:36,1.885,CMFL,1025,65000,E.R. WELD,24,1341.6,1450.2,2014.2,1318.0,1830.6,1469.4,2040.8,0.707,1.082,1.0,1.2,2022,4449,14562.101940000002,0.6309359999999999,87.5,12053.0112,88.89999999999999,17293.467079518516
13280,0.344,19.101,20.443,47792.956,Metal Loss,External,12.0,0.041,27.0,GENE,20.0,,,,5.7,EXT ML ( NEAR SW ),4,N,N,5.97,179.654,02:36,1.676,CMFL,1025,65000,E.R. WELD,24,1341.6,1468.3,2039.4,1361.6,1891.1,1453.3,2018.4,0.698,1.097,1.0,1.2,2022,4451,14567.2929888,5.8219848,86.0,12053.0112,55.88,17295.465050455594
13280,0.344,20.138,19.403,47793.996,Metal Loss,External,13.0,0.044,28.0,GENE,20.0,,,,11.0,EXT ML ( NEAR SW ),4,N,N,5.97,179.611,02:36,1.676,CMFL,1025,65000,E.R. WELD,24,1341.6,1429.8,1985.8,1278.3,1775.4,1408.0,1955.5,0.717,1.064,1.0,1.2,2022,4452,14567.6099808,6.138062400000001,86.0,12053.0112,55.88,17295.587056783734
13300,0.344,,,47837.697,End Repair Marker,,,,,,,,,,,REPAIR MARKER END,0,,,5.97,177.431,07:48,,CMFL,1025,65000,E.R. WELD,24,1341.6,,,,,,,,,,,2022,4459,14580.9300456,,,11039.856,,17310.55209946682
13320,0.344,9.649,0.39,47889.531,Metal Loss,External,15.0,0.052,30.0,GENE,20.0,,,,7.3,EXT ML ( ON GW ),6,N,N,5.97,174.42,11:56,16.127,CMFL,1025,65000,E.R. WELD,24,1341.6,1436.7,1995.4,1302.8,1809.5,1440.5,2000.7,0.714,1.068,1.0,1.2,2022,4468,14596.729048800002,2.9410152,81.0,3059.8872,101.6,17339.569387866526
13340,0.344,,,47935.256,Field Bend,,,,,,,,,,,BEND-COLD OVER,0,,,5.97,183.678,10:04,,CMFL,1025,65000,E.R. WELD,24,1341.6,,,,,,,,,,,2022,4473,14610.6660288,,,12256.008000000002,,17352.928653429295
13370,0.344,18.474,21.532,48068.96,Metal Loss,External,10.0,0.034,25.0,GENE,20.0,,,,6.4,EXT ML,1,N,N,5.97,190.076,08:00,13.195,CMFL,1025,65000,E.R. WELD,24,1341.6,1476.3,2050.4,1363.8,1894.1,1462.9,2031.8,0.694,1.103,1.0,1.2,2022,4481,14651.419008,5.6308752,177.0,12194.133600000001,86.36,17370.61755721842
13500,0.344,,,48519.4,Field Bend,,,,,,,,,,,BEND-COLD UNDER,0,,,5.97,124.84,09:36,,CMFL,1025,65000,E.R. WELD,24,1341.6,,,,,,,,,,,2022,4504,14788.71312,,,12266.980800000001,,17460.644086167023
13520,0.344,,,48582.238,Field Bend,,,,,,,,,,,BEND-COLD UNDER,0,,,5.97,112.825,01:48,,CMFL,1025,65000,E.R. WELD,24,1341.6,,,,,,,,,,,2022,4507,14807.8661424,,,12281.001600000001,,17463.03349488481
13530,0.344,26.01,13.967,48638.576,Metal Loss,External,15.0,0.052,30.0,AXGR,20.0,,,,3.8,EXT ML ( NEAR SW ),3,N,N,5.97,111.016,07:36,1.047,CMFL,1025,65000,E.R. WELD,24,1341.6,1483.5,2060.4,1401.3,1946.2,1470.8,2042.8,0.691,1.104,1.0,1.2,2022,4511,14825.037964800002,7.927848000000001,222.5,12184.0752,25.4,17465.175741747258
13560,0.5,,,48706.539,Bend,,,,,,,,,,,BEND-HOT PULLED - 5.8D - 32° OVER,0,,,4.14,109.563,UNKN,,CMFL,1025,60000,E.R. WELD,24,1800.0,,,,,,,,,,,2022,4515,14845.7530872,,,3571.0368,,17467.76002808175
13570,0.344,0.778,6.614,48713.346,Metal Loss,External,12.0,0.041,27.0,GENE,20.0,,,,8.3,EXT ML ( ON SW ),6,N,N,5.97,107.501,01:04,0.419,CMFL,1025,65000,E.R. WELD,24,1341.6,1450.8,2015.0,1315.4,1827.0,1432.8,1990.0,0.707,1.081,1.0,1.2,2022,4517,14847.8278608,0.23713440000000002,34.0,2251.8624000000004,63.5,17468.018863581638
13570,0.344,3.576,3.816,48716.145,Metal Loss,External,12.0,0.041,27.0,GENE,20.0,,,,11.7,EXT ML ( ON SW ),6,N,N,5.97,106.256,01:04,0.0,CMFL,1025,65000,E.R. WELD,24,1341.6,1432.5,1989.6,1283.8,1783.1,1411.4,1960.2,0.716,1.07,1.0,1.2,2022,4518,14848.680996,1.0899648000000002,32.0,2251.8624000000004,50.8,17468.125295279035
13570,0.344,6.302,1.089,48718.871,Metal Loss,External,24.0,0.082,39.0,GENE,20.0,,,,3.7,EXT ML,6,N,N,5.97,104.422,01:04,37.071,CMFL,1025,65000,E.R. WELD,24,1341.6,1436.7,1995.4,1346.3,1869.8,1413.1,1962.6,0.714,1.071,1.0,1.2,2022,4519,14849.5118808,1.9208496,214.5,2251.8624000000004,86.36,17468.22895115867
13570,0.344,6.667,0.725,48719.236,Metal Loss,External,13.0,0.044,28.0,GENE,20.0,,,,3.4,EXT ML,6,N,N,5.97,104.178,01:04,23.248,CMFL,1025,65000,E.R. WELD,24,1341.6,1496.6,2078.6,1428.6,1984.1,1486.5,2064.6,0.685,1.117,1.0,1.2,2022,4521,14849.6231328,2.0321016,143.0,2251.8624000000004,55.88,17468.242830247473
13600,0.5,,,48764.032,Bend,,,,,,,,,,,BEND-HOT PULLED - 5.9D - 31° UNDER,0,,,4.14,100.377,UNKN,,CMFL,1025,60000,E.R. WELD,24,1800.0,,,,,,,,,,,2022,4527,14863.2769536,,,3500.9328,,17469.946193704647
13610,0.344,4.38,4.882,48774.255,Metal Loss,External,13.0,0.044,28.0,GENE,20.0,,,,3.5,EXT ML ( NEAR SW ),2,N,N,5.97,104.563,12:52,1.466,CMFL,1025,65000,E.R. WELD,24,1341.6,1496.3,2078.2,1425.3,1979.6,1486.3,2064.3,0.685,1.116,1.0,1.2,2022,4529,14866.392924,1.335024,33.0,2823.0576,55.88,17470.334922265738
13620,0.5,,,48783.944,Bend,,,,,,,,,,,BEND-HOT PULLED - 5.1D - 31° OVER,0,,,4.14,110.862,UNKN,,CMFL,1025,60000,E.R. WELD,24,1800.0,,,,,,,,,,,2022,4532,14869.346131200002,,,2952.9024,,17470.703345529793
13640,0.344,3.323,36.89,48806.893,Metal Loss,External,12.0,0.041,27.0,GENE,20.0,,,,6.8,EXT ML ( ON SW ),1,N,N,5.97,117.29,01:48,0.838,CMFL,1025,65000,E.R. WELD,24,1341.6,1459.5,2027.1,1339.6,1860.6,1442.9,2004.0,0.702,1.089,1.0,1.2,2022,4536,14876.3409864,1.0128504,57.5,12256.922400000001,35.559999999999995,17471.575978978733
13650,0.344,25.991,14.301,48869.774,Metal Loss,External,12.0,0.041,27.0,GENE,20.0,,,,7.4,EXT ML ( ON SW ),1,N,N,5.97,138.407,02:52,4.189,CMFL,1025,65000,E.R. WELD,24,1341.6,1459.5,2027.0,1328.9,1845.7,1454.9,2020.7,0.702,1.086,1.0,1.2,2022,4539,14895.5071152,7.9220568,77.5,12281.001600000001,213.35999999999999,17473.96702276725
13670,0.344,14.587,25.518,48938.724,Metal Loss,External,12.0,0.041,27.0,GENE,20.0,,,,5.2,EXT ML ( ON SW ),3,N,N,5.97,172.524,08:52,1.257,CMFL,1025,65000,E.R. WELD,24,1341.6,1474.7,2048.2,1373.3,1907.4,1460.8,2028.9,0.695,1.1,1.0,1.2,2022,4542,14916.5230752,4.4461176,272.0,12224.003999999999,88.89999999999999,17476.588839678854
13670,0.344,15.6,24.505,48939.738,Metal Loss,External,12.0,0.041,27.0,GENE,20.0,,,,3.5,EXT ML ( NEAR SW ),3,N,N,5.97,173.098,08:52,1.676,CMFL,1025,65000,E.R. WELD,24,1341.6,1501.8,2085.9,1429.1,1984.8,1492.9,2073.5,0.683,1.118,1.0,1.2,2022,4543,14916.8321424,4.75488,274.0,12224.003999999999,78.74,17476.627396928285
13670,0.344,38.005,2.1,48962.142,Metal Loss,External,15.0,0.052,30.0,GENE,20.0,,,,4.3,EXT ML ( NEAR SW ),3,N,N,5.97,185.795,08:52,1.885,CMFL,1025,65000,E.R. WELD,24,1341.6,1471.8,2044.1,1380.0,1916.7,1456.9,2023.4,0.697,1.097,1.0,1.2,2022,4544,14923.6608816,11.583924000000001,275.0,12224.003999999999,48.26,17477.47930680628
13690,0.5,,,48989.314,Bend,,,,,,,,,,,BEND-HOT PULLED - 5.4D - 27° OVER,0,,,4.14,200.876,UNKN,,CMFL,1025,60000,E.R. WELD,24,1800.0,,,,,,,,,,,2022,4547,14931.9429072,,,3123.8952000000004,,17478.512519411383
13700,0.344,,,49012.392,Field Bend,,,,,,,,,,,BEND-COLD UNDER,0,,,5.97,203.913,12:52,,CMFL,1025,65000,E.R. WELD,24,1341.6,,,,,,,,,,,2022,4549,14938.9770816,,,8862.974400000001,,17479.390058072528
