Repository: bforce541/tidal-backend-work

# ILI Alignment & Growth (MVP)

Two-run weld-anchored alignment + anomaly matching + growth rates. Deterministic, explainable, engineer-aligned.

## MVP: What It Does

Given two ILI runs (e.g. 2007 & 2015 OR 2015 & 2022):

1. **Ingest** – Excel/CSV
2. **Normalize** – Schema + units (distances → m, clock → degrees, depth → %, length/width → mm)
3. **Align** – Weld-anchored, segment-wise linear mapping
4. **Match** – Distance + clock + type + geometry (hard filters, weighted score)
5. **Growth** – Depth/length/width rates for matched pairs only
6. **Flag** – New, Missing, Ambiguous
7. **Output** – Excel + CSV + summary.json

Prediction is **not** part of MVP.

File: output 2/tables/New_2022_vs_2015.csv (part 21 of 23)
[in.]",Pdesign [PSI],"Mod B31G Psafe 
[PSI]",Mod B31G Pburst [PSI],"Mod B31G Psafe Pressure with Tolerance
[PSI]","Mod B31G Pburst Pressure with Tolerance
[PSI]",Effective Area Psafe [PSI],Effective Area Pburst [PSI],ERF,RPR,Length Tolerance [in],Width Tolerance [in],run_year,row_index,distance_raw_m,dist_to_us_weld_m,clock_position_deg,length_mm,width_mm,distance_corrected_m
13710,0.344,24.747,15.246,49048.251,Dent,,,,,,,1.8,0.432,N,11.37,DENT-1.8%OD (0.432IN),0,N,N,5.97,206.183,10:08,35.395,CMFL,1025,65000,E.R. WELD,24,1341.6,,,,,,,,,,,2022,4551,14949.9069048,7.5428856,135.0,12189.8664,141.986,17480.753592991066
13780,0.344,1.352,16.398,49305.456,Metal Loss,External,15.0,0.052,30.0,GENE,20.0,,,,1.8,EXT ML ( NEAR SW ),6,N,N,5.97,211.575,07:32,1.466,CMFL,1025,65000,E.R. WELD,24,1341.6,1525.2,2118.3,1494.2,2075.3,1520.5,2111.9,0.672,1.136,1.0,1.2,2022,4560,15028.3029888,0.41208960000000006,233.0,5409.8952,50.8,17490.53378760671
13780,0.344,3.143,14.606,49307.247,Metal Loss,External,13.0,0.044,28.0,GENE,20.0,,,,2.2,EXT ML ( ON SW ),6,N,N,5.97,211.622,07:32,0.838,CMFL,1025,65000,E.R. WELD,24,1341.6,1520.5,2111.8,1482.7,2059.3,1515.0,2104.2,0.674,1.134,1.0,1.2,2022,4561,15028.848885600002,0.9579864,230.0,5409.8952,86.36,17490.60189020408
13780,0.344,7.753,9.997,49311.857,Metal Loss,External,12.0,0.041,27.0,GENE,20.0,,,,9.0,EXT ML ( NEAR SW ),6,N,N,5.97,211.705,07:32,1.885,CMFL,1025,65000,E.R. WELD,24,1341.6,1443.4,2004.7,1307.4,1815.8,1476.0,2049.9,0.71,1.078,1.0,1.2,2022,4562,15030.254013600003,2.3631144,231.5,5409.8952,53.339999999999996,17490.777184996867
13780,0.344,9.259,8.491,49313.363,Metal Loss,External,12.0,0.041,27.0,GENE,20.0,,,,1.9,EXT ML,6,N,N,5.97,211.732,07:32,2.094,CMFL,1025,65000,E.R. WELD,24,1341.6,1529.7,2124.6,1499.3,2082.4,1526.1,2119.6,0.67,1.14,1.0,1.2,2022,4563,15030.7130424,2.8221432,236.0,5409.8952,50.8,17490.834450497503
13780,0.344,10.02,7.73,49314.124,Metal Loss,External,13.0,0.044,28.0,GENE,20.0,,,,11.0,EXT ML ( ON SW ),6,N,N,5.97,211.746,07:32,1.676,CMFL,1025,65000,E.R. WELD,24,1341.6,1424.3,1978.2,1278.6,1775.8,1452.4,2017.2,0.72,1.065,1.0,1.2,2022,4564,15030.944995200001,3.054096,232.0,5409.8952,66.03999999999999,17490.863387447025
13780,0.344,12.116,5.636,49316.217,Metal Loss,External,13.0,0.044,28.0,GENE,20.0,,,,1.5,EXT ML,6,N,N,5.97,211.783,07:32,2.723,CMFL,1025,65000,E.R. WELD,24,1341.6,1533.1,2129.2,1510.7,2098.2,1530.1,2125.1,0.669,1.143,1.0,1.2,2022,4565,15031.5829416,3.6929568,239.0,5409.8952,58.419999999999995,17490.942973564444
13790,0.344,8.602,31.535,49330.459,Metal Loss,External,10.0,0.034,25.0,GENE,20.0,,,,6.9,EXT ML ( ON SW ),3,N,N,5.97,212.082,12:04,0.0,CMFL,1025,65000,E.R. WELD,24,1341.6,1473.4,2046.4,1355.5,1882.6,1463.5,2032.7,0.696,1.1,1.0,1.2,2022,4567,15035.923903200002,2.6218896000000003,3.5,12234.0624,76.19999999999999,17491.484524201936
13790,0.344,13.599,26.542,49335.453,Metal Loss,External,11.0,0.038,26.0,GENE,20.0,,,,15.7,EXT ML ( ON SW ),3,N,N,5.97,212.207,12:04,1.047,CMFL,1025,65000,E.R. WELD,24,1341.6,1437.3,1996.2,1274.6,1770.3,1444.0,2005.5,0.713,1.07,1.0,1.2,2022,4568,15037.4460744,4.1449752,1.0,12234.0624,93.98,17491.674420556636
13790,0.344,15.499,24.642,49337.352,Metal Loss,External,12.0,0.041,27.0,GENE,20.0,,,,3.8,EXT ML ( NEAR SW ),3,N,N,5.97,212.254,12:04,2.094,CMFL,1025,65000,E.R. WELD,24,1341.6,1498.3,2081.0,1418.7,1970.5,1488.8,2067.7,0.684,1.115,1.0,1.2,2022,4569,15038.024889600001,4.724095200000001,12.0,12234.0624,58.419999999999995,17491.746629843296
13820,0.344,5.226,35.059,49447.346,Seam Weld Manufacturing Anomaly,,,,,,,,,,8.0,SWA,7,N,N,5.97,212.5,10:44,,CMFL,1025,65000,E.R. WELD,24,1341.6,,,,,,,,,,,2022,4573,15071.5510608,1.5928848,322.5,12278.867999999999,,17495.929140784192
13820,0.344,7.411,32.874,49449.531,Seam Weld Manufacturing Anomaly,,,,,,,,,,6.5,SWA,7,N,N,5.97,212.412,10:44,,CMFL,1025,65000,E.R. WELD,24,1341.6,,,,,,,,,,,2022,4574,15072.217048800001,2.2588728,325.0,12278.867999999999,,17496.012225192484
13820,0.344,9.488,30.797,49451.608,Seam Weld Manufacturing Anomaly,,,,,,,,,,3.9,SWA,7,N,N,5.97,212.329,10:44,,CMFL,1025,65000,E.R. WELD,24,1341.6,,,,,,,,,,,2022,4575,15072.850118400002,2.8919424,324.5,12278.867999999999,,17496.091202911488
13820,0.344,10.83,29.455,49452.949,Seam Weld Manufacturing Anomaly,,,,,,,,,,6.1,SWA,7,N,N,5.97,212.275,10:44,,CMFL,1025,65000,E.R. WELD,24,1341.6,,,,,,,,,,,2022,4576,15073.258855200002,3.300984,324.5,12278.867999999999,,17496.14219430349
13820,0.344,13.52,26.765,49455.64,Seam Weld Manufacturing Anomaly,,,,,,,,,,5.6,SWA,7,N,N,5.97,212.167,10:44,,CMFL,1025,65000,E.R. WELD,24,1341.6,,,,,,,,,,,2022,4577,15074.079072,4.120896,323.0,12278.867999999999,,17496.2445193116
13820,0.344,15.623,24.662,49457.743,Seam Weld Manufacturing Anomaly,,,,,,,,,,4.4,SWA,7,N,N,5.97,212.082,10:44,,CMFL,1025,65000,E.R. WELD,24,1341.6,,,,,,,,,,,2022,4578,15074.720066400001,4.7618904,324.5,12278.867999999999,,17496.324485678026
13820,0.344,34.124,6.161,49476.243,Seam Weld Manufacturing Anomaly,,,,,,,,,,8.7,SWA,7,N,N,5.97,211.338,10:44,,CMFL,1025,65000,E.R. WELD,24,1341.6,,,,,,,,,,,2022,4579,15080.358866400002,10.4009952,326.0,12278.867999999999,,17497.027946343213
13830,0.344,24.508,15.256,49506.913,Seam Weld Manufacturing Anomaly,,,,,,,,,,7.8,SWA,1,N,N,5.97,209.999,04:32,,CMFL,1025,65000,E.R. WELD,24,1341.6,,,,,,,,,,,2022,4581,15089.7070824,7.4700384,147.5,12120.067200000001,,17498.19417005139
13870,0.344,,,49660.413,Field Bend,,,,,,,,,,,BEND-COLD UNDER,0,,,5.97,202.82,08:40,,CMFL,1025,65000,E.R. WELD,24,1341.6,,,,,,,,,,,2022,4586,15136.4938824,,,12227.052,,17504.0309923274
13900,0.344,1.027,39.213,49762.618,Seam Weld Manufacturing Anomaly,,,,,,,,,,10.3,SWA,1,N,N,5.97,201.65,01:00,,CMFL,1025,65000,E.R. WELD,24,1341.6,,,,,,,,,,,2022,4590,15167.645966400001,0.31302959999999996,27.0,12265.152,,17507.9173273158
13910,0.344,5.6,34.426,49807.431,Seam Weld Manufacturing Anomaly,,,,,,,,,,2.7,SWA,2,N,N,5.97,202.688,11:08,,CMFL,1025,65000,E.R. WELD,24,1341.6,,,,,,,,,,,2022,4592,15181.3049688,1.70688,337.0,12199.9248,,17509.62133719629
13910,0.344,14.98,25.046,49816.811,Seam Weld Manufacturing Anomaly,,,,,,,,,,3.9,SWA,2,N,N,5.97,202.925,11:08,,CMFL,1025,65000,E.R. WELD,24,1341.6,,,,,,,,,,,2022,4593,15184.1639928,4.565904000000001,343.0,12199.9248,,17509.97801076599
13930,0.344,,,49897.001,Field Bend,,,,,,,,,,,BEND-COLD OVER,0,,,5.97,205.078,02:08,,CMFL,1025,65000,E.R. WELD,24,1341.6,,,,,,,,,,,2022,4596,15208.605904799999,,,12192.0,,17513.02722756282
13950,0.344,0.728,39.35,49962.982,Metal Loss,External,21.0,0.072,36.0,GENE,20.0,,,,2.3,EXT ML,2,N,N,5.97,205.158,10:36,31.835,CMFL,1025,65000,E.R. WELD,24,1341.6,1497.8,2080.3,1447.5,2010.4,1487.1,2065.4,0.684,1.116,1.0,1.2,2022,4599,15228.716913600001,0.2218944,165.5,12216.079200000002,55.88,17515.536148543884
13950,0.344,6.722,33.356,49968.976,Seam Weld Manufacturing Anomaly,,,,,,,,,,9.6,SWA,2,N,N,5.97,204.991,10:36,,CMFL,1025,65000,E.R. WELD,24,1341.6,,,,,,,,,,,2022,4600,15230.543884800001,2.0488656,312.5,12216.079200000002,,17515.764069799407
13950,0.344,,,49976.693,Field Bend,,,,,,,,,,,BEND-COLD OVER,2,,,5.97,204.7,10:36,,CMFL,1025,65000,E.R. WELD,24,1341.6,,,,,,,,,,,2022,4601,15232.8960264,,,12216.079200000002,,17516.05750795904
13960,0.344,,,50008.98,Field Bend,,,,,,,,,,,BEND-COLD LEFT,1,,,5.97,203.234,09:44,,CMFL,1025,65000,E.R. WELD,24,1341.6,,,,,,,,,,,2022,4603,15242.737104000002,,,12256.922400000001,,17517.285217931847
13960,0.344,39.337,0.876,50041.67,Metal Loss,External,15.0,0.052,30.0,GENE,20.0,,,,3.8,EXT ML,1,N,N,5.97,200.04,09:44,32.254,CMFL,1025,65000,E.R. WELD,24,1341.6,1479.0,2054.2,1399.7,1944.0,1465.4,2035.3,0.693,1.104,1.0,1.2,2022,4604,15252.701016,11.989917600000002,138.0,12256.922400000001,55.88,17518.528251939682
13980,0.344,30.016,10.121,50112.687,Metal Loss,External,11.0,0.038,26.0,GENE,20.0,,,,4.1,EXT ML ( ON SW ),3,N,N,5.97,190.33,01:04,1.047,CMFL,1025,65000,E.R. WELD,24,1341.6,1494.9,2076.2,1412.4,1961.7,1484.8,2062.2,0.686,1.115,1.0,1.2,2022,4607,15274.3469976,9.1488768,36.5,12234.0624,66.03999999999999,17521.22866632128
13980,0.344,32.044,8.097,50114.711,Metal Loss,External,14.0,0.048,29.0,GENE,20.0,,,,2.3,EXT ML ( NEAR SW ),3,N,N,5.97,190.022,01:04,1.257,CMFL,1025,65000,E.R. WELD,24,1341.6,1516.7,2106.5,1474.1,2047.3,1510.4,2097.7,0.676,1.13,1.0,1.2,2022,4608,15274.963912800002,9.767011199999999,37.5,12234.0624,43.18,17521.305628720544
13980,0.344,37.949,2.188,50120.62,Metal Loss,External,14.0,0.048,29.0,GENE,20.0,,,,3.0,EXT ML ( NEAR SW ),3,N,N,5.97,189.123,01:04,1.466,CMFL,1025,65000,E.R. WELD,24,1341.6,1502.6,2087.0,1438.9,1998.5,1493.7,2074.6,0.682,1.119,1.0,1.2,2022,4609,15276.764976000002,11.5668552,38.5,12234.0624,45.72,17521.53031785949
14010,0.344,,,50237.73,Field Bend,,,,,,,,,,,BEND-COLD OVER,0,,,5.97,174.256,03:56,,CMFL,1025,65000,E.R. WELD,24,1341.6,,,,,,,,,,,2022,4613,15312.460104000002,,,12209.0688,,17525.98341399463
14020,0.344,,,50251.969,Field Bend,,,,,,,,,,,BEND-COLD OVER,1,,,5.97,172.176,02:12,,CMFL,1025,65000,E.R. WELD,24,1341.6,,,,,,,,,,,2022,4615,15316.8001512,,,12267.8952,,17526.52485055742
14020,0.344,39.337,0.909,50282.516,Metal Loss,External,22.0,0.076,37.0,GENE,20.0,,,,1.7,EXT ML,1,N,N,5.97,166.629,02:12,20.106,CMFL,1025,65000,E.R. WELD,24,1341.6,1515.0,2104.2,1481.7,2058.0,1507.8,2094.1,0.677,1.129,1.0,1.2,2022,4616,15326.110876800001,11.989917600000002,161.5,12267.8952,55.88,17527.686397202797
14030,0.344,,,50314.797,Field Bend,,,,,,,,,,,BEND-COLD OVER,0,,,5.97,161.062,07:40,,CMFL,1025,65000,E.R. WELD,24,1341.6,,,,,,,,,,,2022,4618,15335.9501256,,,12238.9392,,17528.913879026197
14040,0.344,13.015,27.142,50336.594,Metal Loss,External,19.0,0.065,34.0,GENE,20.0,,,,7.3,EXT ML,9,N,N,5.97,156.199,09:20,10.891,CMFL,1025,65000,E.R. WELD,24,1341.6,1400.2,1944.7,1265.3,1757.3,1435.8,1994.2,0.732,1.043,1.0,1.2,2022,4620,15342.5938512,3.966972,230.5,12239.8536,73.66,17529.742707789388
14040,0.344,38.228,1.926,50361.811,Metal Loss,External,16.0,0.055,31.0,GENE,20.0,,,,3.4,EXT ML,9,N,N,5.97,149.18,09:20,23.248,CMFL,1025,65000,E.R. WELD,24,1341.6,1485.8,2063.7,1412.7,1962.1,1473.4,2046.4,0.69,1.107,1.0,1.2,2022,4621,15350.2799928,11.651894400000002,169.0,12239.8536,88.89999999999999,17530.70158171339
14040,0.344,38.337,1.821,50361.916,Metal Loss,External,16.0,0.055,31.0,GENE,20.0,,,,13.3,EXT ML,9,N,N,5.97,149.15,09:20,5.864,CMFL,1025,65000,E.R. WELD,24,1341.6,1390.3,1930.9,1230.1,1708.5,1419.7,1971.8,0.737,1.036,1.0,1.2,2022,4622,15350.3119968,11.685117600000002,309.5,12239.8536,147.32,17530.705574327978
14040,0.344,38.369,1.785,50361.952,Metal Loss,External,16.0,0.055,31.0,GENE,20.0,,,,2.4,EXT ML,9,N,N,5.97,149.14,09:20,32.882,CMFL,1025,65000,E.R. WELD,24,1341.6,1510.1,2097.3,1463.4,2032.5,1502.4,2086.6,0.679,1.125,1.0,1.2,2022,4623,15350.3229696,11.6948712,77.0,12239.8536,58.419999999999995,17530.706943224406
14040,0.344,38.419,1.736,50362.001,Metal Loss,External,19.0,0.065,34.0,GENE,20.0,,,,10.2,EXT ML ( NEAR SW ),9,N,N,5.97,149.127,09:20,5.445,CMFL,1025,65000,E.R. WELD,24,1341.6,1372.8,1906.7,1223.2,1698.9,1398.3,1942.1,0.747,1.025,1.0,1.2,2022,4624,15350.3379048,11.7101112,255.5,12239.8536,231.14,17530.708806444545
14040,0.344,38.425,1.732,50362.005,Metal Loss,External,24.0,0.082,39.0,GENE,20.0,,,,2.1,EXT ML,9,N,N,5.97,149.125,09:20,15.289,CMFL,1025,65000,E.R. WELD,24,1341.6,1494.4,2075.5,1449.6,2013.3,1482.4,2058.9,0.686,1.115,1.0,1.2,2022,4625,15350.339124,11.71194,353.0,12239.8536,71.11999999999999,17530.70895854415
14040,0.344,38.986,1.168,50362.569,Metal Loss,External,14.0,0.048,29.0,GENE,20.0,,,,2.3,EXT ML,9,N,N,5.97,148.969,09:20,13.823,CMFL,1025,65000,E.R. WELD,24,1341.6,1517.7,2107.9,1474.1,2047.3,1511.7,2099.5,0.675,1.13,1.0,1.2,2022,4626,15350.511031200002,11.882932799999999,345.5,12239.8536,60.959999999999994,17530.730404588212
14040,0.344,39.544,0.614,50363.123,Metal Loss,External,17.0,0.058,32.0,GENE,20.0,,,,2.9,EXT ML,9,N,N,5.97,148.814,09:20,15.499,CMFL,1025,65000,E.R. WELD,24,1341.6,1494.4,2075.5,1432.7,1989.9,1483.5,2060.4,0.686,1.113,1.0,1.2,2022,4627,15350.6798904,12.0530112,353.5,12239.8536,53.339999999999996,17530.751470383268
14040,0.344,39.734,0.423,50363.314,Metal Loss,External,19.0,0.065,34.0,GENE,20.0,,,,1.7,EXT ML,9,N,N,5.97,148.761,09:20,5.445,CMFL,1025,65000,E.R. WELD,24,1341.6,1520.2,2111.4,1489.0,2068.1,1514.4,2103.3,0.674,1.133,1.0,1.2,2022,4628,15350.7381072,12.110923200000002,305.5,12239.8536,50.8,17530.758733139326
14050,0.5,,,50368.763,Bend,,,,,,,,,,,BEND-HOT PULLED - 5.9D - 26° UNDER,0,,,4.14,147.92,UNKN,,CMFL,1025,60000,E.R. WELD,24,1800.0,,,,,,,,,,,2022,4630,15352.3989624,,,3125.1144000000004,,17530.9659308239
14060,0.344,0.666,39.498,50374.652,Metal Loss,External,22.0,0.076,37.0,GENE,20.0,,,,5.7,EXT ML,41,N,N,5.97,147.851,12:56,35.395,CMFL,1025,65000,E.R. WELD,24,1341.6,1401.0,1945.8,1279.7,1777.3,1371.5,1904.9,0.732,1.044,1.0,1.2,2022,4632,15354.193929600002,0.20299680000000003,219.0,12241.987200000001,99.05999999999999,17531.189859464834
14060,0.344,0.702,39.459,50374.692,Metal Loss,External,14.0,0.048,29.0,GENE,20.0,,,,14.5,EXT ML,41,N,N,5.97,147.851,12:56,15.499,CMFL,1025,65000,E.R. WELD,24,1341.6,1408.0,1955.5,1246.4,1731.0,1398.4,1942.3,0.728,1.049,1.0,1.2,2022,4633,15354.206121600002,0.2139696,317.0,12241.987200000001,104.13999999999999,17531.191380460867
14060,0.344,2.635,37.53,50376.621,Metal Loss,External,13.0,0.044,28.0,GENE,20.0,,,,2.2,EXT ML,41,N,N,5.97,147.854,12:56,9.844,CMFL,1025,65000,E.R. WELD,24,1341.6,1520.3,2111.5,1479.1,2054.3,1514.8,2103.9,0.674,1.133,1.0,1.2,2022,4634,15354.7940808,0.803148,340.5,12241.987200000001,55.88,17531.26473049455
14060,0.344,3.104,37.057,50377.093,Metal Loss,External,12.0,0.041,27.0,GENE,20.0,,,,6.4,EXT ML,41,N,N,5.97,147.938,12:56,11.729,CMFL,1025,65000,E.R. WELD,24,1341.6,1462.9,2031.8,1346.3,1869.9,1459.1,2026.5,0.701,1.092,1.0,1.2,2022,4635,15354.937946400001,0.9460992,333.0,12241.987200000001,53.339999999999996,17531.282678247735
14060,0.344,3.825,36.335,50377.815,Metal Loss,External,11.0,0.038,26.0,GENE,20.0,,,,3.3,EXT ML,41,N,N,5.97,148.066,12:56,11.519,CMFL,1025,65000,E.R. WELD,24,1341.6,1508.9,2095.6,1443.2,2004.5,1501.3,2085.2,0.679,1.124,1.0,1.2,2022,4636,15355.158012000002,1.1658600000000001,333.0,12241.987200000001,33.019999999999996,17531.31013222613
14060,0.344,4.521,35.64,50378.51,Metal Loss,External,17.0,0.058,32.0,GENE,20.0,,,,6.4,EXT ML,41,N,N,5.97,148.189,12:56,11.729,CMFL,1025,65000,E.R. WELD,24,1341.6,1424.6,1978.5,1304.1,1811.2,1439.5,1999.3,0.72,1.064,1.0,1.2,2022,4637,15355.369848000002,1.3780008000000001,83.5,12241.987200000001,68.58,17531.3365595322
14060,0.344,4.59,35.571,50378.579,Metal Loss,External,14.0,0.048,29.0,GENE,20.0,,,,1.7,EXT ML,41,N,N,5.97,148.202,12:56,9.634,CMFL,1025,65000,E.R. WELD,24,1341.6,1528.7,2123.1,1500.2,2083.6,1524.8,2117.7,0.671,1.139,1.0,1.2,2022,4638,15355.3908792,1.399032,341.5,12241.987200000001,48.26,17531.339183250355
14060,0.344,4.948,35.213,50378.937,Metal Loss,External,14.0,0.048,29.0,GENE,20.0,,,,3.0,EXT ML,41,N,N,5.97,148.265,12:56,9.006,CMFL,1025,65000,E.R. WELD,24,1341.6,1503.8,2088.6,1442.5,2003.5,1496.7,2078.8,0.682,1.12,1.0,1.2,2022,4639,15355.4999976,1.5081504000000001,344.5,12241.987200000001,73.66,17531.35279616485
14060,0.344,5.571,34.59,50379.56,Metal Loss,External,10.0,0.034,25.0,GENE,20.0,,,,2.1,EXT ML,41,N,N,5.97,148.376,12:56,10.472,CMFL,1025,65000,E.R. WELD,24,1341.6,1529.1,2123.7,1494.4,2075.6,1525.4,2118.6,0.67,1.14,1.0,1.2,2022,4640,15355.689888,1.6980408,78.0,12241.987200000001,33.019999999999996,17531.37648567806
14060,0.344,6.289,33.871,50380.279,Metal Loss,External,13.0,0.044,28.0,GENE,20.0,,,,8.2,EXT ML,41,N,N,5.97,148.504,12:56,10.053,CMFL,1025,65000,E.R. WELD,24,1341.6,1441.2,2001.7,1308.0,1816.7,1442.8,2003.9,0.711,1.075,1.0,1.2,2022,4641,15355.909039200002,1.9168872,339.5,12241.987200000001,71.11999999999999,17531.40382558175
14060,0.344,6.611,33.553,50380.597,Metal Loss,External,21.0,0.072,36.0,GENE,20.0,,,,9.6,EXT ML,41,N,N,5.97,148.56,12:56,9.425,CMFL,1025,65000,E.R. WELD,24,1341.6,1359.8,1888.6,1209.0,1679.2,1385.4,1924.2,0.754,1.014,1.0,1.2,2022,4642,15356.005965600001,2.0150328,75.0,12241.987200000001,81.28,17531.415917500213
14060,0.344,7.956,32.205,50381.946,Metal Loss,External,17.0,0.058,32.0,GENE,20.0,,,,4.6,EXT ML,41,N,N,5.97,148.799,12:56,11.1,CMFL,1025,65000,E.R. WELD,24,1341.6,1453.8,2019.2,1354.7,1881.5,1471.1,2043.2,0.705,1.084,1.0,1.2,2022,4643,15356.417140800002,2.4249888000000004,332.0,12241.987200000001,76.19999999999999,17531.46721309142
14060,0.344,9.029,31.132,50383.018,Metal Loss,External,19.0,0.065,34.0,GENE,20.0,,,,8.3,EXT ML,41,N,N,5.97,148.99,12:56,8.796,CMFL,1025,65000,E.R. WELD,24,1341.6,1386.8,1926.1,1247.1,1732.1,1386.2,1925.3,0.739,1.035,1.0,1.2,2022,4644,15356.7438864,2.7520392,344.5,12241.987200000001,91.44,17531.507975785098
14060,0.344,9.331,30.83,50383.32,Metal Loss,External,14.0,0.048,29.0,GENE,20.0,,,,7.8,EXT ML,41,N,N,5.97,149.043,12:56,30.788,CMFL,1025,65000,E.R. WELD,24,1341.6,1441.4,2002.0,1304.9,1812.4,1440.6,2000.8,0.711,1.071,1.0,1.2,2022,4645,15356.835936000001,2.8440888,171.0,12241.987200000001,157.48,17531.51945930515
14060,0.344,9.928,30.233,50383.917,Metal Loss,External,17.0,0.058,32.0,GENE,20.0,,,,3.7,EXT ML,41,N,N,5.97,149.149,12:56,11.729,CMFL,1025,65000,E.R. WELD,24,1341.6,1471.9,2044.4,1391.0,1931.9,1463.1,2032.1,0.696,1.098,1.0,1.2,2022,4646,15357.017901600002,3.0260544000000005,80.0,12241.987200000001,99.05999999999999,17531.54216017094
14060,0.344,10.059,30.102,50384.049,Metal Loss,External,31.0,0.106,46.0,GENE,20.0,,,,3.3,EXT ML,41,N,N,5.97,149.172,12:56,25.133,CMFL,1025,65000,E.R. WELD,24,1341.6,1417.7,1969.0,1326.7,1842.6,1387.9,1927.7,0.723,1.056,1.0,1.2,2022,4647,15357.0581352,3.0659832,267.5,12241.987200000001,88.89999999999999,17531.547179457848
14060,0.344,10.292,29.869,50384.281,Metal Loss,External,11.0,0.038,26.0,GENE,20.0,,,,13.5,EXT ML,41,N,N,5.97,149.214,12:56,32.463,CMFL,1025,65000,E.R. WELD,24,1341.6,1440.6,2000.8,1284.1,1783.5,1433.9,1991.5,0.712,1.074,1.0,1.2,2022,4648,15357.128848800001,3.1370016,193.0,12241.987200000001,137.16,17531.556001234836
14060,0.344,10.423,29.738,50384.413,Metal Loss,External,16.0,0.055,31.0,GENE,20.0,,,,14.3,EXT ML,41,N,N,5.97,149.237,12:56,10.681,CMFL,1025,65000,E.R. WELD,24,1341.6,1392.4,1933.9,1225.2,1701.7,1393.5,1935.4,0.736,1.034,1.0,1.2,2022,4649,15357.169082400002,3.1769304000000003,82.0,12241.987200000001,147.32,17531.561020521745
14060,0.344,10.837,29.324,50384.826,Metal Loss,External,21.0,0.072,36.0,GENE,20.0,,,,2.7,EXT ML,41,N,N,5.97,149.311,12:56,19.897,CMFL,1025,65000,E.R. WELD,24,1341.6,1483.2,2060.0,1423.2,1976.7,1469.4,2040.8,0.691,1.106,1.0,1.2,2022,4650,15357.294964800001,3.3031176,293.0,12241.987200000001,58.419999999999995,17531.576724805785
14060,0.344,10.915,29.245,50384.905,Metal Loss,External,17.0,0.058,32.0,GENE,20.0,,,,20.6,EXT ML,41,N,N,5.97,149.325,12:56,9.215,CMFL,1025,65000,E.R. WELD,24,1341.6,1363.1,1893.2,1192.6,1656.3,1350.3,1875.4,0.752,1.017,1.0,1.2,2022,4651,15357.319044,3.326892,348.0,12241.987200000001,127.0,17531.579728772947
14060,0.344,11.283,28.878,50385.272,Metal Loss,External,19.0,0.065,34.0,GENE,20.0,,,,2.3,EXT ML,41,N,N,5.97,149.39,12:56,25.133,CMFL,1025,65000,E.R. WELD,24,1341.6,1502.3,2086.6,1454.9,2020.7,1492.7,2073.2,0.682,1.12,1.0,1.2,2022,4652,15357.4309056,3.4390584,148.0,12241.987200000001,40.64,17531.59368391155
14060,0.344,11.365,28.796,50385.354,Metal Loss,External,22.0,0.076,37.0,GENE,20.0,,,,10.5,EXT ML,41,N,N,5.97,149.405,12:56,20.735,CMFL,1025,65000,E.R. WELD,24,1341.6,1342.5,1864.6,1187.5,1649.3,1408.0,1955.6,0.764,1.001,1.0,1.2,2022,4653,15357.4558992,3.464052,289.0,12241.987200000001,66.03999999999999,17531.596801953416
14060,0.344,11.657,28.504,50385.646,Metal Loss,External,27.0,0.093,42.0,GENE,20.0,,,,1.9,EXT ML,41,N,N,5.97,149.457,12:56,25.761,CMFL,1025,65000,E.R. WELD,24,1341.6,1494.8,2076.2,1453.7,2019.0,1482.5,2059.0,0.686,1.115,1.0,1.2,2022,4654,15357.544900800001,3.5530536,150.5,12241.987200000001,38.099999999999994,17531.607905224457
14060,0.344,12.425,27.736,50386.414,Metal Loss,External,27.0,0.093,42.0,GENE,20.0,,,,13.3,EXT ML,41,N,N,5.97,149.593,12:56,20.316,CMFL,1025,65000,E.R. WELD,24,1341.6,1276.4,1772.8,1105.2,1535.0,1298.0,1802.7,0.803,0.95,1.0,1.2,2022,4655,15357.7789872,3.7871400000000004,289.5,12241.987200000001,93.98,17531.637108348288
14060,0.344,12.772,27.388,50386.762,Metal Loss,External,23.0,0.079,38.0,GENE,20.0,,,,2.2,EXT ML,41,N,N,5.97,149.654,12:56,24.714,CMFL,1025,65000,E.R. WELD,24,1341.6,1493.3,2074.1,1445.1,2007.1,1481.3,2057.4,0.686,1.113,1.0,1.2,2022,4656,15357.885057600002,3.8929056,146.0,12241.987200000001,43.18,17531.650341013774
14060,0.344,13.15,27.011,50387.139,Metal Loss,External,20.0,0.069,35.0,GENE,20.0,,,,2.1,EXT ML,41,N,N,5.97,149.721,12:56,24.923,CMFL,1025,65000,E.R. WELD,24,1341.6,1506.5,2092.3,1465.5,2035.5,1497.6,2080.0,0.68,1.123,1.0,1.2,2022,4657,15357.999967200001,4.00812,146.5,12241.987200000001,33.019999999999996,17531.664676401382
14060,0.344,13.245,26.916,50387.234,Metal Loss,External,18.0,0.062,33.0,GENE,20.0,,,,3.5,EXT ML,41,N,N,5.97,149.738,12:56,13.823,CMFL,1025,65000,E.R. WELD,24,1341.6,1474.3,2047.6,1396.0,1938.8,1459.3,2026.9,0.695,1.098,1.0,1.2,2022,4658,15358.0289232,4.037076,93.5,12241.987200000001,48.26,17531.66828876696
14060,0.344,13.353,26.808,50387.343,Metal Loss,External,19.0,0.065,34.0,GENE,20.0,,,,5.3,EXT ML,41,N,N,5.97,149.757,12:56,5.236,CMFL,1025,65000,E.R. WELD,24,1341.6,1430.0,1986.1,1316.4,1828.4,1406.7,1953.7,0.717,1.065,1.0,1.2,2022,4659,15358.062146400001,4.069994400000001,3.0,12241.987200000001,33.019999999999996,17531.67243348115
14060,0.344,13.671,26.49,50387.661,Metal Loss,External,21.0,0.072,36.0,GENE,20.0,,,,2.1,EXT ML,41,N,N,5.97,149.814,12:56,25.133,CMFL,1025,65000,E.R. WELD,24,1341.6,1504.2,2089.2,1462.3,2031.0,1494.8,2076.1,0.682,1.121,1.0,1.2,2022,4660,15358.159072800001,4.1669208,148.0,12241.987200000001,40.64,17531.68452539961
14060,0.344,13.75,26.411,50387.74,Metal Loss,External,60.0,0.206,75.0,GENE,15.0,,,,28.8,*EXT ML,41,Y,Y,5.97,149.828,12:56,22.41,CMFL,1025,65000,E.R. WELD,24,1341.6,829.1,1151.5,622.0,863.9,1093.4,1518.6,1.236,0.613,1.0,1.2,2022,4661,15358.183152,4.191,275.5,12241.987200000001,182.88,17531.687529366776
14060,0.344,14.009,26.152,50387.999,Metal Loss,External,48.0,0.165,63.0,GENE,20.0,,,,7.7,EXT ML,41,N,N,5.97,149.874,12:56,5.655,CMFL,1025,65000,E.R. WELD,24,1341.6,1110.1,1541.9,935.7,1299.5,1169.5,1624.3,0.923,0.829,1.0,1.2,2022,4662,15358.262095200002,4.2699432,3.0,12241.987200000001,88.89999999999999,17531.69737781609
14060,0.344,14.091,26.073,50388.077,Metal Loss,External,22.0,0.076,37.0,GENE,20.0,,,,4.2,EXT ML,41,N,N,5.97,149.888,12:56,25.133,CMFL,1025,65000,E.R. WELD,24,1341.6,1435.0,1993.1,1336.3,1856.0,1444.4,2006.2,0.714,1.069,1.0,1.2,2022,4663,15358.2858696,4.2949368,146.0,12241.987200000001,60.959999999999994,17531.70034375835
14060,0.344,14.928,25.233,50388.917,Metal Loss,External,24.0,0.082,39.0,GENE,20.0,,,,1.7,EXT ML,41,N,N,5.97,150.037,12:56,18.64,CMFL,1025,65000,E.R. WELD,24,1341.6,1513.9,2102.6,1481.9,2058.2,1506.2,2092.0,0.677,1.128,1.0,1.2,2022,4664,15358.541901600001,4.5500544000000005,298.5,12241.987200000001,33.019999999999996,17531.732284675043
14060,0.344,14.931,25.23,50388.921,Metal Loss,External,23.0,0.079,38.0,GENE,20.0,,,,1.6,EXT ML,41,N,N,5.97,150.038,12:56,24.923,CMFL,1025,65000,E.R. WELD,24,1341.6,1517.2,2107.3,1489.3,2068.5,1510.3,2097.7,0.676,1.131,1.0,1.2,2022,4665,15358.5431208,4.5509688,147.0,12241.987200000001,30.479999999999997,17531.732436774644
14060,0.344,,,50389.18,Start Repair Marker,,,,,,,,,,,REPAIR MARKER 2012 DIG 36 RECOAT START,41,,,5.97,150.084,12:56,,CMFL,1025,65000,E.R. WELD,24,1341.6,,,,,,,,,,,2022,4666,15358.622064000001,,,12241.987200000001,,17531.742285223958
14060,0.344,15.302,24.859,50389.291,Metal Loss,External,24.0,0.082,39.0,GENE,20.0,,,,5.3,EXT ML,41,N,N,5.97,150.103,12:56,8.378,CMFL,1025,65000,E.R. WELD,24,1341.6,1392.4,1933.9,1274.5,1770.2,1372.5,1906.2,0.736,1.039,1.0,1.2,2022,4667,15358.6558968,4.6640496,347.5,12241.987200000001,45.72,17531.74650598795
14060,0.344,15.531,24.629,50389.521,Metal Loss,External,16.0,0.055,31.0,CIGR,25.0,,,,0.8,EXT ML,41,N,N,5.97,150.144,12:56,24.504,CMFL,1025,65000,E.R. WELD,24,1341.6,1542.0,2141.6,1534.3,2130.9,1540.7,2139.9,0.665,1.149,1.0,1.2,2022,4668,15358.726000800001,4.7338488000000005,145.0,12241.987200000001,48.26,17531.755251715138
14060,0.344,15.873,24.288,50389.862,Metal Loss,External,41.0,0.141,56.0,PITT,15.0,,,,0.7,*EXT ML,41,Y,Y,5.97,150.205,12:56,21.363,CMFL,1025,65000,E.R. WELD,24,1341.6,1531.0,2126.4,1519.6,2110.5,1526.0,2119.4,0.67,1.141,0.4,1.0,2022,4669,15358.829937600001,4.8380904000000005,286.0,12241.987200000001,35.559999999999995,17531.768218206318
14060,0.344,15.988,24.173,50389.977,Metal Loss,External,19.0,0.065,34.0,GENE,20.0,,,,6.1,EXT ML,41,N,N,5.97,150.225,12:56,24.714,CMFL,1025,65000,E.R. WELD,24,1341.6,1413.3,1962.9,1292.3,1794.9,1445.5,2007.6,0.725,1.055,1.0,1.2,2022,4670,15358.8649896,4.8731424,143.0,12241.987200000001,66.03999999999999,17531.772591069912
14060,0.344,16.939,23.222,50390.928,Metal Loss,External,13.0,0.044,28.0,GENE,20.0,,,,6.7,EXT ML,41,N,N,5.97,150.394,12:56,22.41,CMFL,1025,65000,E.R. WELD,24,1341.6,1456.2,2022.5,1333.2,1851.6,1438.9,1998.5,0.704,1.084,1.0,1.2,2022,4671,15359.154854400002,5.1630072,281.0,12241.987200000001,86.36,17531.808752750592
14060,0.344,16.942,23.219,50390.932,Metal Loss,External,26.0,0.089,41.0,GENE,20.0,,,,8.5,EXT ML,41,N,N,5.97,150.395,12:56,14.032,CMFL,1025,65000,E.R. WELD,24,1341.6,1319.9,1833.2,1171.4,1626.9,1357.0,1884.7,0.777,0.986,1.0,1.2,2022,4672,15359.156073600001,5.1639216,89.0,12241.987200000001,231.14,17531.808904850197
14060,0.344,,,50392.116,Start Sleeve,,,,,,,,,,,2012 DIG 36 SLEEVE START,41,,,5.97,150.605,12:56,,CMFL,1025,65000,E.R. WELD,24,1341.6,,,,,,,,,,,2022,4673,15359.516956800002,,,12241.987200000001,,17531.85392633277
14060,0.344,,,50397.503,End Sleeve,,,,,,,,,,,2012 DIG 36 SLEEVE END,41,,,5.97,151.562,12:56,,CMFL,1025,65000,E.R. WELD,24,1341.6,,,,,,,,,,,2022,4674,15361.158914399999,,,12241.987200000001,,17532.058766473492
14060,0.344,,,50398.35,Start Repair Marker,,,,,,,,,,,REPAIR MARKER START,41,,,5.97,151.712,12:56,,CMFL,1025,65000,E.R. WELD,24,1341.6,,,,,,,,,,,2022,4675,15361.417080000001,,,12241.987200000001,,17532.090973564485
14060,0.344,,,50398.547,Start Composite Wrap,,,,,,,,,,,COMPOSITE WRAP START,41,,,5.97,151.747,12:56,,CMFL,1025,65000,E.R. WELD,24,1341.6,,,,,,,,,,,2022,4676,15361.4771256,,,12241.987200000001,,17532.09846446995
14060,0.344,25.151,15.013,50399.137,Metal Loss,External,23.0,0.079,,GENE,,,,,4.6,EXT ML REPAIRED,41,N,N,5.97,151.852,12:56,27.646,CMFL,1025,65000,E.R. WELD,24,1341.6,1416.3,1967.1,1312.8,1823.4,1395.8,1938.7,0.724,1.057,,,2022,4677,15361.656957600002,7.666024800000001,159.5,12241.987200000001,71.11999999999999,17532.120899161433
14060,0.344,,,50399.606,End Composite Wrap,,,,,,,,,,,COMPOSITE WRAP END,41,,,5.97,151.935,12:56,,CMFL,1025,65000,E.R. WELD,24,1341.6,,,,,,,,,,,2022,4678,15361.799908800002,,,12241.987200000001,,17532.138732839918
14060,0.344,,,50399.636,End Repair Marker,,,,,,,,,,,REPAIR MARKER END,41,,,5.97,151.94,12:56,,CMFL,1025,65000,E.R. WELD,24,1341.6,,,,,,,,,,,2022,4679,15361.809052800001,,,12241.987200000001,,17532.13987358694
14060,0.344,,,50400.709,End Repair Marker,,,,,,,,,,,REPAIR MARKER 2012 DIG 36 RECOAT END,41,,,5.97,152.131,12:56,,CMFL,1025,65000,E.R. WELD,24,1341.6,,,,,,,,,,,2022,4680,15362.136103200002,,,12241.987200000001,,17532.180674305524
14080,0.344,0.463,39.623,50431.624,Seam Weld Manufacturing Anomaly,,,,,,,,,,7.6,SWA,7,N,N,5.97,156.404,09:04,,CMFL,1025,65000,E.R. WELD,24,1341.6,,,,,,,,,,,2022,4683,15371.558995200001,0.1411224,269.0,12217.908000000001,,17533.356214114403
14080,0.344,3.986,36.099,50435.148,Seam Weld Manufacturing Anomaly,,,,,,,,,,10.6,SWA,7,N,N,5.97,156.688,09:04,,CMFL,1025,65000,E.R. WELD,24,1341.6,,,,,,,,,,,2022,4684,15372.633110400002,1.2149328000000001,269.0,12217.908000000001,,17533.490213864894
14080,0.344,9.803,30.282,50440.965,Seam Weld Manufacturing Anomaly,,,,,,,,,,4.5,SWA,7,N,N,5.97,157.034,09:04,,CMFL,1025,65000,E.R. WELD,24,1341.6,,,,,,,,,,,2022,4685,15374.406132,2.9879544000000005,271.0,12217.908000000001,,17533.71140471297
14080,0.344,13.271,26.814,50444.432,Seam Weld Manufacturing Anomaly,,,,,,,,,,12.6,SWA,7,N,N,5.97,157.24,09:04,,CMFL,1025,65000,E.R. WELD,24,1341.6,,,,,,,,,,,2022,4686,15375.462873600001,4.0450008,274.0,12217.908000000001,,17533.843237044115
14080,0.344,16.063,24.026,50447.221,Seam Weld Manufacturing Anomaly,,,,,,,,,,13.4,SWA,7,N,N,5.97,157.405,09:04,,CMFL,1025,65000,E.R. WELD,24,1341.6,,,,,,,,,,,2022,4687,15376.3129608,4.8960023999999995,269.0,12217.908000000001,,17533.949288492506
14080,0.344,17.894,22.195,50449.052,Seam Weld Manufacturing Anomaly,,,,,,,,,,8.3,SWA,7,N,N,5.97,157.514,09:04,,CMFL,1025,65000,E.R. WELD,24,1341.6,,,,,,,,,,,2022,4688,15376.871049600002,5.4540912,277.0,12217.908000000001,,17534.018912085907
14080,0.344,,,50461.778,Field Bend,,,,,,,,,,,BEND-COLD OVER,7,,,5.97,158.27,09:04,,CMFL,1025,65000,E.R. WELD,24,1341.6,,,,,,,,,,,2022,4689,15380.7499344,,,12217.908000000001,,17534.502816973756
14080,0.344,35.919,4.167,50467.08,Seam Weld Manufacturing Anomaly,,,,,,,,,,9.8,SWA,7,N,N,5.97,158.584,09:04,,CMFL,1025,65000,E.R. WELD,24,1341.6,,,,,,,,,,,2022,4690,15382.365984000002,10.9481112,261.0,12217.908000000001,,17534.704424997908
14100,0.344,11.509,28.491,50523.031,Seam Weld Manufacturing Anomaly,,,,,,,,,,10.5,SWA,1,N,N,5.97,159.426,11:20,,CMFL,1025,65000,E.R. WELD,24,1341.6,,,,,,,,,,,2022,4693,15399.419848800002,3.5079432,344.5,12192.0,,17536.831956223738
14140,0.344,3.301,36.693,50671.499,Metal Loss,External,14.0,0.048,29.0,PITT,20.0,,,,0.8,EXT ML ( NEAR SW ),6,N,N,5.97,154.472,08:40,0.838,CMFL,1025,65000,E.R. WELD,24,1341.6,1543.1,2143.2,1536.6,2134.1,1542.1,2141.8,0.664,1.15,0.6,1.2,2022,4698,15444.672895200001,1.0061448000000002,256.0,12188.952000000001,33.019999999999996,17542.47743719882
14140,0.344,7.539,32.451,50675.741,Seam Weld Manufacturing Anomaly,,,,,,,,,,8.5,SWA,6,N,N,5.97,154.273,08:40,,CMFL,1025,65000,E.R. WELD,24,1341.6,,,,,,,,,,,2022,4699,15445.965856800001,2.2978872,261.5,12188.952000000001,,17542.6387388281
14140,0.344,9.4,30.594,50677.598,Seam Weld Manufacturing Anomaly,,,,,,,,,,4.5,SWA,6,N,N,5.97,154.185,08:40,,CMFL,1025,65000,E.R. WELD,24,1341.6,,,,,,,,,,,2022,4700,15446.5318704,2.86512,260.5,12188.952000000001,,17542.709351068926
14140,0.344,14.596,25.397,50682.795,Seam Weld Manufacturing Anomaly,,,,,,,,,,10.3,SWA,6,N,N,5.97,153.941,08:40,,CMFL,1025,65000,E.R. WELD,24,1341.6,,,,,,,,,,,2022,4701,15448.115916,4.4488608,259.0,12188.952000000001,,17542.90696647849
14140,0.344,16.142,23.848,50684.344,Seam Weld Manufacturing Anomaly,,,,,,,,,,6.4,SWA,6,N,N,5.97,153.868,08:40,,CMFL,1025,65000,E.R. WELD,24,1341.6,,,,,,,,,,,2022,4702,15448.5880512,4.9200816000000005,253.0,12188.952000000001,,17542.965867049865
14140,0.344,17.835,22.159,50686.033,Seam Weld Manufacturing Anomaly,,,,,,,,,,5.7,SWA,6,N,N,5.97,153.789,08:40,,CMFL,1025,65000,E.R. WELD,24,1341.6,,,,,,,,,,,2022,4703,15449.102858400001,5.436108000000001,258.0,12188.952000000001,,17543.03009110735
14160,0.344,34.416,5.696,50782.595,Seam Weld Manufacturing Anomaly,,,,,,,,,,6.9,SWA,1,N,N,5.97,149.488,12:44,,CMFL,1025,65000,E.R. WELD,24,1341.6,,,,,,,,,,,2022,4706,15478.534956000001,10.4899968,32.5,12226.137600000002,,17546.70185158042
14180,0.344,8.383,31.663,50836.713,Seam Weld Manufacturing Anomaly,,,,,,,,,,7.3,SWA,5,N,N,5.97,147.37,11:04,,CMFL,1025,65000,E.R. WELD,24,1341.6,,,,,,,,,,,2022,4709,15495.030122400001,2.5551383999999997,332.5,12206.0208,,17548.759683163047
14180,0.344,8.471,31.575,50836.801,Seam Weld Manufacturing Anomaly,,,,,,,,,,8.0,SWA,5,N,N,5.97,147.366,11:04,,CMFL,1025,65000,E.R. WELD,24,1341.6,,,,,,,,,,,2022,4710,15495.0569448,2.5819608,338.0,12206.0208,,17548.76302935432
14180,0.344,18.625,21.421,50846.955,Seam Weld Manufacturing Anomaly,,,,,,,,,,10.4,SWA,5,N,N,5.97,146.848,11:04,,CMFL,1025,65000,E.R. WELD,24,1341.6,,,,,,,,,,,2022,4711,15498.151884,5.676900000000001,333.0,12206.0208,,17549.149134197254
14180,0.344,21.506,18.54,50849.836,Seam Weld Manufacturing Anomaly,,,,,,,,,,14.7,SWA,5,N,N,5.97,146.702,11:04,,CMFL,1025,65000,E.R. WELD,24,1341.6,,,,,,,,,,,2022,4712,15499.030012800002,6.5550288000000005,332.5,12206.0208,,17549.258683936518
14180,0.344,24.14,15.906,50852.47,Seam Weld Manufacturing Anomaly,,,,,,,,,,12.9,SWA,5,N,N,5.97,146.567,11:04,,CMFL,1025,65000,E.R. WELD,24,1341.6,,,,,,,,,,,2022,4713,15499.832856,7.357872,332.5,12206.0208,,17549.35884152528
14190,0.344,1.155,39.055,50869.531,Metal Loss,External,12.0,0.041,27.0,GENE,20.0,,,,7.3,EXT ML,4,N,N,5.97,145.698,09:24,36.024,CMFL,1025,65000,E.R. WELD,24,1341.6,1458.6,2025.8,1330.2,1847.5,1450.4,2014.5,0.703,1.086,1.0,1.2,2022,4715,15505.033048800002,0.352044,102.5,12256.008000000002,124.46000000000001,17550.007584358187
14190,0.344,10.545,29.665,50878.921,Seam Weld Manufacturing Anomaly,,,,,,,,,,2.5,SWA,4,N,N,5.97,145.203,09:24,,CMFL,1025,65000,E.R. WELD,24,1341.6,,,,,,,,,,,2022,4716,15507.895120800002,3.214116,286.0,12256.008000000002,,17550.364638176896
14190,0.344,14.314,25.896,50882.69,Seam Weld Manufacturing Anomaly,,,,,,,,,,4.4,SWA,4,N,N,5.97,145.004,09:24,,CMFL,1025,65000,E.R. WELD,24,1341.6,,,,,,,,,,,2022,4717,15509.043912000001,4.3629072,285.0,12256.008000000002,,17550.50795402809
14190,0.344,37.221,2.989,50905.597,Seam Weld Manufacturing Anomaly,,,,,,,,,,6.1,SWA,4,N,N,5.97,143.79,09:24,,CMFL,1025,65000,E.R. WELD,24,1341.6,,,,,,,,,,,2022,4718,15516.025965600002,11.344960799999999,284.5,12256.008000000002,,17551.378990431193
14210,0.344,6.293,33.911,50954.925,Seam Weld Manufacturing Anomaly,,,,,,,,,,5.9,SWA,3,N,N,5.97,140.091,01:12,,CMFL,1025,65000,E.R. WELD,24,1341.6,,,,,,,,,,,2022,4721,15531.061140000002,1.9181064,36.5,12255.0936,,17553.254682738887
14210,0.344,8.11,32.093,50956.742,Seam Weld Manufacturing Anomaly,,,,,,,,,,10.6,SWA,3,N,N,5.97,139.919,01:12,,CMFL,1025,65000,E.R. WELD,24,1341.6,,,,,,,,,,,2022,4722,15531.6149616,2.471928,41.0,12255.0936,,17553.32377398368
14210,0.344,31.362,8.842,50979.993,Seam Weld Manufacturing Anomaly,,,,,,,,,,9.0,SWA,3,N,N,5.97,137.721,01:12,,CMFL,1025,65000,E.R. WELD,24,1341.6,,,,,,,,,,,2022,4723,15538.7018664,9.5591376,42.0,12255.0936,,17554.207890952668
14230,0.344,,,51055.564,Start Repair Marker,,,,,,,,,,,REPAIR MARKER START,0,,,5.97,131.053,02:24,,CMFL,1025,65000,E.R. WELD,24,1341.6,,,,,,,,,,,2022,4726,15561.7359072,,,12220.0416,,17557.081470732603
14230,0.344,,,51056.148,Start Sleeve,,,,,,,,,,,2012 DIG 37 SLEEVE START,0,,,5.97,131.0,02:24,,CMFL,1025,65000,E.R. WELD,24,1341.6,,,,,,,,,,,2022,4727,15561.9139104,,,12220.0416,,17557.103677274685
14230,0.344,,,51058.123,End Sleeve,,,,,,,,,,,2012 DIG 37 SLEEVE END,0,,,5.97,130.82,02:24,,CMFL,1025,65000,E.R. WELD,24,1341.6,,,,,,,,,,,2022,4728,15562.5158904,,,12220.0416,,17557.178776453806
14230,0.344,,,51059.206,End Repair Marker,,,,,,,,,,,REPAIR MARKER END,0,,,5.97,130.721,02:24,,CMFL,1025,65000,E.R. WELD,24,1341.6,,,,,,,,,,,2022,4729,15562.8459888,,,12220.0416,,17557.219957421396
14240,0.344,,,51100.568,Field Bend,,,,,,,,,,,BEND-COLD OVER,0,,,5.97,125.734,07:52,,CMFL,1025,65000,E.R. WELD,24,1341.6,,,,,,,,,,,2022,4731,15575.4531264,,,12023.140800000001,,17558.792743369148
14260,0.344,,,51164.97,Field Bend,,,,,,,,,,,BEND-COLD UNDER,0,,,5.97,115.525,12:36,,CMFL,1025,65000,E.R. WELD,24,1341.6,,,,,,,,,,,2022,4734,15595.082856,,,12226.137600000002,,17561.24162303182
14280,0.344,,,51242.999,Field Bend,,,,,,,,,,,BEND-COLD OVER,0,,,5.97,107.902,03:16,,CMFL,1025,65000,E.R. WELD,24,1341.6,,,,,,,,,,,2022,4737,15618.866095200001,,,12203.887200000001,,17564.208668017975
14280,0.344,,,51244.127,AGM,,,,,,,,,,,AGM 24 - AT LINE MARKER 18' UPSTREAM OF DIRT RD.,0,,,5.97,107.749,03:16,,CMFL,1025,65000,E.R. WELD,24,1341.6,,,,,,,,,,,2022,4738,15619.2099096,,,12203.887200000001,,17564.2515601061
14310,0.344,38.556,1.785,51386.549,Metal Loss,External,27.0,0.093,42.0,GENE,20.0,,,,18.9,EXT ML,3,N,N,5.97,85.118,11:28,22.619,CMFL,1025,65000,E.R. WELD,24,1341.6,1252.1,1739.0,1077.6,1496.7,1300.8,1806.6,0.819,0.935,1.0,1.2,2022,4742,15662.6201352,11.7518688,227.0,12295.936800000001,220.97999999999996,17569.667142530816
14310,0.344,39.17,1.171,51387.162,Metal Loss,External,14.0,0.048,29.0,GENE,20.0,,,,3.6,EXT ML,3,N,N,5.97,85.027,11:28,25.133,CMFL,1025,65000,E.R. WELD,24,1341.6,1487.3,2065.7,1413.5,1963.2,1475.3,2049.1,0.689,1.11,1.0,1.2,2022,4743,15662.8069776,11.939016,103.5,12295.936800000001,91.44,17569.690451795017
14310,0.344,39.403,0.938,51387.395,Metal Loss,External,20.0,0.069,35.0,GENE,20.0,,,,3.6,EXT ML,3,N,N,5.97,84.992,11:28,35.395,CMFL,1025,65000,E.R. WELD,24,1341.6,1461.2,2029.4,1380.2,1917.0,1443.3,2004.6,0.702,1.09,1.0,1.2,2022,4744,15662.877996,12.0100344,153.0,12295.936800000001,99.05999999999999,17569.69931159691
14320,0.5,,,51392.126,Bend,,,,,,,,,,,BEND-HOT PULLED - 5.5D - 17° OVER,0,,,4.14,84.122,UNKN,,CMFL,1025,60000,E.R. WELD,24,1800.0,,,,,,,,,,,2022,4746,15664.3200048,,,2343.9120000000003,,17569.879207402693
14340,0.5,,,51415.801,Bend,,,,,,,,,,,BEND-HOT PULLED - 5.9D - 39° UNDER,0,,,4.14,76.217,UNKN,,CMFL,1025,60000,E.R. WELD,24,1800.0,,,,,,,,,,,2022,4749,15671.5361448,,,4030.9800000000005,,17570.779446929628
14360,0.5,,,51436.909,Bend,,,,,,,,,,,BEND-HOT PULLED - 4.8D - 23° OVER,0,,,4.14,80.768,UNKN,,CMFL,1025,60000,E.R. WELD,24,1800.0,,,,,,,,,,,2022,4752,15677.9698632,,,2329.8912,,17571.582076536157
14370,0.344,11.148,29.042,51451.923,Metal Loss,External,12.0,0.041,27.0,AXGR,20.0,,,,2.4,EXT ML,10,N,N,5.97,83.082,11:08,35.395,CMFL,1025,65000,E.R. WELD,24,1341.6,1519.2,2109.9,1475.2,2048.9,1513.5,2102.1,0.675,1.133,1.0,1.2,2022,4754,15682.546130400002,3.3979104,164.5,12249.912,27.94,17572.15298239708
14370,0.344,11.499,28.691,51452.274,Metal Loss,External,16.0,0.055,31.0,GENE,20.0,,,,2.1,EXT ML,10,N,N,5.97,83.121,11:08,25.342,CMFL,1025,65000,E.R. WELD,24,1341.6,1516.5,2106.3,1477.7,2052.4,1510.1,2097.3,0.676,1.13,1.0,1.2,2022,4755,15682.6531152,3.5048952000000004,213.0,12249.912,38.099999999999994,17572.16632913727
14370,0.344,11.503,28.688,51452.277,Metal Loss,External,11.0,0.038,26.0,PITT,20.0,,,,1.7,EXT ML,10,N,N,5.97,83.121,11:08,18.85,CMFL,1025,65000,E.R. WELD,24,1341.6,1532.6,2128.6,1506.4,2092.2,1529.6,2124.4,0.669,1.142,0.6,1.2,2022,4756,15682.654029600002,3.5061144000000004,63.5,12249.912,25.4,17572.166443211972
14370,0.344,15.249,24.941,51456.024,Metal Loss,External,16.0,0.055,31.0,GENE,20.0,,,,1.9,EXT ML,10,N,N,5.97,83.529,11:08,25.761,CMFL,1025,65000,E.R. WELD,24,1341.6,1521.2,2112.8,1487.9,2066.5,1515.7,2105.2,0.674,1.134,1.0,1.2,2022,4757,15683.7961152,4.647895200000001,211.0,12249.912,35.559999999999995,17572.30892251535
14370,0.344,16.106,24.088,51456.877,Metal Loss,External,13.0,0.044,28.0,GENE,20.0,,,,2.4,EXT ML,10,N,N,5.97,83.623,11:08,25.552,CMFL,1025,65000,E.R. WELD,24,1341.6,1517.5,2107.6,1473.6,2046.7,1511.4,2099.2,0.676,1.131,1.0,1.2,2022,4758,15684.0561096,4.909108800000001,212.0,12249.912,50.8,17572.341357755748
14370,0.344,16.995,23.199,51457.766,Metal Loss,External,15.0,0.052,30.0,GENE,20.0,,,,2.0,EXT ML,10,N,N,5.97,83.72,11:08,25.342,CMFL,1025,65000,E.R. WELD,24,1341.6,1521.3,2112.9,1484.6,2061.9,1515.9,2105.4,0.674,1.133,1.0,1.2,2022,4759,15684.327076800002,5.180076000000001,212.5,12249.912,33.019999999999996,17572.375161892578
14370,0.344,17.116,23.074,51457.89,Metal Loss,External,12.0,0.041,27.0,GENE,20.0,,,,4.1,EXT ML,10,N,N,5.97,83.733,11:08,34.976,CMFL,1025,65000,E.R. WELD,24,1341.6,1491.6,2071.7,1407.6,1955.0,1480.8,2056.7,0.687,1.112,1.0,1.2,2022,4760,15684.364872,5.2169568,167.0,12249.912,76.19999999999999,17572.37987698028
14370,0.344,17.621,22.572,51458.392,Metal Loss,External,13.0,0.044,28.0,GENE,20.0,,,,2.7,EXT ML,10,N,N,5.97,83.788,11:08,24.504,CMFL,1025,65000,E.R. WELD,24,1341.6,1510.3,2097.6,1457.5,2024.3,1502.9,2087.3,0.679,1.126,1.0,1.2,2022,4761,15684.5178816,5.3708808,217.0,12249.912,33.019999999999996,17572.398965480494
14370,0.344,17.894,22.3,51458.665,Metal Loss,External,12.0,0.041,27.0,GENE,20.0,,,,3.0,EXT ML,10,N,N,5.97,83.818,11:08,33.929,CMFL,1025,65000,E.R. WELD,24,1341.6,1509.8,2096.9,1449.7,2013.5,1502.3,2086.6,0.679,1.125,1.0,1.2,2022,4762,15684.601092,5.4540912,172.0,12249.912,63.5,17572.40934627842
