Repository: bforce541/tidal-backend-work

# ILI Alignment & Growth (MVP)

Two-run weld-anchored alignment + anomaly matching + growth rates. Deterministic, explainable, engineer-aligned.

## MVP: What It Does

Given two ILI runs (e.g. 2007 & 2015 OR 2015 & 2022):

1. **Ingest** – Excel/CSV
2. **Normalize** – Schema + units (distances → m, clock → degrees, depth → %, length/width → mm)
3. **Align** – Weld-anchored, segment-wise linear mapping
4. **Match** – Distance + clock + type + geometry (hard filters, weighted score)
5. **Growth** – Depth/length/width rates for matched pairs only
6. **Flag** – New, Missing, Ambiguous
7. **Output** – Excel + CSV + summary.json

Prediction is **not** part of MVP.

File: output 2/tables/New_2022_vs_2015.csv (part 22 of 23)
[in.]",Pdesign [PSI],"Mod B31G Psafe 
[PSI]",Mod B31G Pburst [PSI],"Mod B31G Psafe Pressure with Tolerance
[PSI]","Mod B31G Pburst Pressure with Tolerance
[PSI]",Effective Area Psafe [PSI],Effective Area Pburst [PSI],ERF,RPR,Length Tolerance [in],Width Tolerance [in],run_year,row_index,distance_raw_m,dist_to_us_weld_m,clock_position_deg,length_mm,width_mm,distance_corrected_m
14370,0.344,18.675,21.516,51459.449,Metal Loss,External,18.0,0.062,33.0,PITT,20.0,,,,1.3,EXT ML,10,N,N,5.97,83.903,11:08,24.923,CMFL,1025,65000,E.R. WELD,24,1341.6,1532.0,2127.8,1513.5,2102.1,1528.6,2123.0,0.669,1.142,0.6,1.2,2022,4763,15684.8400552,5.69214,214.5,12249.912,25.4,17572.43915780066
14370,0.344,,,51466.864,Field Bend,,,,,,,,,,,BEND-COLD UNDER,10,,,5.97,84.711,11:08,,CMFL,1025,65000,E.R. WELD,24,1341.6,,,,,,,,,,,2022,4764,15687.1001472,,,12249.912,,17572.72111244025
14400,0.344,,,51551.959,Field Bend,,,,,,,,,,,BEND-COLD RIGHT,0,,,5.97,96.13,01:32,,CMFL,1025,65000,E.R. WELD,24,1341.6,,,,,,,,,,,2022,4768,15713.037103200002,,,9682.886400000001,,17575.956841375602
14420,0.344,5.712,4.797,51598.465,Metal Loss,External,13.0,0.044,28.0,GENE,20.0,,,,8.0,EXT ML,2,N,N,5.97,100.486,11:08,3.77,CMFL,1025,65000,E.R. WELD,24,1341.6,1444.7,2006.6,1310.8,1820.5,1439.4,1999.2,0.71,1.076,1.0,1.2,2022,4771,15727.212132,1.7410176,318.0,3203.1432000000004,53.339999999999996,17577.725227413182
14420,0.344,8.734,1.772,51601.49,Metal Loss,External,12.0,0.041,27.0,GENE,20.0,,,,4.6,EXT ML,2,N,N,5.97,100.633,11:08,4.189,CMFL,1025,65000,E.R. WELD,24,1341.6,1481.1,2057.1,1389.9,1930.4,1468.3,2039.3,0.692,1.106,1.0,1.2,2022,4772,15728.134152,2.6621232,313.5,3203.1432000000004,68.58,17577.840252738166
14430,0.344,,,51627.523,Field Bend,,,,,,,,,,,BEND-COLD OVER,0,,,5.97,101.253,12:24,,CMFL,1025,65000,E.R. WELD,24,1341.6,,,,,,,,,,,2022,4774,15736.0690104,,,12196.8768,,17578.830154981235
14440,0.344,7.382,32.949,51650.659,Metal Loss,External,28.0,0.096,43.0,PITT,20.0,,,,0.6,EXT ML,1,N,N,5.97,100.976,03:04,15.499,CMFL,1025,65000,E.R. WELD,24,1341.6,1540.8,2140.0,1535.0,2131.9,1539.0,2137.5,0.665,1.149,0.6,1.2,2022,4776,15743.1208632,2.2500336,166.0,12292.888800000002,25.4,17579.70989908663
14440,0.344,,,51671.27,Field Bend,,,,,,,,,,,BEND-COLD OVER,1,,,5.97,98.344,03:04,,CMFL,1025,65000,E.R. WELD,24,1341.6,,,,,,,,,,,2022,4777,15749.403096,,,12292.888800000002,,17580.493630317447
14460,0.5,,,51729.941,Bend,,,,,,,,,,,BEND-HOT PULLED - 5.8D - 35° UNDER,0,,,4.14,82.272,UNKN,,CMFL,1025,60000,E.R. WELD,24,1800.0,,,,,,,,,,,2022,4780,15767.2860168,,,3756.9648000000007,,17582.72458927351
14470,0.344,21.375,18.714,51757.697,Metal Loss,External,44.0,0.151,59.0,GENE,20.0,,,,5.1,EXT ML,3,N,N,5.97,89.025,07:24,26.18,CMFL,1025,65000,E.R. WELD,24,1341.6,1234.9,1715.1,1089.4,1513.0,1325.0,1840.3,0.83,0.923,1.0,1.2,2022,4782,15775.7460456,6.5151,341.5,12219.1272,121.91999999999999,17583.780008420697
14470,0.344,24.078,16.01,51760.4,Metal Loss,External,21.0,0.072,36.0,GENE,20.0,,,,2.3,EXT ML,3,N,N,5.97,90.003,07:24,15.499,CMFL,1025,65000,E.R. WELD,24,1341.6,1497.0,2079.2,1447.5,2010.4,1486.1,2064.0,0.685,1.116,1.0,1.2,2022,4783,15776.569920000002,7.338974400000001,147.5,12219.1272,53.339999999999996,17583.882789727617
14470,0.344,24.485,15.604,51760.807,Metal Loss,External,15.0,0.052,30.0,GENE,20.0,,,,5.1,EXT ML,3,N,N,5.97,90.149,07:24,15.917,CMFL,1025,65000,E.R. WELD,24,1341.6,1460.7,2028.7,1354.1,1880.6,1469.4,2040.9,0.702,1.087,1.0,1.2,2022,4784,15776.6939736,7.463028,146.0,12219.1272,48.26,17583.89826586225
14490,0.344,1.411,11.703,51796.414,Metal Loss,External,18.0,0.062,33.0,GENE,20.0,,,,2.3,EXT ML,2,N,N,5.97,102.012,08:00,14.87,CMFL,1025,65000,E.R. WELD,24,1341.6,1505.7,2091.3,1460.7,2028.7,1496.9,2079.0,0.681,1.123,1.0,1.2,2022,4787,15787.5469872,0.43007280000000003,169.0,3997.1472000000003,55.88,17585.252218505782
14490,0.344,1.427,11.686,51796.43,Metal Loss,External,15.0,0.052,30.0,GENE,20.0,,,,3.2,EXT ML,2,N,N,5.97,102.017,08:00,3.142,CMFL,1025,65000,E.R. WELD,24,1341.6,1494.2,2075.2,1426.9,1981.8,1483.5,2060.4,0.686,1.114,1.0,1.2,2022,4788,15787.551864000001,0.43494960000000005,225.0,3997.1472000000003,58.419999999999995,17585.252826904194
14490,0.344,,,51802.293,Field Bend,,,,,,,,,,,BEND-COLD OVER,2,,,5.97,103.457,08:00,,CMFL,1025,65000,E.R. WELD,24,1341.6,,,,,,,,,,,2022,4789,15789.3389064,,,3997.1472000000003,,17585.475766897707
14500,0.344,0.502,26.053,51808.619,Seam Weld Manufacturing Anomaly,,,,,,,,,,7.6,SWA,8,N,N,5.97,104.928,12:08,,CMFL,1025,65000,E.R. WELD,24,1341.6,,,,,,,,,,,2022,4791,15791.2670712,0.1530096,12.5,8093.964,,17585.7163124203
14500,0.344,1.014,25.538,51809.134,Seam Weld Manufacturing Anomaly,,,,,,,,,,11.8,SWA,8,N,N,5.97,105.047,12:08,,CMFL,1025,65000,E.R. WELD,24,1341.6,,,,,,,,,,,2022,4792,15791.4240432,0.30906720000000004,12.5,8093.964,,17585.735895244223
14500,0.344,1.132,25.423,51809.249,Metal Loss,External,32.0,0.11,47.0,GENE,20.0,,,,1.7,EXT ML,8,N,N,5.97,105.074,12:08,34.767,CMFL,1025,65000,E.R. WELD,24,1341.6,1498.0,2080.5,1460.6,2028.6,1485.5,2063.2,0.684,1.116,1.0,1.2,2022,4793,15791.459095200002,0.3450336,170.0,8093.964,45.72,17585.740268107817
14500,0.344,6.722,19.833,51814.839,Seam Weld Manufacturing Anomaly,,,,,,,,,,11.1,*SWA,8,Y,Y,5.97,106.059,12:08,,CMFL,1025,65000,E.R. WELD,24,1341.6,,,,,,,,,,,2022,4794,15793.162927200001,2.0488656,7.5,8093.964,,17585.952827303405
14500,0.344,8.13,18.422,51816.25,Seam Weld Manufacturing Anomaly,,,,,,,,,,8.7,*SWA,8,Y,Y,5.97,106.282,12:08,,CMFL,1025,65000,E.R. WELD,24,1341.6,,,,,,,,,,,2022,4795,15793.593,2.4780240000000004,23.0,8093.964,,17586.006480438464
14500,0.344,14.321,12.231,51822.441,Seam Weld Manufacturing Anomaly,,,,,,,,,,6.3,SWA,8,N,N,5.97,107.262,12:08,,CMFL,1025,65000,E.R. WELD,24,1341.6,,,,,,,,,,,2022,4796,15795.4800168,4.3650408,21.5,8093.964,,17586.241892599446
14500,0.344,,,51824.049,Field Bend,,,,,,,,,,,BEND-COLD RIGHT,8,,,5.97,107.516,12:08,,CMFL,1025,65000,E.R. WELD,24,1341.6,,,,,,,,,,,2022,4797,15795.970135200001,,,8093.964,,17586.303036639965
14500,0.344,17.49,9.065,51825.607,Seam Weld Manufacturing Anomaly,,,,,,,,,,6.1,SWA,8,N,N,5.97,107.763,12:08,,CMFL,1025,65000,E.R. WELD,24,1341.6,,,,,,,,,,,2022,4798,15796.445013600001,5.330952,22.0,8093.964,,17586.362279435445
14500,0.344,17.782,8.773,51825.899,Seam Weld Manufacturing Anomaly,,,,,,,,,,6.2,SWA,8,N,N,5.97,107.809,12:08,,CMFL,1025,65000,E.R. WELD,24,1341.6,,,,,,,,,,,2022,4799,15796.5340152,5.4199536,19.0,8093.964,,17586.373382706486
14550,0.344,,,51974.012,Field Bend,,,,,,,,,,,BEND-COLD LEFT,2,,,5.97,120.466,01:00,,CMFL,1025,65000,E.R. WELD,24,1341.6,,,,,,,,,,,2022,4805,15841.678857600002,,,9820.046400000001,,17592.005364841774
14550,0.344,18.494,13.72,51981.23,Metal Loss,External,12.0,0.041,27.0,GENE,20.0,,,,9.2,EXT ML ( NEAR SW ),2,N,N,5.97,120.8,01:00,2.094,CMFL,1025,65000,E.R. WELD,24,1341.6,1449.5,2013.2,1305.2,1812.8,1461.8,2030.2,0.707,1.077,1.0,1.2,2022,4806,15843.878904000001,5.6369712000000005,39.5,9820.046400000001,68.58,17592.279828575898
14550,0.344,31.201,1.014,51993.937,Metal Loss,External,11.0,0.038,26.0,AXGR,20.0,,,,4.3,EXT ML,2,N,N,5.97,121.387,01:00,1.885,CMFL,1025,65000,E.R. WELD,24,1341.6,1494.7,2076.0,1407.4,1954.7,1484.6,2061.9,0.686,1.113,1.0,1.2,2022,4807,15847.7519976,9.5100648,39.0,9820.046400000001,27.94,17592.76301099063
14570,0.344,12.526,20.489,52047.592,Metal Loss,External,14.0,0.048,29.0,GENE,20.0,,,,26.9,EXT ML ( NEAR SW ),2,N,N,5.97,123.423,11:52,1.676,CMFL,1025,65000,E.R. WELD,24,1341.6,1392.3,1933.7,1215.5,1688.2,1370.9,1904.1,0.736,1.037,1.0,1.2,2022,4810,15864.1060416,3.8179248,2.0,10062.972,53.339999999999996,17594.803237044176
14570,0.344,17.119,15.896,52052.185,Metal Loss,External,17.0,0.058,32.0,GENE,20.0,,,,3.4,EXT ML ( NEAR SW ),2,N,N,5.97,123.58,11:52,1.466,CMFL,1025,65000,E.R. WELD,24,1341.6,1481.2,2057.2,1405.4,1951.9,1467.8,2038.6,0.692,1.103,1.0,1.2,2022,4811,15865.505988,5.2178712,3.0,10062.972,43.18,17594.97788541365
14590,0.344,2.736,37.467,52094.327,Metal Loss Manufacturing Anomaly,Internal,16.0,0.055,,PITT,,,,,0.7,*INT MFG,8,Y,Y,5.97,125.126,12:56,16.546,CMFL,1025,65000,E.R. WELD,24,1341.6,1544.0,2144.4,1538.9,2137.3,1543.2,2143.3,0.664,1.151,,,2022,4814,15878.3508696,0.8339328000000001,106.5,12253.8744,33.019999999999996,17596.580330784043
14590,0.344,2.966,37.234,52094.56,Metal Loss Manufacturing Anomaly,Internal,25.0,0.086,,CIGR,,,,,0.4,*INT MFG,8,Y,Y,5.97,125.132,12:56,36.861,CMFL,1025,65000,E.R. WELD,24,1341.6,1545.6,2146.6,1543.4,2143.6,1545.0,2145.9,0.663,1.152,,,2022,4815,15878.421888,0.9040368000000001,211.5,12253.8744,25.4,17596.589190585935
14590,0.344,3.333,36.87,52094.925,Metal Loss Manufacturing Anomaly,Internal,23.0,0.079,,CISL,,,,,0.2,*INT MFG,8,Y,Y,5.97,125.142,12:56,17.593,CMFL,1025,65000,E.R. WELD,24,1341.6,1547.2,2148.9,1546.4,2147.8,1547.0,2148.7,0.663,1.153,,,2022,4816,15878.533140000001,1.0158984000000002,111.5,12253.8744,17.779999999999998,17596.603069674733
14590,0.344,3.543,36.66,52095.135,Metal Loss Manufacturing Anomaly,Internal,32.0,0.11,,CISL,,,,,0.2,*INT MFG,8,Y,Y,5.97,125.147,12:56,15.289,CMFL,1025,65000,E.R. WELD,24,1341.6,1547.1,2148.8,1546.5,2147.9,1546.9,2148.5,0.663,1.153,,,2022,4817,15878.597148,1.0799064,101.0,12253.8744,17.779999999999998,17596.611054903908
14590,0.344,12.011,28.192,52103.602,Metal Loss,External,12.0,0.041,27.0,GENE,20.0,,,,7.8,EXT ML ( ON SW ),8,N,N,5.97,125.369,12:56,0.209,CMFL,1025,65000,E.R. WELD,24,1341.6,1456.2,2022.6,1322.4,1836.7,1463.7,2032.9,0.704,1.083,1.0,1.2,2022,4818,15881.1778896,3.6609528,27.0,12253.8744,73.66,17596.93301173916
14590,0.344,17.684,22.52,52109.275,Metal Loss,External,11.0,0.038,26.0,GENE,20.0,,,,4.7,EXT ML ( NEAR SW ),8,N,N,5.97,125.517,12:56,2.094,CMFL,1025,65000,E.R. WELD,24,1341.6,1487.7,2066.3,1395.6,1938.3,1476.3,2050.4,0.689,1.11,1.0,1.2,2022,4819,15882.90702,5.3900832,37.5,12253.8744,58.419999999999995,17597.148727001513
14590,0.344,18.474,21.729,52110.066,Metal Loss,External,11.0,0.038,26.0,GENE,20.0,,,,3.0,EXT ML,8,N,N,5.97,125.537,12:56,2.094,CMFL,1025,65000,E.R. WELD,24,1341.6,1511.4,2099.2,1455.7,2021.8,1504.3,2089.3,0.678,1.128,1.0,1.2,2022,4820,15883.148116800001,5.6308752,38.0,12253.8744,55.88,17597.178804698062
14590,0.344,27.871,12.329,52119.465,Metal Loss,External,12.0,0.041,27.0,GENE,20.0,,,,5.8,EXT ML ( ON SW ),8,N,N,5.97,125.783,12:56,0.838,CMFL,1025,65000,E.R. WELD,24,1341.6,1467.4,2038.0,1359.8,1888.6,1452.1,2016.8,0.699,1.096,1.0,1.2,2022,4821,15886.012932,8.4950808,32.0,12253.8744,88.89999999999999,17597.53620074088
14600,0.344,,,52151.266,Field Bend,,,,,,,,,,,BEND-COLD RIGHT,0,,,5.97,126.717,11:08,,CMFL,1025,65000,E.R. WELD,24,1341.6,,,,,,,,,,,2022,4823,15895.705876800002,,,12206.9352,,17598.745430611885
14620,0.344,13.182,26.844,52225.256,Metal Loss,External,17.0,0.058,32.0,GENE,20.0,,,,3.3,EXT ML ( ON SW ),4,N,N,5.97,128.083,03:08,0.209,CMFL,1025,65000,E.R. WELD,24,1341.6,1484.6,2061.9,1411.0,1959.7,1471.8,2044.2,0.691,1.105,1.0,1.2,2022,4826,15918.2580288,4.017873600000001,93.0,12199.9248,43.18,17601.558893023626
14620,0.344,15.981,24.045,52228.054,Metal Loss,External,13.0,0.044,28.0,GENE,15.0,,,,6.4,*EXT ML ( ON SW ),4,Y,Y,5.97,128.066,03:08,0.628,CMFL,1025,65000,E.R. WELD,24,1341.6,1457.8,2024.7,1338.7,1859.3,1440.8,2001.1,0.703,1.086,0.8,1.0,2022,4827,15919.1108592,4.8710088,91.0,12199.9248,40.64,17601.665286696123
14620,0.344,17.569,22.454,52229.646,Metal Loss,External,18.0,0.062,33.0,GENE,20.0,,,,8.4,EXT ML ( ON SW ),4,N,N,5.97,128.056,03:08,0.838,CMFL,1025,65000,E.R. WELD,24,1341.6,1399.8,1944.2,1255.9,1744.3,1371.6,1905.1,0.732,1.042,1.0,1.2,2022,4828,15919.596100800001,5.3550312,98.0,12199.9248,71.11999999999999,17601.725822338227
14620,0.344,19.383,20.643,52231.457,Metal Loss,External,14.0,0.048,29.0,GENE,20.0,,,,10.2,EXT ML ( ON SW ),4,N,N,5.97,128.044,03:08,0.628,CMFL,1025,65000,E.R. WELD,24,1341.6,1424.6,1978.7,1275.1,1770.9,1403.2,1948.9,0.72,1.06,1.0,1.2,2022,4829,15920.1480936,5.9079384,96.0,12199.9248,106.67999999999999,17601.794685433615
14630,0.344,39.347,0.928,52291.444,Metal Loss,External,19.0,0.065,34.0,PITT,20.0,,,,1.1,EXT ML,1,N,N,5.97,127.616,01:28,13.823,CMFL,1025,65000,E.R. WELD,24,1341.6,1534.8,2131.7,1521.3,2112.9,1532.0,2127.8,0.668,1.144,0.6,1.2,2022,4831,15938.432131200001,11.992965600000002,109.5,12274.9056,38.099999999999994,17604.075685159158
14650,0.344,39.058,1.109,52371.378,Metal Loss,External,12.0,0.041,27.0,GENE,20.0,,,,3.7,EXT ML,2,N,N,5.97,127.481,10:48,17.593,CMFL,1025,65000,E.R. WELD,24,1341.6,1495.6,2077.3,1421.6,1974.5,1486.0,2063.9,0.685,1.116,1.0,1.2,2022,4834,15962.7960144,11.904878400000001,242.5,12244.1208,106.67999999999999,17607.115167581378
14650,0.344,40.026,0.144,52372.343,Metal Loss,External,12.0,0.041,27.0,GENE,25.0,,,,2.6,EXT ML ( ON GW ),2,N,N,5.97,127.481,10:48,17.383,CMFL,1025,65000,E.R. WELD,24,1341.6,1515.7,2105.2,1468.3,2039.3,1509.4,2096.4,0.676,1.13,1.2,1.4,2022,4835,15963.090146400002,12.199924800000002,241.0,12244.1208,45.72,17607.15186161067
14660,0.344,0.423,39.698,52372.91,Metal Loss,External,21.0,0.072,36.0,GENE,25.0,,,,7.6,EXT ML,5,N,N,5.97,127.481,06:00,5.655,CMFL,1025,65000,E.R. WELD,24,1341.6,1382.3,1919.9,1239.6,1721.7,1442.0,2002.7,0.742,1.028,1.0,1.2,2022,4837,15963.262968000003,0.1289304,151.0,12227.966400000001,119.38,17607.173421729436
14660,0.344,0.614,39.505,52373.104,Metal Loss,External,20.0,0.069,35.0,PITT,20.0,,,,1.1,EXT ML,5,N,N,5.97,127.48,06:00,9.844,CMFL,1025,65000,E.R. WELD,24,1341.6,1533.9,2130.4,1518.4,2108.8,1530.8,2126.2,0.668,1.143,0.6,1.2,2022,4838,15963.3220992,0.1871472,227.0,12227.966400000001,40.64,17607.180798560195
14660,0.344,0.682,39.436,52373.173,Metal Loss,External,13.0,0.044,28.0,GENE,20.0,,,,3.7,EXT ML,5,N,N,5.97,127.48,06:00,14.242,CMFL,1025,65000,E.R. WELD,24,1341.6,1491.4,2071.4,1416.0,1966.7,1480.4,2056.1,0.687,1.113,1.0,1.2,2022,4839,15963.343130400002,0.20787360000000002,247.5,12227.966400000001,48.26,17607.18342227835
14660,0.344,37.881,2.241,52410.367,Metal Loss,External,13.0,0.044,28.0,GENE,20.0,,,,8.7,EXT ML,5,N,N,5.97,127.621,06:00,5.236,CMFL,1025,65000,E.R. WELD,24,1341.6,1439.0,1998.6,1301.8,1808.1,1428.3,1983.7,0.712,1.073,1.0,1.2,2022,4840,15974.6798616,11.5461288,154.5,12227.966400000001,81.28,17608.597720439484
14660,0.344,38.009,2.11,52410.499,Metal Loss,External,15.0,0.052,30.0,GENE,20.0,,,,13.3,EXT ML,5,N,N,5.97,127.622,06:00,5.864,CMFL,1025,65000,E.R. WELD,24,1341.6,1400.3,1944.9,1241.6,1724.4,1410.9,1959.5,0.732,1.044,1.0,1.2,2022,4841,15974.720095200002,11.585143200000001,219.0,12227.966400000001,157.48,17608.602739726393
14670,0.344,,,52421.696,Field Bend,,,,,,,,,,,BEND-COLD UNDER,1,,,5.97,127.886,07:24,,CMFL,1025,65000,E.R. WELD,24,1341.6,,,,,,,,,,,2022,4843,15978.132940800002,,,12245.0352,,17609.028504540885
14670,0.344,35.896,4.275,52448.504,Metal Loss,External,11.0,0.038,26.0,GENE,20.0,,,,4.9,EXT ML ( NEAR SW ),1,N,N,5.97,128.887,07:24,1.047,CMFL,1025,65000,E.R. WELD,24,1341.6,1488.8,2067.7,1390.0,1930.6,1477.6,2052.2,0.689,1.108,1.0,1.2,2022,4844,15986.3040192,10.941100800000001,216.5,12245.0352,33.019999999999996,17610.04787608209
14680,0.344,0.912,39.137,52453.691,Metal Loss,External,17.0,0.058,32.0,PITT,20.0,,,,1.1,EXT ML,2,N,N,5.97,129.081,11:32,26.599,CMFL,1025,65000,E.R. WELD,24,1341.6,1536.3,2133.7,1521.8,2113.6,1533.8,2130.3,0.667,1.145,0.6,1.2,2022,4846,15987.8850168,0.27797760000000005,218.5,12206.9352,25.4,17610.24511124265
14680,0.344,0.997,39.052,52453.776,Metal Loss,External,20.0,0.069,35.0,GENE,20.0,,,,2.5,EXT ML,2,N,N,5.97,129.084,11:32,29.95,CMFL,1025,65000,E.R. WELD,24,1341.6,1493.8,2074.7,1439.4,1999.2,1482.3,2058.8,0.686,1.113,1.0,1.2,2022,4847,15987.9109248,0.30388560000000003,128.5,12206.9352,73.66,17610.24834335922
14700,0.344,4.79,35.262,52537.808,Metal Loss,External,11.0,0.038,26.0,GENE,20.0,,,,3.3,EXT ML ( ON SW ),2,N,N,5.97,132.958,10:32,1.257,CMFL,1025,65000,E.R. WELD,24,1341.6,1507.1,2093.2,1441.7,2002.4,1499.2,2082.2,0.68,1.124,1.0,1.2,2022,4850,16013.5238784,1.4599920000000002,321.5,12207.849600000001,58.419999999999995,17613.443651825004
14700,0.344,10.148,29.905,52543.166,Metal Loss,External,12.0,0.041,27.0,GENE,20.0,,,,2.8,EXT ML ( NEAR SW ),2,N,N,5.97,133.138,10:32,1.466,CMFL,1025,65000,E.R. WELD,24,1341.6,1513.5,2102.1,1458.0,2025.0,1506.8,2092.8,0.677,1.127,1.0,1.2,2022,4851,16015.1569968,3.0931104,309.0,12207.849600000001,60.959999999999994,17613.6473892436
14720,0.344,7.818,32.198,52621.01,Seam Weld Manufacturing Anomaly,,,,,,,,,,8.6,SWA,1,N,N,5.97,136.212,09:24,,CMFL,1025,65000,E.R. WELD,24,1341.6,,,,,,,,,,,2022,4854,16038.883848000001,2.3829264,282.0,12195.9624,,17616.607399623106
14750,0.344,3.297,36.923,52736.716,Seam Weld Manufacturing Anomaly,,,,,,,,,,7.5,SWA,4,N,N,5.97,141.792,12:24,,CMFL,1025,65000,E.R. WELD,24,1341.6,,,,,,,,,,,2022,4858,16074.151036800002,1.0049256000000002,13.0,12259.056,,17621.00710879749
14750,0.344,5.725,34.495,52739.144,Seam Weld Manufacturing Anomaly,,,,,,,,,,11.1,SWA,4,N,N,5.97,141.921,12:24,,CMFL,1025,65000,E.R. WELD,24,1341.6,,,,,,,,,,,2022,4859,16074.891091200001,1.74498,13.5,12259.056,,17621.099433256684
14750,0.344,16.985,23.235,52750.404,Seam Weld Manufacturing Anomaly,,,,,,,,,,7.1,SWA,4,N,N,5.97,142.517,12:24,,CMFL,1025,65000,E.R. WELD,24,1341.6,,,,,,,,,,,2022,4860,16078.323139200002,5.177028,13.5,12259.056,,17621.527593639927
14750,0.344,20.745,19.472,52754.167,Seam Weld Manufacturing Anomaly,,,,,,,,,,3.1,SWA,4,N,N,5.97,142.717,12:24,,CMFL,1025,65000,E.R. WELD,24,1341.6,,,,,,,,,,,2022,4861,16079.470101600002,6.323076,10.5,12259.056,,17621.67068134172
14770,0.344,0.591,39.77,52814.314,Seam Weld Manufacturing Anomaly,,,,,,,,,,6.5,SWA,1,N,N,5.97,145.585,10:16,,CMFL,1025,65000,E.R. WELD,24,1341.6,,,,,,,,,,,2022,4864,16097.8029072,0.1801368,309.0,12302.032799999999,,17623.957765051393
14770,0.344,,,52823.314,Field Bend,,,,,,,,,,,BEND-COLD RIGHT,1,,,5.97,146.022,10:16,,CMFL,1025,65000,E.R. WELD,24,1341.6,,,,,,,,,,,2022,4865,16100.5461072,,,12302.032799999999,,17624.299989158782
14770,0.344,,,52841.424,Field Bend,,,,,,,,,,,BEND-COLD RIGHT,1,,,5.97,146.919,10:16,,CMFL,1025,65000,E.R. WELD,24,1341.6,,,,,,,,,,,2022,4866,16106.066035200001,,,12302.032799999999,,17624.988620112646
14790,0.344,,,52901.978,Field Bend,,,,,,,,,,,BEND-COLD UNDER,0,,,5.97,150.566,12:24,,CMFL,1025,65000,E.R. WELD,24,1341.6,,,,,,,,,,,2022,4869,16124.522894400001,,,12302.032799999999,,17627.291179956956
14800,0.344,1.877,38.196,52936.365,Metal Loss,External,12.0,0.041,27.0,GENE,20.0,,,,11.2,EXT ML ( ON SW ),5,N,N,5.97,152.918,10:28,0.628,CMFL,1025,65000,E.R. WELD,24,1341.6,1440.4,2000.6,1287.2,1787.7,1420.7,1973.2,0.712,1.071,1.0,1.2,2022,4871,16135.004052,0.5721096,311.0,12214.860000000002,71.11999999999999,17628.598742221486
14800,0.344,4.232,35.84,52938.72,Metal Loss,External,10.0,0.034,25.0,GENE,20.0,,,,6.7,EXT ML ( ON SW ),5,N,N,5.97,153.099,10:28,0.0,CMFL,1025,65000,E.R. WELD,24,1341.6,1476.7,2050.9,1358.8,1887.3,1463.4,2032.6,0.694,1.101,1.0,1.2,2022,4872,16135.721856000002,1.2899136000000002,314.0,12214.860000000002,48.26,17628.68829086292
14800,0.344,5.016,35.059,52939.501,Metal Loss,External,13.0,0.044,28.0,GENE,20.0,,,,4.1,EXT ML ( ON SW ),5,N,N,5.97,153.162,10:28,0.419,CMFL,1025,65000,E.R. WELD,24,1341.6,1488.0,2066.7,1400.0,1944.5,1476.5,2050.7,0.689,1.107,1.0,1.2,2022,4873,16135.9599048,1.5288768000000001,315.5,12214.860000000002,45.72,17628.71798831046
14800,0.344,7.982,32.09,52942.47,Metal Loss,External,10.0,0.034,25.0,GENE,20.0,,,,4.1,EXT ML ( ON SW ),5,N,N,5.97,153.4,10:28,0.419,CMFL,1025,65000,E.R. WELD,24,1341.6,1500.7,2084.2,1421.0,1973.6,1491.7,2071.8,0.683,1.119,1.0,1.2,2022,4874,16136.864856000002,2.4329136,311.5,12214.860000000002,50.8,17628.830884240997
14800,0.344,24.505,15.571,52958.99,Metal Loss,External,12.0,0.041,27.0,GENE,20.0,,,,4.4,EXT ML ( ON SW ),5,N,N,5.97,154.723,10:28,1.257,CMFL,1025,65000,E.R. WELD,24,1341.6,1487.4,2065.8,1396.0,1938.9,1475.8,2049.7,0.689,1.108,1.0,1.2,2022,4875,16141.900152,7.469124,320.0,12214.860000000002,68.58,17629.459055602558
14840,0.344,5.259,34.754,53078.648,Seam Weld Manufacturing Anomaly,,,,,,,,,,3.5,SWA,2,N,N,5.97,163.604,10:04,,CMFL,1025,65000,E.R. WELD,24,1341.6,,,,,,,,,,,2022,4880,16178.371910400001,1.6029432000000001,303.0,12196.8768,,17634.009039184988
14840,0.344,9.396,30.617,53082.785,Seam Weld Manufacturing Anomaly,,,,,,,,,,2.1,SWA,2,N,N,5.97,163.88,10:04,,CMFL,1025,65000,E.R. WELD,24,1341.6,,,,,,,,,,,2022,4881,16179.632868000002,2.8639008000000006,307.0,12196.8768,,17634.166348199684
14860,0.344,,,53191.106,AGM,,,,,,,,,,,AGM 25 - AT AERIAL MARKER LF10 / 2' OFF TEST POST & LINE MARKER,0,,,5.97,170.98,11:28,,CMFL,1025,65000,E.R. WELD,24,1341.6,,,,,,,,,,,2022,4884,16212.6491088,,,12202.972800000001,,17638.285243481507
14870,0.344,0.955,38.911,53194.613,Metal Loss,External,26.0,0.089,41.0,CIGR,25.0,,,,0.6,EXT ML,4,N,N,5.97,171.21,03:52,24.295,CMFL,1025,65000,E.R. WELD,24,1341.6,1541.6,2141.1,1535.9,2133.2,1540.0,2138.9,0.665,1.149,1.0,1.2,2022,4886,16213.7180424,0.291084,0.0,12150.852,43.18,17638.418596808686
14870,0.344,1.722,38.143,53195.381,Metal Loss,External,22.0,0.076,37.0,PITT,20.0,,,,0.6,EXT ML,4,N,N,5.97,171.26,03:52,24.086,CMFL,1025,65000,E.R. WELD,24,1341.6,1542.9,2142.9,1537.6,2135.6,1541.7,2141.3,0.664,1.15,0.6,1.2,2022,4887,16213.952128800001,0.5248656,1.0,12150.852,30.479999999999997,17638.447799932517
14870,0.344,13.258,26.604,53206.919,Metal Loss,External,11.0,0.038,26.0,GENE,20.0,,,,4.7,EXT ML,4,N,N,5.97,172.196,03:52,37.071,CMFL,1025,65000,E.R. WELD,24,1341.6,1487.3,2065.7,1394.4,1936.7,1476.2,2050.2,0.689,1.109,1.0,1.2,2022,4888,16217.468911200001,4.0410384,298.5,12150.852,35.559999999999995,17638.88653123819
14870,0.344,16.827,23.035,53210.489,Metal Loss,External,12.0,0.041,27.0,GENE,20.0,,,,2.9,EXT ML,4,N,N,5.97,172.49,03:52,34.767,CMFL,1025,65000,E.R. WELD,24,1341.6,1509.4,2096.4,1454.7,2020.4,1501.9,2085.9,0.679,1.126,1.0,1.2,2022,4889,16218.557047200002,5.128869600000001,309.5,12150.852,48.26,17639.02228013412
14880,0.344,,,53263.077,Field Bend,,,,,,,,,,,BEND-COLD UNDER,0,,,5.97,177.575,09:32,,CMFL,1025,65000,E.R. WELD,24,1341.6,,,,,,,,,,,2022,4891,16234.5858696,,,12182.856000000002,,17641.02193361849
14890,0.344,6.112,34.068,53279.606,Seam Weld Manufacturing Anomaly,,,,,,,,,,12.0,SWA,8,N,N,5.97,179.531,10:24,,CMFL,1025,65000,E.R. WELD,24,1341.6,,,,,,,,,,,2022,4893,16239.6239088,1.8629376000000002,309.0,12246.864,,17641.65044720416
14890,0.344,9.052,31.129,53282.546,Seam Weld Manufacturing Anomaly,,,,,,,,,,7.3,SWA,8,N,N,5.97,179.964,10:24,,CMFL,1025,65000,E.R. WELD,24,1341.6,,,,,,,,,,,2022,4894,16240.5200208,2.7590496,311.0,12246.864,,17641.762240412572
14890,0.344,10.997,29.183,53284.491,Seam Weld Manufacturing Anomaly,,,,,,,,,,18.9,SWA,8,N,N,5.97,180.25,10:24,,CMFL,1025,65000,E.R. WELD,24,1341.6,,,,,,,,,,,2022,4895,16241.112856800002,3.3518856,312.0,12246.864,,17641.83619884467
14890,0.344,14.583,25.597,53288.077,Seam Weld Manufacturing Anomaly,,,,,,,,,,15.0,SWA,8,N,N,5.97,180.777,10:24,,CMFL,1025,65000,E.R. WELD,24,1341.6,,,,,,,,,,,2022,4896,16242.2058696,4.4448984000000005,309.5,12246.864,,17641.97255613901
14890,0.344,17.894,22.287,53291.388,Seam Weld Manufacturing Anomaly,,,,,,,,,,11.9,SWA,8,N,N,5.97,181.264,10:24,,CMFL,1025,65000,E.R. WELD,24,1341.6,,,,,,,,,,,2022,4897,16243.2150624,5.4540912,310.0,12246.864,,17642.09845658563
14890,0.344,19.793,20.387,53293.287,Seam Weld Manufacturing Anomaly,,,,,,,,,,17.7,SWA,8,N,N,5.97,181.544,10:24,,CMFL,1025,65000,E.R. WELD,24,1341.6,,,,,,,,,,,2022,4898,16243.7938776,6.0329064,310.0,12246.864,,17642.17066587229
14890,0.344,25.63,14.551,53299.124,Seam Weld Manufacturing Anomaly,,,,,,,,,,11.5,SWA,8,N,N,5.97,182.402,10:24,,CMFL,1025,65000,E.R. WELD,24,1341.6,,,,,,,,,,,2022,4899,16245.572995200002,7.812024,311.0,12246.864,,17642.392617218382
14890,0.344,28.957,11.224,53302.451,Seam Weld Manufacturing Anomaly,,,,,,,,,,8.9,SWA,8,N,N,5.97,182.891,10:24,,CMFL,1025,65000,E.R. WELD,24,1341.6,,,,,,,,,,,2022,4900,16246.587064800002,8.8260936,308.5,12246.864,,17642.519126063413
14900,0.344,0.709,39.426,53314.383,Metal Loss,External,18.0,0.062,33.0,GENE,20.0,,,,9.4,EXT ML,2,N,N,5.97,184.646,02:40,37.28,CMFL,1025,65000,E.R. WELD,24,1341.6,1392.0,1933.3,1241.9,1724.9,1410.3,1958.7,0.736,1.036,1.0,1.2,2022,4902,16250.2239384,0.2161032,270.0,12233.148,127.0,17642.97283918001
14900,0.344,0.997,39.14,53314.669,Metal Loss,External,16.0,0.055,31.0,GENE,20.0,,,,2.5,EXT ML,2,N,N,5.97,184.689,02:40,12.776,CMFL,1025,65000,E.R. WELD,24,1341.6,1506.5,2092.3,1457.3,2024.0,1498.0,2080.6,0.68,1.123,1.0,1.2,2022,4903,16250.3111112,0.30388560000000003,140.5,12233.148,66.03999999999999,17642.98371430164
14910,0.344,1.099,39.058,53354.908,Metal Loss,External,20.0,0.069,35.0,GENE,20.0,,,,1.9,EXT ML,3,N,N,5.97,190.924,01:00,37.28,CMFL,1025,65000,E.R. WELD,24,1341.6,1512.0,2100.0,1477.4,2051.9,1519.7,2110.6,0.678,1.128,0.6,1.2,2022,4905,16262.575958400002,0.33497520000000003,215.5,12239.8536,55.88,17644.513798285774
14910,0.344,1.9,38.261,53355.705,Metal Loss,External,18.0,0.062,33.0,PITT,20.0,,,,0.8,EXT ML,3,N,N,5.97,191.048,01:00,13.404,CMFL,1025,65000,E.R. WELD,24,1341.6,1541.6,2141.2,1534.4,2131.1,1540.3,2139.3,0.665,1.149,0.6,1.2,2022,4906,16262.818884000002,0.57912,325.5,12239.8536,27.94,17644.544104131728
14910,0.344,2.976,37.185,53356.781,Metal Loss,External,17.0,0.058,32.0,CIGR,25.0,,,,0.7,EXT ML,3,N,N,5.97,191.219,01:00,12.357,CMFL,1025,65000,E.R. WELD,24,1341.6,1543.7,2144.0,1538.5,2136.8,1542.8,2142.8,0.664,1.151,1.0,1.2,2022,4907,16263.146848800001,0.9070848,330.5,12239.8536,68.58,17644.585018925012
14910,0.344,31.755,8.402,53385.564,Dent,,,,,,,1.6,0.384,N,18.09,DENT-1.6%OD (0.384IN),3,N,N,5.97,195.949,01:00,31.416,CMFL,1025,65000,E.R. WELD,24,1341.6,,,,,,,,,,,2022,4908,16271.919907200001,9.678924,180.0,12239.8536,141.986,17645.679489645343
14920,0.344,0.682,39.462,53394.649,Metal Loss,External,13.0,0.044,28.0,GENE,20.0,,,,5.7,EXT ML,4,N,N,5.97,197.441,12:16,22.829,CMFL,1025,65000,E.R. WELD,24,1341.6,1464.3,2033.7,1352.7,1878.8,1458.0,2025.0,0.7,1.091,1.0,1.2,2022,4910,16274.6890152,0.20787360000000002,253.5,12235.8912,139.7,17646.0249458693
14920,0.344,0.778,39.367,53394.744,Metal Loss,External,23.0,0.079,38.0,GENE,20.0,,,,15.1,EXT ML,4,N,N,5.97,197.457,12:16,34.558,CMFL,1025,65000,E.R. WELD,24,1341.6,1311.7,1821.8,1140.7,1584.4,1361.0,1890.3,0.782,0.976,1.0,1.2,2022,4911,16274.7179712,0.23713440000000002,186.5,12235.8912,185.42,17646.028558234877
14920,0.344,0.902,39.242,53394.869,Metal Loss,External,15.0,0.052,30.0,GENE,20.0,,,,8.0,EXT ML,4,N,N,5.97,197.478,12:16,12.985,CMFL,1025,65000,E.R. WELD,24,1341.6,1429.7,1985.6,1291.2,1793.3,1441.0,2001.4,0.717,1.064,1.0,1.2,2022,4912,16274.756071200001,0.2749296,75.5,12235.8912,111.76,17646.03331134748
14920,0.344,1.631,38.514,53395.597,Metal Loss,External,24.0,0.082,39.0,GENE,20.0,,,,5.7,EXT ML,4,N,N,5.97,197.597,12:16,28.065,CMFL,1025,65000,E.R. WELD,24,1341.6,1383.3,1921.3,1262.0,1752.8,1368.7,1901.0,0.741,1.033,1.0,1.2,2022,4913,16274.977965600001,0.49712880000000004,148.0,12235.8912,104.13999999999999,17646.06099347528
14930,0.344,,,53460.059,Field Bend,,,,,,,,,,,BEND-COLD LEFT,0,,,5.97,207.767,10:32,,CMFL,1025,65000,E.R. WELD,24,1341.6,,,,,,,,,,,2022,4915,16294.625983200001,,,12277.9536,,17648.512154631997
14940,0.344,0.994,39.137,53475.387,Metal Loss,External,25.0,0.086,40.0,GENE,20.0,,,,2.7,EXT ML,1,N,N,5.97,210.137,11:08,32.463,CMFL,1025,65000,E.R. WELD,24,1341.6,1469.2,2040.6,1404.1,1950.2,1486.5,2064.6,0.698,1.095,1.0,1.2,2022,4917,16299.297957600002,0.3029712,134.5,12231.9288,86.36,17649.09500031178
14940,0.344,,,53505.423,Field Bend,,,,,,,,,,,BEND-COLD LEFT,1,,,5.97,213.378,11:08,,CMFL,1025,65000,E.R. WELD,24,1341.6,,,,,,,,,,,2022,4918,16308.4529304,,,12231.9288,,17650.237116232835
14950,0.344,,,53539.062,Field Bend,,,,,,,,,,,BEND-COLD LEFT,0,,,5.97,216.008,09:44,,CMFL,1025,65000,E.R. WELD,24,1341.6,,,,,,,,,,,2022,4920,16318.7060976,,,12308.1288,,17651.51623587155
15010,0.344,,,53756.188,Field Bend,,,,,,,,,,,BEND-COLD OVER,0,,,5.97,227.686,07:36,,CMFL,1025,65000,E.R. WELD,24,1341.6,,,,,,,,,,,2022,4927,16384.8861024,,,12313.0056,,17659.77243048719
15010,0.344,,,53773.077,Field Bend,,,,,,,,,,,BEND-COLD OVER,0,,,5.97,227.176,07:36,,CMFL,1025,65000,E.R. WELD,24,1341.6,,,,,,,,,,,2022,4928,16390.0338696,,,12313.0056,,17660.41463303716
15020,0.344,,,53807.008,Field Bend,,,,,,,,,,,BEND-COLD OVER,0,,,5.97,223.361,01:24,,CMFL,1025,65000,E.R. WELD,24,1341.6,,,,,,,,,,,2022,4930,16400.3760384,,,12241.987200000001,,17661.70485594691
15030,0.344,,,53832.592,Field Bend,,,,,,,,,,,BEND-COLD OVER,0,,,5.97,218.091,02:24,,CMFL,1025,65000,E.R. WELD,24,1341.6,,,,,,,,,,,2022,4932,16408.1740416,,,12280.0872,,17662.677685009516
15040,0.344,,,53881.542,Field Bend,,,,,,,,,,,BEND-COLD OVER,0,,,5.97,200.435,01:40,,CMFL,1025,65000,E.R. WELD,24,1341.6,,,,,,,,,,,2022,4934,16423.094001600002,,,12213.945600000001,,17664.539003904698
15060,0.344,,,53958.839,Field Bend,,,,,,,,,,,BEND-COLD UNDER,0,,,5.97,164.257,01:36,,CMFL,1025,65000,E.R. WELD,24,1341.6,,,,,,,,,,,2022,4937,16446.6541272,,,9890.1504,,17667.478214663453
15070,0.344,,,54009.16,Field Bend,,,,,,,,,,,BEND-COLD UNDER,0,,,5.97,143.839,02:48,,CMFL,1025,65000,E.R. WELD,24,1341.6,,,,,,,,,,,2022,4939,16461.991968000002,,,12263.932799999999,,17669.39166569766
15090,0.344,,,54074.8,Field Bend,,,,,,,,,,,BEND-COLD UNDER,0,,,5.97,126.765,03:08,,CMFL,1025,65000,E.R. WELD,24,1341.6,,,,,,,,,,,2022,4942,16481.999040000002,,,12260.8848,,17671.887620187546
15120,0.344,,,54208.018,Field Bend,,,,,,,,,,,BEND-COLD OVER,0,,,5.97,118.1,02:40,,CMFL,1025,65000,E.R. WELD,24,1341.6,,,,,,,,,,,2022,4946,16522.6038864,,,12256.922400000001,,17676.95322142511
15130,0.344,,,54238.419,Field Bend,,,,,,,,,,,BEND-COLD OVER,0,,,5.97,114.352,03:20,,CMFL,1025,65000,E.R. WELD,24,1341.6,,,,,,,,,,,2022,4948,16531.8701112,,,9525.914400000001,,17678.109216434965
15140,0.344,,,54258.133,Field Bend,,,,,,,,,,,BEND-COLD OVER,0,,,5.97,110.095,02:12,,CMFL,1025,65000,E.R. WELD,24,1341.6,,,,,,,,,,,2022,4950,16537.8789384,,,12288.926399999998,,17678.858839329747
15150,0.5,,,54299.675,Bend,,,,,,,,,,,BEND-HOT PULLED - 5.9D - 45° UNDER,0,,,4.14,97.3,UNKN,,CMFL,1025,60000,E.R. WELD,24,1800.0,,,,,,,,,,,2022,4952,16550.540940000003,,,4397.044800000001,,17680.43846975965
15160,0.344,20.354,19.898,54327.497,Seam Weld Manufacturing Anomaly,,,,,,,,,,14.4,SWA,3,N,N,5.97,105.061,08:28,,CMFL,1025,65000,E.R. WELD,24,1341.6,,,,,,,,,,,2022,4954,16559.0210856,6.2038992,258.0,12267.8952,,17681.49639855029
15160,0.344,23.422,16.827,54330.568,Seam Weld Manufacturing Anomaly,,,,,,,,,,16.5,SWA,3,N,N,5.97,106.361,08:28,,CMFL,1025,65000,E.R. WELD,24,1341.6,,,,,,,,,,,2022,4955,16559.9571264,7.139025600000001,256.0,12267.8952,,17681.613173020713
15160,0.344,,,54332.083,Field Bend,,,,,,,,,,,BEND-COLD OVER,3,,,5.97,107.002,08:28,,CMFL,1025,65000,E.R. WELD,24,1341.6,,,,,,,,,,,2022,4956,16560.4188984,,,12267.8952,,17681.670780745455
15160,0.344,29.767,10.482,54336.913,Seam Weld Manufacturing Anomaly,,,,,,,,,,8.8,SWA,3,N,N,5.97,109.047,08:28,,CMFL,1025,65000,E.R. WELD,24,1341.6,,,,,,,,,,,2022,4957,16561.8910824,9.0729816,255.5,12267.8952,,17681.85444101642
15170,0.344,,,54361.46,Start Repair Marker,,,,,,,,,,,REPAIR MARKER 2012 DiIG 38 RECOAT START,0,,,5.97,116.104,10:00,,CMFL,1025,65000,E.R. WELD,24,1341.6,,,,,,,,,,,2022,4959,16569.373008000002,,,12291.974400000001,,17682.78783825687
15170,0.344,,,54361.775,Start Sleeve,,,,,,,,,,,2012 DIG 38 SLEEVE START,0,,,5.97,116.147,10:00,,CMFL,1025,65000,E.R. WELD,24,1341.6,,,,,,,,,,,2022,4960,16569.46902,,,12291.974400000001,,17682.79981610063
15170,0.344,,,54364.042,End Sleeve,,,,,,,,,,,2012 DIG 38 SLEEVE END,0,,,5.97,116.453,10:00,,CMFL,1025,65000,E.R. WELD,24,1341.6,,,,,,,,,,,2022,4961,16570.1600016,,,12291.974400000001,,17682.88601855079
15170,0.344,,,54372.375,Start Sleeve,,,,,,,,,,,2012 DIG 38 SLEEVE START,0,,,5.97,117.579,10:00,,CMFL,1025,65000,E.R. WELD,24,1341.6,,,,,,,,,,,2022,4962,16572.6999,,,12291.974400000001,,17683.20288004933
15170,0.344,,,54373.612,Field Bend,,,,,,,,,,,BEND-COLD OVER,0,,,5.97,117.746,10:00,,CMFL,1025,65000,E.R. WELD,24,1341.6,,,,,,,,,,,2022,4963,16573.076937600003,,,12291.974400000001,,17683.249916851648
15170,0.344,,,54379.482,End Sleeve,,,,,,,,,,,2012 DIG 38 SLEEVE END,0,,,5.97,118.54,10:00,,CMFL,1025,65000,E.R. WELD,24,1341.6,,,,,,,,,,,2022,4964,16574.8661136,,,12291.974400000001,,17683.473123019467
15170,0.344,,,54379.898,End Repair Marker,,,,,,,,,,,REPAIR MARKER 2012 DiIG 38 RECOAT END,0,,,5.97,118.596,10:00,,CMFL,1025,65000,E.R. WELD,24,1341.6,,,,,,,,,,,2022,4965,16574.9929104,,,12291.974400000001,,17683.488941378208
15190,0.344,35.548,4.744,54431.447,Metal Loss,External,17.0,0.058,32.0,GENE,20.0,,,,1.9,EXT ML,4,N,N,5.97,122.774,02:04,23.248,CMFL,1025,65000,E.R. WELD,24,1341.6,1517.6,2107.7,1483.2,2060.0,1511.2,2098.9,0.676,1.132,1.0,1.2,2022,4968,16590.7050456,10.8350304,311.0,12280.0872,76.19999999999999,17685.449086990626
15190,0.344,36.04,4.249,54431.942,Metal Loss,External,11.0,0.038,26.0,AXGR,20.0,,,,3.1,EXT ML,4,N,N,5.97,122.813,02:04,22.619,CMFL,1025,65000,E.R. WELD,24,1341.6,1510.1,2097.3,1447.8,2010.9,1502.8,2087.2,0.679,1.126,1.0,1.2,2022,4969,16590.855921600003,10.984992,314.0,12280.0872,25.4,17685.467909316532
15190,0.344,37.628,2.661,54433.53,Metal Loss,External,10.0,0.034,25.0,GENE,20.0,,,,7.0,EXT ML,4,N,N,5.97,122.937,02:04,21.572,CMFL,1025,65000,E.R. WELD,24,1341.6,1473.5,2046.6,1352.3,1878.2,1459.7,2027.4,0.696,1.099,1.0,1.2,2022,4970,16591.339944,11.4690144,318.5,12280.0872,43.18,17685.528292859035
15190,0.344,38.655,1.634,54434.557,Metal Loss,External,21.0,0.072,36.0,GENE,20.0,,,,3.9,EXT ML,4,N,N,5.97,123.017,02:04,21.782,CMFL,1025,65000,E.R. WELD,24,1341.6,1449.8,2013.6,1356.3,1883.7,1429.6,1985.6,0.707,1.079,1.0,1.2,2022,4971,16591.6529736,11.782044,318.0,12280.0872,33.019999999999996,17685.567344432176
15200,0.344,18.835,21.312,54455.026,Metal Loss,External,14.0,0.048,29.0,GENE,20.0,,,,9.0,EXT ML,1,N,N,5.97,125.693,09:40,30.578,CMFL,1025,65000,E.R. WELD,24,1341.6,1430.4,1986.7,1288.2,1789.1,1417.2,1968.3,0.717,1.065,1.0,1.2,2022,4973,16597.891924800002,5.740908,147.0,12237.110400000003,121.91999999999999,17686.345676127083
15210,0.344,,,54481.581,Start Repair Marker,,,,,,,,,,,REPAIR MARKER START,0,,,5.97,129.811,10:32,,CMFL,1025,65000,E.R. WELD,24,1341.6,,,,,,,,,,,2022,4975,16605.9858888,,,12288.012,,17687.35542736838
15210,0.344,,,54482.448,Start Sleeve,,,,,,,,,,,2012 DIG 39 SLEEVE START,0,,,5.97,130.029,10:32,,CMFL,1025,65000,E.R. WELD,24,1341.6,,,,,,,,,,,2022,4976,16606.2501504,,,12288.012,,17687.388394957394
15210,0.344,,,54484.459,End Sleeve,,,,,,,,,,,2012 DIG 39 SLEEVE END,0,,,5.97,130.534,10:32,,CMFL,1025,65000,E.R. WELD,24,1341.6,,,,,,,,,,,2022,4977,16606.8631032,,,12288.012,,17687.464863032943
15210,0.344,,,54485.075,End Repair Marker,,,,,,,,,,,REPAIR MARKER END,0,,,5.97,130.689,10:32,,CMFL,1025,65000,E.R. WELD,24,1341.6,,,,,,,,,,,2022,4978,16607.05086,,,12288.012,,17687.48828637185
15220,0.344,,,54528.783,Field Bend,,,,,,,,,,,BEND-COLD UNDER,0,,,5.97,142.286,03:48,,CMFL,1025,65000,E.R. WELD,24,1341.6,,,,,,,,,,,2022,4980,16620.3730584,,,12202.972800000001,,17689.150278736928
15230,0.344,8.855,31.394,54565.538,Metal Loss,External,22.0,0.076,37.0,GENE,20.0,,,,2.4,EXT ML,2,N,N,5.97,154.095,01:44,25.97,CMFL,1025,65000,E.R. WELD,24,1341.6,1490.7,2070.4,1438.6,1998.1,1478.2,2053.1,0.688,1.111,1.0,1.2,2022,4982,16631.5759824,2.6990040000000004,175.5,12266.980800000001,48.26,17690.547883966603
15230,0.344,8.914,31.335,54565.597,Metal Loss,External,22.0,0.076,37.0,GENE,20.0,,,,1.5,EXT ML,2,N,N,5.97,154.116,01:44,20.106,CMFL,1025,65000,E.R. WELD,24,1341.6,1521.7,2113.4,1496.2,2078.1,1515.9,2105.4,0.674,1.134,1.0,1.2,2022,4983,16631.5939656,2.7169872,148.0,12266.980800000001,33.019999999999996,17690.550127435752
15230,0.344,,,54576.959,Field Bend,,,,,,,,,,,BEND-COLD UNDER,2,,,5.97,158.107,01:44,,CMFL,1025,65000,E.R. WELD,24,1341.6,,,,,,,,,,,2022,4984,16635.0571032,,,12266.980800000001,,17690.982166358877
15230,0.344,,,54595.525,Start Repair Marker,,,,,,,,,,,REPAIR MARKER 2012 DIG 40 RECOAT START,2,,,5.97,164.629,01:44,,CMFL,1025,65000,E.R. WELD,24,1341.6,,,,,,,,,,,2022,4985,16640.71602,,,12266.980800000001,,17691.68813666752
15240,0.344,0.722,33.671,54597.654,Metal Loss,External,22.0,0.076,37.0,GENE,20.0,,,,4.3,EXT ML,2,N,N,5.97,165.377,10:36,27.437,CMFL,1025,65000,E.R. WELD,24,1341.6,1430.1,1986.2,1332.7,1850.9,1441.5,2002.1,0.717,1.067,1.0,1.2,2022,4987,16641.3649392,0.2200656,181.0,10482.986400000002,114.3,17691.769091681366
15240,0.344,0.758,33.635,54597.69,Metal Loss,External,25.0,0.086,40.0,GENE,20.0,,,,1.6,EXT ML,2,N,N,5.97,165.389,10:36,36.024,CMFL,1025,65000,E.R. WELD,24,1341.6,1512.7,2100.9,1482.1,2058.5,1504.6,2089.7,0.678,1.128,1.0,1.2,2022,4988,16641.375912000003,0.2310384,145.5,10482.986400000002,55.88,17691.770460577798
15240,0.344,,,54598.038,End Repair Marker,,,,,,,,,,,REPAIR MARKER 2012 DIG 40 RECOAT END,2,,,5.97,165.512,10:36,,CMFL,1025,65000,E.R. WELD,24,1341.6,,,,,,,,,,,2022,4989,16641.4819824,,,10482.986400000002,,17691.783693243284
15250,0.344,,,54639.383,Field Bend,,,,,,,,,,,BEND-COLD UNDER,0,,,5.97,180.897,09:00,,CMFL,1025,65000,E.R. WELD,24,1341.6,,,,,,,,,,,2022,4991,16654.083938400003,,,12248.997599999999,,17693.355832767724
15260,0.344,3.993,36.115,54675.505,Seam Weld Manufacturing Anomaly,,,,,,,,,,3.9,SWA,3,N,N,5.97,195.17,01:32,,CMFL,1025,65000,E.R. WELD,24,1341.6,,,,,,,,,,,2022,4993,16665.093924,1.2170664,37.0,12224.9184,,17694.729368235177
15260,0.344,6.457,33.652,54677.969,Seam Weld Manufacturing Anomaly,,,,,,,,,,4.8,SWA,3,N,N,5.97,196.14,01:32,,CMFL,1025,65000,E.R. WELD,24,1341.6,,,,,,,,,,,2022,4994,16665.8449512,1.9680936,37.5,12224.9184,,17694.8230615908
15260,0.344,8.757,31.355,54680.266,Seam Weld Manufacturing Anomaly,,,,,,,,,,4.8,SWA,3,N,N,5.97,197.043,01:32,,CMFL,1025,65000,E.R. WELD,24,1341.6,,,,,,,,,,,2022,4995,16666.5450768,2.6691336,37.0,12224.9184,,17694.910404787985
15270,0.344,,,54730.118,Field Bend,,,,,,,,,,,BEND-COLD OVER,0,,,5.97,213.713,02:52,,CMFL,1025,65000,E.R. WELD,24,1341.6,,,,,,,,,,,2022,4997,16681.7399664,,,12291.974400000001,,17696.806022143708
15270,0.344,,,54750.866,Start Repair Marker,,,,,,,,,,,REPAIR MARKER 2012 DIG 41 RECOAT START,0,,,5.97,218.061,02:52,,CMFL,1025,65000,E.R. WELD,24,1341.6,,,,,,,,,,,2022,4998,16688.0639568,,,12291.974400000001,,17697.59496278594
15280,0.344,,,54753.192,End Repair Marker,,,,,,,,,,,REPAIR MARKER 2012 DIG 41 RECOAT END,1,,,5.97,218.549,06:32,,CMFL,1025,65000,E.R. WELD,24,1341.6,,,,,,,,,,,2022,5000,16688.7729216,,,9592.9704,,17697.683408705252
15280,0.344,22.073,9.4,54774.022,Seam Weld Manufacturing Anomaly,,,,,,,,,,4.3,SWA,1,N,N,5.97,220.204,06:32,,CMFL,1025,65000,E.R. WELD,24,1341.6,,,,,,,,,,,2022,5001,16695.1219056,6.7278504,192.0,9592.9704,,17698.47546738935
15290,0.344,,,54810.761,Field Bend,,,,,,,,,,,BEND-COLD OVER,0,,,5.97,221.92,07:52,,CMFL,1025,65000,E.R. WELD,24,1341.6,,,,,,,,,,,2022,5003,16706.3199528,,,12270.943200000002,,17699.87246422061
15320,0.344,11.224,28.848,54915.102,Metal Loss,External,11.0,0.038,26.0,GENE,20.0,,,,4.8,EXT ML,3,N,N,5.97,222.473,11:28,3.142,CMFL,1025,65000,E.R. WELD,24,1341.6,1489.0,2068.0,1393.3,1935.2,1477.8,2052.5,0.688,1.109,1.0,1.2,2022,5007,16738.1230896,3.4210752,329.0,12214.860000000002,40.64,17703.840020397165
15320,0.344,19.311,20.761,54923.189,Seam Weld Manufacturing Anomaly,,,,,,,,,,11.5,SWA,3,N,N,5.97,222.456,11:28,,CMFL,1025,65000,E.R. WELD,24,1341.6,,,,,,,,,,,2022,5008,16740.5880072,5.8859928,345.0,12214.860000000002,,17704.147527770103
15320,0.344,20.666,19.406,54924.544,Seam Weld Manufacturing Anomaly,,,,,,,,,,8.6,SWA,3,N,N,5.97,222.454,11:28,,CMFL,1025,65000,E.R. WELD,24,1341.6,,,,,,,,,,,2022,5009,16741.0010112,6.2989968,344.5,12214.860000000002,,17704.199051510717
15340,0.344,7.215,32.825,54991.348,Seam Weld Manufacturing Anomaly,,,,,,,,,,4.4,SWA,1,N,N,5.97,222.133,02:20,,CMFL,1025,65000,E.R. WELD,24,1341.6,,,,,,,,,,,2022,5012,16761.3628704,2.199132,82.5,12203.887200000001,,17706.739266985158
15340,0.344,,,54995.486,Field Bend,,,,,,,,,,,BEND-COLD UNDER,1,,,5.97,222.144,02:20,,CMFL,1025,65000,E.R. WELD,24,1341.6,,,,,,,,,,,2022,5013,16762.6241328,,,12203.887200000001,,17706.896614024754
15370,0.344,,,55108.652,Field Bend,,,,,,,,,,,BEND-COLD UNDER,0,,,5.97,221.794,09:16,,CMFL,1025,65000,E.R. WELD,24,1341.6,,,,,,,,,,,2022,5017,16797.117129600003,,,12220.956000000002,,17711.199739951055
