Repository: bforce541/tidal-backend-work

# ILI Alignment & Growth (MVP)

Two-run weld-anchored alignment + anomaly matching + growth rates. Deterministic, explainable, engineer-aligned.

## MVP: What It Does

Given two ILI runs (e.g. 2007 & 2015 OR 2015 & 2022):

1. **Ingest** – Excel/CSV
2. **Normalize** – Schema + units (distances → m, clock → degrees, depth → %, length/width → mm)
3. **Align** – Weld-anchored, segment-wise linear mapping
4. **Match** – Distance + clock + type + geometry (hard filters, weighted score)
5. **Growth** – Depth/length/width rates for matched pairs only
6. **Flag** – New, Missing, Ambiguous
7. **Output** – Excel + CSV + summary.json

Prediction is **not** part of MVP.

File: output 2/tables/New_2022_vs_2015.csv (part 23 of 23)
[in.]",Pdesign [PSI],"Mod B31G Psafe 
[PSI]",Mod B31G Pburst [PSI],"Mod B31G Psafe Pressure with Tolerance
[PSI]","Mod B31G Pburst Pressure with Tolerance
[PSI]",Effective Area Psafe [PSI],Effective Area Pburst [PSI],ERF,RPR,Length Tolerance [in],Width Tolerance [in],run_year,row_index,distance_raw_m,dist_to_us_weld_m,clock_position_deg,length_mm,width_mm,distance_corrected_m
15440,0.344,14.662,25.381,55400.039,Seam Weld Manufacturing Anomaly,,,,,,,,,,2.9,SWA,1,N,N,5.97,231.192,12:04,,CMFL,1025,65000,E.R. WELD,24,1341.6,,,,,,,,,,,2022,5025,16885.9318872,4.4689776000000005,355.5,12205.1064,,17722.27970172656
15460,0.344,4.8,35.24,55470.397,Seam Weld Manufacturing Anomaly,,,,,,,,,,18.6,SWA,2,N,N,5.97,233.575,12:04,,CMFL,1025,65000,E.R. WELD,24,1341.6,,,,,,,,,,,2022,5028,16907.3770056,1.4630400000000001,3.0,12203.887200000001,,17724.955057698517
15460,0.344,7.933,32.106,55473.53,Seam Weld Manufacturing Anomaly,,,,,,,,,,10.0,SWA,2,N,N,5.97,233.69,12:04,,CMFL,1025,65000,E.R. WELD,24,1341.6,,,,,,,,,,,2022,5029,16908.331944,2.4179784,4.0,12203.887200000001,,17725.07418971279
15470,0.344,,,55513.54,Field Bend,,,,,,,,,,,BEND-COLD OVER,0,,,5.97,235.049,12:56,,CMFL,1025,65000,E.R. WELD,24,1341.6,,,,,,,,,,,2022,5031,16920.526992000003,,,12216.9936,,17726.595565994634
15480,0.344,,,55557.575,AGM,,,,,,,,,,,AGM 26 - AT LINE MARKER ON RIGHT OF WAY,0,,,5.97,235.62,02:36,,CMFL,1025,65000,E.R. WELD,24,1341.6,,,,,,,,,,,2022,5033,16933.94886,,,12209.9832,,17728.269992502283
15490,0.344,1.165,39.019,55586.936,Metal Loss,External,21.0,0.072,36.0,GENE,20.0,,,,5.4,EXT ML ( NEAR SW ),2,N,N,5.97,235.62,01:08,1.257,CMFL,1025,65000,E.R. WELD,24,1341.6,1413.3,1962.9,1297.3,1801.8,1447.3,2010.1,0.725,1.054,1.0,1.2,2022,5035,16942.898092800002,0.355092,44.5,12248.0832,101.6,17729.386441615286
15490,0.344,38.635,1.549,55624.406,Metal Loss,External,13.0,0.044,28.0,GENE,20.0,,,,9.7,EXT ML,2,N,N,5.97,235.386,01:08,2.304,CMFL,1025,65000,E.R. WELD,24,1341.6,1436.8,1995.6,1290.3,1792.1,1416.2,1967.0,0.713,1.069,1.0,1.2,2022,5036,16954.318948800003,11.775948,44.5,12248.0832,53.339999999999996,17730.811234649045
15500,0.344,,,55639.062,Field Bend,,,,,,,,,,,BEND-COLD OVER,0,,,5.97,235.089,07:08,,CMFL,1025,65000,E.R. WELD,24,1341.6,,,,,,,,,,,2022,5038,16958.7860976,,,12195.9624,,17731.368527595478
15510,0.344,5.636,34.58,55671.608,Seam Weld Manufacturing Anomaly,,,,,,,,,,11.3,SWA,3,N,N,5.97,234.235,08:36,,CMFL,1025,65000,E.R. WELD,24,1341.6,,,,,,,,,,,2022,5040,16968.7061184,1.7178528000000002,259.0,12259.056,,17732.606086017593
15510,0.344,8.652,31.565,55674.623,Seam Weld Manufacturing Anomaly,,,,,,,,,,10.6,SWA,3,N,N,5.97,234.133,08:36,,CMFL,1025,65000,E.R. WELD,24,1341.6,,,,,,,,,,,2022,5041,16969.6250904,2.6371295999999997,259.0,12259.056,,17732.72073109357
15510,0.344,22.27,17.946,55688.241,Seam Weld Manufacturing Anomaly,,,,,,,,,,11.0,SWA,3,N,N,5.97,233.676,08:36,,CMFL,1025,65000,E.R. WELD,24,1341.6,,,,,,,,,,,2022,5042,16973.775856800003,6.787896,258.5,12259.056,,17733.238554192947
15550,0.344,,,55836.066,Field Bend,,,,,,,,,,,BEND-COLD UNDER,0,,,5.97,224.215,07:24,,CMFL,1025,65000,E.R. WELD,24,1341.6,,,,,,,,,,,2022,5047,17018.832916800002,,,10127.894400000001,,17738.859585156802
15560,0.344,,,55881.614,Tap,,,,,,,,,,,1.5 IN OFFTAKE-WELDOLET,1,,,5.97,220.786,11:24,,CMFL,1025,65000,E.R. WELD,24,1341.6,,,,,,,,,,,2022,5049,17032.715947200002,,0.0,12192.0,,17740.591543339393
15560,0.344,37.687,2.313,55897.372,Seam Weld Manufacturing Anomaly,,,,,,,,,,7.2,SWA,1,N,N,5.97,219.655,11:24,,CMFL,1025,65000,E.R. WELD,24,1341.6,,,,,,,,,,,2022,5050,17037.518985600003,11.4869976,348.0,12192.0,,17741.190739726528
15590,0.344,,,55987.005,Field Bend,,,,,,,,,,,BEND-COLD OVER,0,,,5.97,213.284,01:52,,CMFL,1025,65000,E.R. WELD,24,1341.6,,,,,,,,,,,2022,5054,17064.839124,,,12241.987200000001,,17744.59902566181
15600,0.344,17.103,18.973,56037.195,Metal Loss,External,16.0,0.055,31.0,GENE,20.0,,,,7.0,EXT ML ( NEAR SW ),1,N,N,5.97,206.991,02:36,1.257,CMFL,1025,65000,E.R. WELD,24,1341.6,1430.6,1987.0,1298.8,1803.8,1408.3,1955.9,0.717,1.064,1.0,1.2,2022,5056,17080.137036,5.2129944,84.0,10995.964800000002,43.18,17746.50749543401
15620,0.344,6.699,33.363,56103.238,Metal Loss,External,13.0,0.044,28.0,GENE,20.0,,,,9.9,EXT ML ( ON SW ),7,N,N,5.97,201.804,06:04,0.628,CMFL,1025,65000,E.R. WELD,24,1341.6,1428.9,1984.5,1288.3,1789.3,1406.8,1953.9,0.717,1.068,1.0,1.2,2022,5059,17100.2669424,2.0418552,184.5,12210.897599999998,88.89999999999999,17749.018773958927
15620,0.344,8.494,31.568,56105.033,Metal Loss,External,16.0,0.055,31.0,GENE,20.0,,,,7.1,EXT ML ( ON SW ),7,N,N,5.97,201.917,06:04,0.209,CMFL,1025,65000,E.R. WELD,24,1341.6,1424.5,1978.4,1297.2,1801.7,1408.7,1956.5,0.72,1.063,1.0,1.2,2022,5060,17100.814058400003,2.5889712,182.5,12210.897599999998,55.88,17749.0870286559
15620,0.344,9.547,30.515,56106.086,Metal Loss,External,12.0,0.041,27.0,GENE,20.0,,,,11.5,EXT ML ( ON SW ),7,N,N,5.97,201.983,06:04,0.419,CMFL,1025,65000,E.R. WELD,24,1341.6,1439.4,1999.2,1285.5,1785.4,1432.7,1989.9,0.712,1.07,1.0,1.2,2022,5061,17101.1350128,2.9099256000000002,183.0,12210.897599999998,60.959999999999994,17749.127068876463
15620,0.344,10.807,29.259,56107.343,Metal Loss,External,20.0,0.069,35.0,GENE,20.0,,,,4.1,EXT ML ( ON SW ),7,N,N,5.97,202.063,06:04,0.0,CMFL,1025,65000,E.R. WELD,24,1341.6,1446.6,2009.2,1355.7,1883.0,1425.9,1980.5,0.709,1.08,1.0,1.2,2022,5062,17101.5181464,3.2939736,181.5,12210.897599999998,48.26,17749.174866176796
15620,0.344,11.847,28.215,56108.386,Metal Loss,External,13.0,0.044,28.0,AXGR,20.0,,,,3.4,EXT ML ( ON SW ),7,N,N,5.97,202.128,06:04,0.0,CMFL,1025,65000,E.R. WELD,24,1341.6,1496.8,2078.8,1426.9,1981.9,1486.8,2064.9,0.685,1.116,1.0,1.2,2022,5063,17101.8360528,3.6109656,182.0,12210.897599999998,25.4,17749.214526148353
15620,0.344,13.573,26.493,56110.108,Metal Loss,External,26.0,0.089,41.0,GENE,15.0,,,,3.3,*EXT ML ( ON SW ),7,Y,Y,5.97,202.237,06:04,0.209,CMFL,1025,65000,E.R. WELD,24,1341.6,1443.8,2005.3,1361.6,1891.2,1421.0,1973.7,0.71,1.076,0.8,1.0,2022,5064,17102.3609184,4.137050400000001,182.5,12210.897599999998,68.58,17749.280005027565
15620,0.344,20.226,19.839,56116.762,Metal Loss,External,11.0,0.038,26.0,GENE,20.0,,,,5.2,EXT ML ( NEAR SW ),7,N,N,5.97,202.655,06:04,1.257,CMFL,1025,65000,E.R. WELD,24,1341.6,1484.9,2062.3,1380.7,1917.6,1473.0,2045.9,0.69,1.105,1.0,1.2,2022,5065,17104.3890576,6.1648848,176.0,12210.897599999998,43.18,17749.533022717627
15630,0.344,,,56147.211,Field Bend,,,,,,,,,,,BEND-COLD OVER,0,,,5.97,204.487,04:00,,CMFL,1025,65000,E.R. WELD,24,1341.6,,,,,,,,,,,2022,5067,17113.6699128,,,8685.885600000001,,17750.690842922726
15670,0.344,0.981,25.456,56276.837,Metal Loss,External,16.0,0.055,31.0,GENE,20.0,,,,5.0,EXT ML ( ON SW ),10,N,N,5.97,204.358,02:44,0.419,CMFL,1025,65000,E.R. WELD,24,1341.6,1452.0,2016.7,1348.9,1873.4,1437.0,1995.8,0.706,1.083,1.0,1.2,2022,5072,17153.179917600002,0.2990088,80.5,8057.997600000001,106.67999999999999,17755.619858716538
15670,0.344,2.979,23.458,56278.835,Metal Loss,External,16.0,0.055,31.0,GENE,20.0,,,,6.1,EXT ML ( ON SW ),10,N,N,5.97,204.252,02:44,0.419,CMFL,1025,65000,E.R. WELD,24,1341.6,1436.2,1994.7,1320.3,1833.8,1414.6,1964.8,0.714,1.072,1.0,1.2,2022,5073,17153.788908000002,0.9079992000000001,80.5,8057.997600000001,81.28,17755.695832468376
15670,0.344,3.855,22.582,56279.711,Metal Loss,External,16.0,0.055,31.0,GENE,20.0,,,,8.2,EXT ML ( ON SW ),10,N,N,5.97,204.184,02:44,0.419,CMFL,1025,65000,E.R. WELD,24,1341.6,1416.1,1966.7,1278.6,1775.8,1391.1,1932.1,0.724,1.056,1.0,1.2,2022,5074,17154.055912800002,1.1750040000000002,79.5,8057.997600000001,76.19999999999999,17755.729142281496
15670,0.344,6.063,20.374,56281.919,Metal Loss,External,14.0,0.048,29.0,GENE,20.0,,,,14.1,EXT ML ( ON SW ),10,N,N,5.97,204.012,02:44,0.209,CMFL,1025,65000,E.R. WELD,24,1341.6,1404.3,1950.5,1248.2,1733.7,1395.6,1938.3,0.73,1.05,1.0,1.2,2022,5075,17154.7289112,1.8480024,80.5,8057.997600000001,99.05999999999999,17755.81310126251
15670,0.344,7.569,18.868,56283.425,Metal Loss,External,17.0,0.058,32.0,GENE,20.0,,,,11.2,EXT ML ( ON SW ),10,N,N,5.97,203.894,02:44,0.838,CMFL,1025,65000,E.R. WELD,24,1341.6,1389.8,1930.3,1234.6,1714.7,1370.6,1903.7,0.738,1.035,1.0,1.2,2022,5076,17155.187940000003,2.3070312,77.5,8057.997600000001,76.19999999999999,17755.870366763145
15670,0.344,10.22,16.217,56286.076,Metal Loss,External,15.0,0.052,30.0,GENE,20.0,,,,10.3,EXT ML ( ON SW ),10,N,N,5.97,203.688,02:44,0.209,CMFL,1025,65000,E.R. WELD,24,1341.6,1408.0,1955.5,1264.0,1755.5,1381.9,1919.2,0.728,1.053,1.0,1.2,2022,5077,17155.9959648,3.1150560000000005,83.0,8057.997600000001,71.11999999999999,17755.97117077522
15670,0.344,11.781,14.656,56287.638,Metal Loss,External,13.0,0.044,28.0,GENE,15.0,,,,5.6,*EXT ML ( ON SW ),10,Y,Y,5.97,203.566,02:44,0.419,CMFL,1025,65000,E.R. WELD,24,1341.6,1462.0,2030.5,1355.6,1882.8,1445.6,2007.7,0.701,1.092,0.8,1.0,2022,5078,17156.4720624,3.5908488000000003,79.5,8057.997600000001,73.66,17756.030565670302
15670,0.344,14.836,11.601,56290.692,Metal Loss,External,12.0,0.041,27.0,GENE,20.0,,,,8.6,EXT ML ( ON SW ),10,N,N,5.97,203.328,02:44,1.676,CMFL,1025,65000,E.R. WELD,24,1341.6,1445.7,2007.9,1312.0,1822.2,1427.6,1982.8,0.709,1.08,1.0,1.2,2022,5079,17157.4029216,4.522012800000001,77.0,8057.997600000001,91.44,17756.146693717412
15670,0.344,16.742,9.695,56292.598,Metal Loss,External,16.0,0.055,31.0,GENE,20.0,,,,7.9,EXT ML,10,N,N,5.97,203.18,02:44,1.885,CMFL,1025,65000,E.R. WELD,24,1341.6,1422.0,1975.0,1284.1,1783.5,1398.2,1941.9,0.721,1.058,1.0,1.2,2022,5080,17157.9838704,5.1029616,73.0,8057.997600000001,43.18,17756.219169178374
15670,0.344,18.392,8.045,56294.249,Metal Loss,External,10.0,0.034,25.0,GENE,20.0,,,,7.9,EXT ML,10,N,N,5.97,203.051,02:44,2.932,CMFL,1025,65000,E.R. WELD,24,1341.6,1468.9,2040.1,1339.7,1860.7,1454.3,2019.8,0.698,1.095,1.0,1.2,2022,5081,17158.487095200002,5.6058816,68.0,8057.997600000001,48.26,17756.28194828963
15690,0.344,,,56353.579,Field Bend,,,,,,,,,,,BEND-COLD LEFT,0,,,5.97,198.352,10:24,,CMFL,1025,65000,E.R. WELD,24,1341.6,,,,,,,,,,,2022,5084,17176.5708792,,,6616.903200000001,,17758.537965655334
15700,0.344,,,56376.434,Field Bend,,,,,,,,,,,BEND-COLD LEFT,0,,,5.97,196.792,12:12,,CMFL,1025,65000,E.R. WELD,24,1341.6,,,,,,,,,,,2022,5086,17183.5370832,,,12224.003999999999,,17759.407024763597
15720,0.344,,,56442.651,Field Bend,,,,,,,,,,,BEND-COLD UNDER,0,,,5.97,194.267,08:40,,CMFL,1025,65000,E.R. WELD,24,1341.6,,,,,,,,,,,2022,5089,17203.7200248,,,12198.096000000001,,17761.924919621255
15750,0.344,10.338,10.807,56537.53,Metal Loss,External,17.0,0.058,32.0,GENE,20.0,,,,4.6,EXT ML,1,N,N,5.97,195.146,10:04,28.274,CMFL,1025,65000,E.R. WELD,24,1341.6,1453.5,2018.8,1356.1,1883.5,1434.8,1992.8,0.705,1.084,1.0,1.2,2022,5093,17232.639144,3.1510224,166.5,6445.9104,88.89999999999999,17765.532684186244
15760,0.344,26.184,14.003,56574.521,Seam Weld Manufacturing Anomaly,,,,,,,,,,2.8,SWA,1,N,N,5.97,194.735,07:00,,CMFL,1025,65000,E.R. WELD,24,1341.6,,,,,,,,,,,2022,5095,17243.9140008,7.980883200000001,214.0,12248.997599999999,,17766.939263292512
15760,0.344,,,56576.631,Field Bend,,,,,,,,,,,BEND-COLD OVER,1,,,5.97,194.679,07:00,,CMFL,1025,65000,E.R. WELD,24,1341.6,,,,,,,,,,,2022,5096,17244.557128800003,,,12248.997599999999,,17767.019495833243
15770,0.344,,,56596.207,Field Bend,,,,,,,,,,,BEND-COLD OVER,0,,,5.97,193.43,08:00,,CMFL,1025,65000,E.R. WELD,24,1341.6,,,,,,,,,,,2022,5098,17250.523893600002,,,5982.004800000001,,17767.763871291714
15780,0.344,0.722,39.446,56608.871,Metal Loss,External,15.0,0.052,30.0,PITT,20.0,,,,1.9,EXT ML,1,N,N,5.97,191.307,02:04,27.227,CMFL,1025,65000,E.R. WELD,24,1341.6,1521.8,2113.6,1488.5,2067.3,1516.4,2106.1,0.674,1.134,0.6,1.2,2022,5100,17254.3838808,0.2200656,192.0,12242.901600000001,25.4,17768.24541863571
15780,0.344,,,56628.973,Field Bend,,,,,,,,,,,BEND-COLD OVER,1,,,5.97,185.909,02:04,,CMFL,1025,65000,E.R. WELD,24,1341.6,,,,,,,,,,,2022,5101,17260.5109704,,,12242.901600000001,,17769.00979519201
15810,0.344,5.089,20.505,56713.524,Seam Weld Anomaly - B,,32.0,0.11,52.0,,20.0,,,,1.7,*SWF B,1,Y,Y,5.97,155.888,08:12,,CMFL,1025,65000,E.R. WELD,24,1341.6,,,,,,,,,1.0,,2022,5105,17286.2821152,1.5511272000000003,248.0,7801.051200000001,,17772.224838581322
15820,0.344,0.322,29.967,56734.35,Metal Loss,External,14.0,0.048,29.0,GENE,20.0,,,,2.4,EXT ML,1,N,N,5.97,148.185,12:56,24.714,CMFL,1025,65000,E.R. WELD,24,1341.6,1514.0,2102.7,1468.4,2039.4,1507.2,2093.3,0.677,1.129,1.0,1.2,2022,5107,17292.62988,0.09814560000000001,145.5,9232.0872,43.18,17773.016745165816
15830,0.344,24.948,4.442,56789.265,Metal Loss Manufacturing Anomaly,Internal,34.0,0.117,,GENE,,,,,1.2,*INT MFG,1,Y,Y,5.97,129.875,11:40,37.49,CMFL,1025,65000,E.R. WELD,24,1341.6,1515.5,2104.8,1492.4,2072.8,1532.5,2128.4,0.676,1.13,,,2022,5109,17309.367972,7.604150400000001,171.0,8958.072000000002,45.72,17775.104882594398
15840,0.344,,,56816.047,Field Bend,,,,,,,,,,,BEND-COLD OVER,0,,,5.97,120.299,10:44,,CMFL,1025,65000,E.R. WELD,24,1341.6,,,,,,,,,,,2022,5111,17317.531125600002,,,12145.975199999999,,17776.123265488182
15850,0.344,7.247,24.472,56840.801,Metal Loss,External,13.0,0.044,28.0,GENE,20.0,,,,3.5,EXT ML,8,N,N,5.97,110.37,09:44,16.965,CMFL,1025,65000,E.R. WELD,24,1341.6,1496.0,2077.8,1425.3,1979.6,1485.8,2063.7,0.685,1.116,1.0,1.2,2022,5113,17325.0761448,2.2088856,210.5,9667.951200000001,71.11999999999999,17777.064533883105
15850,0.344,7.5,24.219,56841.053,Metal Loss,External,18.0,0.062,33.0,GENE,20.0,,,,5.8,EXT ML,8,N,N,5.97,110.238,09:44,2.513,CMFL,1025,65000,E.R. WELD,24,1341.6,1430.5,1986.8,1310.6,1820.2,1407.6,1955.0,0.717,1.064,1.0,1.2,2022,5114,17325.1529544,2.286,279.5,9667.951200000001,68.58,17777.07411615811
15850,0.344,8.159,23.556,56841.716,Metal Loss,External,15.0,0.052,30.0,GENE,20.0,,,,8.8,EXT ML ( NEAR SW ),8,N,N,5.97,109.892,09:44,3.142,CMFL,1025,65000,E.R. WELD,24,1341.6,1419.6,1971.6,1280.7,1778.8,1424.1,1977.9,0.722,1.059,1.0,1.2,2022,5115,17325.3550368,2.4868632,276.5,9667.951200000001,121.91999999999999,17777.099326667354
15850,0.344,8.858,22.858,56842.415,Metal Loss,External,18.0,0.062,33.0,GENE,20.0,,,,22.7,EXT ML,8,N,N,5.97,109.526,09:44,31.835,CMFL,1025,65000,E.R. WELD,24,1341.6,1352.9,1879.0,1176.1,1633.5,1378.7,1914.8,0.758,1.006,1.0,1.2,2022,5116,17325.568092,2.6999184000000005,84.0,9667.951200000001,187.96,17777.12590607303
15850,0.344,9.065,22.651,56842.621,Metal Loss,External,24.0,0.082,39.0,GENE,20.0,,,,32.2,EXT ML ( ON SW ),8,N,N,5.97,109.418,09:44,6.283,CMFL,1025,65000,E.R. WELD,24,1341.6,1266.0,1758.3,1083.9,1505.5,1303.0,1809.8,0.81,0.945,1.0,1.2,2022,5117,17325.6308808,2.763012,303.0,9667.951200000001,236.22,17777.1337392026
15850,0.344,9.068,22.648,56842.625,Metal Loss,External,14.0,0.048,29.0,GENE,20.0,,,,6.9,EXT ML,8,N,N,5.97,109.416,09:44,33.72,CMFL,1025,65000,E.R. WELD,24,1341.6,1444.8,2006.7,1319.1,1832.1,1441.6,2002.3,0.71,1.077,1.0,1.2,2022,5118,17325.632100000003,2.7639264,136.5,9667.951200000001,104.13999999999999,17777.1338913022
15850,0.344,,,56844.662,Field Bend,,,,,,,,,,,BEND-COLD OVER,8,,,5.97,108.349,09:44,,CMFL,1025,65000,E.R. WELD,24,1341.6,,,,,,,,,,,2022,5119,17326.2529776,,,9667.951200000001,,17777.211348025176
15850,0.344,11.975,19.741,56845.531,Metal Loss,External,28.0,0.096,43.0,GENE,20.0,,,,3.4,EXT ML,8,N,N,5.97,107.894,09:44,4.817,CMFL,1025,65000,E.R. WELD,24,1341.6,1428.7,1984.3,1341.2,1862.7,1402.2,1947.5,0.718,1.065,1.0,1.2,2022,5120,17326.517848800002,3.6499800000000002,314.5,9667.951200000001,50.8,17777.24439166399
15850,0.344,12.575,19.14,56846.132,Metal Loss,External,24.0,0.082,39.0,GENE,20.0,,,,19.4,EXT ML,8,N,N,5.97,107.58,09:44,4.189,CMFL,1025,65000,E.R. WELD,24,1341.6,1292.7,1795.4,1112.4,1545.0,1339.6,1860.6,0.793,0.96,1.0,1.2,2022,5121,17326.7010336,3.83286,311.5,9667.951200000001,93.98,17777.26724462938
15860,0.5,,,56872.995,Bend,,,,,,,,,,,BEND-HOT PULLED - 6.5D - 46° UNDER,0,,,4.14,96.095,UNKN,,CMFL,1025,60000,E.R. WELD,24,1800.0,,,,,,,,,,,2022,5123,17334.888876,,,4720.1328,,17778.288707540134
15870,0.344,,,56904.055,Field Bend,,,,,,,,,,,BEND-COLD OVER,0,,,5.97,105.123,12:40,,CMFL,1025,65000,E.R. WELD,24,1341.6,,,,,,,,,,,2022,5125,17344.355964000002,,,12256.922400000001,,17779.46976095963
15880,0.344,,,56927.812,Field Bend,,,,,,,,,,,BEND-COLD OVER,3,,,5.97,114.989,UNKN,,CMFL,1025,65000,E.R. WELD,24,1341.6,,,,,,,,,,,2022,5127,17351.5970976,,,5344.9728000000005,,17780.373118528434
15880,0.344,16.739,0.794,56937.71,Metal Loss,External,18.0,0.062,33.0,GENE,20.0,,,,9.4,EXT ML ( NEAR GW ),3,N,N,5.97,117.631,UNKN,,CMFL,1025,65000,E.R. WELD,24,1341.6,1388.6,1928.6,1241.9,1724.9,1395.0,1937.6,0.738,1.036,1.0,1.2,2022,5128,17354.614008,5.1020472,45.5,5344.9728000000005,210.82,17780.74948899676
15880,0.344,17.1,0.433,56938.071,Metal Loss,External,22.0,0.076,37.0,GENE,20.0,,,,1.5,EXT ML,3,N,N,5.97,117.728,UNKN,,CMFL,1025,65000,E.R. WELD,24,1341.6,1521.8,2113.7,1496.2,2078.1,1516.1,2105.6,0.674,1.134,1.0,1.2,2022,5129,17354.724040800003,5.21208,286.5,5344.9728000000005,53.339999999999996,17780.763215985957
15880,0.344,17.392,0.141,56938.363,Metal Loss,External,18.0,0.062,33.0,GENE,25.0,,,,2.0,EXT ML ( ON GW ),3,N,N,5.97,117.806,UNKN,,CMFL,1025,65000,E.R. WELD,24,1341.6,1514.1,2102.9,1476.2,2050.2,1507.0,2093.1,0.677,1.128,1.2,1.4,2022,5130,17354.8130424,5.3010816,191.5,5344.9728000000005,58.419999999999995,17780.774319256994
15890,0.344,1.007,39.127,56939.511,Metal Loss,External,16.0,0.055,31.0,GENE,20.0,,,,1.6,EXT ML,1,N,N,5.97,118.113,10:20,23.457,CMFL,1025,65000,E.R. WELD,24,1341.6,1526.8,2120.6,1501.7,2085.6,1522.4,2114.5,0.671,1.138,1.0,1.2,2022,5132,17355.1629528,0.3069336,197.5,12233.148,50.8,17780.81797184314
15890,0.344,,,56969.16,Field Bend,,,,,,,,,,,BEND-COLD OVER,1,,,5.97,123.639,10:20,,CMFL,1025,65000,E.R. WELD,24,1341.6,,,,,,,,,,,2022,5133,17364.199968,,,12233.148,,17781.94537212758
15900,0.344,0.823,39.56,56979.462,Metal Loss,External,28.0,0.096,43.0,GENE,20.0,,,,1.6,EXT ML,21,N,N,5.97,125.515,11:08,18.64,CMFL,1025,65000,E.R. WELD,24,1341.6,1509.3,2096.3,1477.7,2052.3,1500.1,2083.5,0.679,1.125,1.0,1.2,2022,5135,17367.3400176,0.2508504,245.0,12309.043200000002,43.18,17782.337104655835
15900,0.344,1.207,39.18,56979.843,Metal Loss,External,25.0,0.086,40.0,GENE,20.0,,,,5.6,EXT ML,21,N,N,5.97,125.585,11:08,8.378,CMFL,1025,65000,E.R. WELD,24,1341.6,1377.3,1912.9,1255.8,1744.1,1451.6,2016.1,0.744,1.028,1.0,1.2,2022,5136,17367.4561464,0.36789360000000004,283.5,12309.043200000002,134.61999999999998,17782.351592143048
15900,0.344,7.762,32.625,56986.398,Metal Loss,External,17.0,0.058,32.0,GENE,20.0,,,,2.7,EXT ML,21,N,N,5.97,126.237,11:08,27.018,CMFL,1025,65000,E.R. WELD,24,1341.6,1496.4,2078.3,1440.9,2001.3,1485.8,2063.6,0.685,1.116,1.0,1.2,2022,5137,17369.4541104,2.3658576,205.0,12309.043200000002,48.26,17782.600845367928
15900,0.344,8.927,31.46,56987.562,Metal Loss,External,21.0,0.072,36.0,GENE,20.0,,,,5.6,EXT ML,21,N,N,5.97,126.33,11:08,26.18,CMFL,1025,65000,E.R. WELD,24,1341.6,1411.2,1959.9,1289.6,1791.1,1404.7,1951.0,0.726,1.05,1.0,1.2,2022,5138,17369.8088976,2.7209496,216.0,12309.043200000002,111.76,17782.645106352484
15900,0.344,10.026,30.358,56988.665,Metal Loss,External,17.0,0.058,32.0,GENE,20.0,,,,1.5,EXT ML,21,N,N,5.97,126.417,11:08,26.18,CMFL,1025,65000,E.R. WELD,24,1341.6,1528.4,2122.8,1505.6,2091.1,1524.3,2117.1,0.671,1.139,1.0,1.2,2022,5139,17370.145092000002,3.0559248,208.5,12309.043200000002,30.479999999999997,17782.68704781809
15900,0.344,14.534,25.85,56993.173,Metal Loss,External,13.0,0.044,28.0,GENE,20.0,,,,4.9,EXT ML,21,N,N,5.97,126.774,11:08,28.274,CMFL,1025,65000,E.R. WELD,24,1341.6,1477.1,2051.6,1375.9,1910.9,1463.6,2032.8,0.694,1.099,1.0,1.2,2022,5140,17371.5191304,4.4299632,198.5,12309.043200000002,88.89999999999999,17782.85846407099
15900,0.344,16.946,23.442,56995.581,Metal Loss,External,16.0,0.055,31.0,GENE,20.0,,,,6.1,EXT ML,21,N,N,5.97,126.965,11:08,25.761,CMFL,1025,65000,E.R. WELD,24,1341.6,1441.3,2001.8,1318.4,1831.1,1447.0,2009.7,0.711,1.072,1.0,1.2,2022,5141,17372.2530888,5.1651408000000005,205.5,12309.043200000002,88.89999999999999,17782.950028032166
15900,0.344,17.29,23.097,56995.925,Metal Loss,External,13.0,0.044,28.0,GENE,20.0,,,,4.8,EXT ML,21,N,N,5.97,126.992,11:08,36.024,CMFL,1025,65000,E.R. WELD,24,1341.6,1477.4,2052.0,1379.4,1915.8,1463.9,2033.2,0.694,1.1,1.0,1.2,2022,5142,17372.35794,5.269992,162.0,12309.043200000002,33.019999999999996,17782.963108598047
15900,0.344,17.677,22.707,56996.316,Metal Loss,External,12.0,0.041,27.0,GENE,20.0,,,,3.2,EXT ML,21,N,N,5.97,127.023,11:08,25.761,CMFL,1025,65000,E.R. WELD,24,1341.6,1505.1,2090.4,1441.6,2002.2,1496.7,2078.8,0.681,1.122,1.0,1.2,2022,5143,17372.4771168,5.3879496,211.0,12309.043200000002,33.019999999999996,17782.97797633427
15900,0.344,18.317,22.07,56996.952,Metal Loss,External,18.0,0.062,33.0,GENE,20.0,,,,12.5,EXT ML,21,N,N,5.97,127.074,11:08,36.861,CMFL,1025,65000,E.R. WELD,24,1341.6,1375.4,1910.2,1213.6,1685.5,1395.1,1937.7,0.745,1.023,1.0,1.2,2022,5144,17372.6709696,5.5830216,158.5,12309.043200000002,93.98,17783.002160171192
15900,0.344,19.301,21.083,56997.94,Metal Loss,External,15.0,0.052,30.0,GENE,20.0,,,,6.3,EXT ML,21,N,N,5.97,127.152,11:08,27.018,CMFL,1025,65000,E.R. WELD,24,1341.6,1443.4,2004.7,1323.3,1837.9,1465.8,2035.8,0.71,1.076,1.0,1.2,2022,5145,17372.972112000003,5.8829448,205.5,12309.043200000002,48.26,17783.039728773205
15900,0.344,20.033,20.351,56998.671,Metal Loss,External,18.0,0.062,33.0,GENE,20.0,,,,10.4,EXT ML,21,N,N,5.97,127.21,11:08,29.112,CMFL,1025,65000,E.R. WELD,24,1341.6,1380.1,1916.9,1230.9,1709.6,1416.7,1967.7,0.743,1.031,1.0,1.2,2022,5146,17373.1949208,6.106058400000001,193.0,12309.043200000002,226.06,17783.067524975704
15900,0.344,21.394,18.99,57000.033,Metal Loss,External,19.0,0.065,34.0,GENE,20.0,,,,7.8,EXT ML,21,N,N,5.97,127.318,11:08,29.531,CMFL,1025,65000,E.R. WELD,24,1341.6,1394.3,1936.5,1255.7,1744.0,1432.1,1989.0,0.735,1.039,1.0,1.2,2022,5147,17373.6100584,6.520891199999999,180.5,12309.043200000002,185.42,17783.11931489062
15900,0.344,22.854,17.53,57001.493,Metal Loss,External,14.0,0.048,29.0,GENE,20.0,,,,3.3,EXT ML,21,N,N,5.97,127.434,11:08,34.767,CMFL,1025,65000,E.R. WELD,24,1341.6,1496.5,2078.4,1426.7,1981.6,1486.3,2064.3,0.685,1.115,1.0,1.2,2022,5148,17374.0550664,6.9658992,167.5,12309.043200000002,35.559999999999995,17783.17483124582
15900,0.344,24.078,16.306,57002.717,Metal Loss,External,13.0,0.044,28.0,AXGR,20.0,,,,3.0,EXT ML,21,N,N,5.97,127.53,11:08,34.767,CMFL,1025,65000,E.R. WELD,24,1341.6,1506.5,2092.4,1445.2,2007.3,1498.4,2081.1,0.68,1.122,1.0,1.2,2022,5149,17374.4281416,7.338974400000001,167.5,12309.043200000002,25.4,17783.221373724424
15900,0.344,24.573,15.81,57003.212,Metal Loss,External,14.0,0.048,29.0,PITT,20.0,,,,1.5,EXT ML,21,N,N,5.97,127.57,11:08,33.091,CMFL,1025,65000,E.R. WELD,24,1341.6,1532.8,2128.8,1512.4,2100.6,1529.7,2124.5,0.669,1.143,0.6,1.2,2022,5150,17374.5790176,7.489850400000001,176.0,12309.043200000002,27.94,17783.24019605033
15900,0.344,25.335,15.049,57003.973,Metal Loss,External,11.0,0.038,26.0,GENE,20.0,,,,2.5,EXT ML,21,N,N,5.97,127.63,11:08,32.673,CMFL,1025,65000,E.R. WELD,24,1341.6,1519.5,2110.5,1473.5,2046.6,1514.0,2102.8,0.675,1.133,1.0,1.2,2022,5151,17374.8109704,7.722108,177.5,12309.043200000002,33.019999999999996,17783.269132999856
15900,0.344,28.773,11.611,57007.411,Metal Loss,External,20.0,0.069,35.0,GENE,20.0,,,,4.8,EXT ML,21,N,N,5.97,127.902,11:08,9.425,CMFL,1025,65000,E.R. WELD,24,1341.6,1430.9,1987.3,1327.9,1844.3,1407.3,1954.6,0.716,1.068,1.0,1.2,2022,5152,17375.8588728,8.7700104,18.5,12309.043200000002,48.26,17783.399862608876
15900,0.344,29.557,10.83,57008.192,Metal Loss,External,20.0,0.069,40.0,AXSL,20.0,,,,0.7,EXT ML,21,N,N,5.97,127.965,11:08,9.425,CMFL,1025,65000,E.R. WELD,24,1341.6,1541.3,2140.7,1534.6,2131.4,1539.9,2138.7,0.665,1.149,1.0,1.2,2022,5153,17376.0969216,9.008973600000001,18.5,12309.043200000002,7.619999999999999,17783.42956005642
15900,0.344,35.712,4.672,57014.35,Metal Loss,External,16.0,0.055,31.0,GENE,20.0,,,,2.6,EXT ML,21,N,N,5.97,128.453,11:08,26.808,CMFL,1025,65000,E.R. WELD,24,1341.6,1504.5,2089.5,1451.2,2015.5,1495.6,2077.3,0.681,1.121,1.0,1.2,2022,5154,17377.97388,10.885017600000001,205.5,12309.043200000002,58.419999999999995,17783.663717395673
15900,0.344,39.242,1.145,57017.877,Metal Loss,External,12.0,0.041,27.0,GENE,20.0,,,,4.5,EXT ML,21,N,N,5.97,128.732,11:08,31.416,CMFL,1025,65000,E.R. WELD,24,1341.6,1483.0,2059.7,1393.5,1935.4,1470.6,2042.5,0.691,1.107,1.0,1.2,2022,5155,17379.048909600002,11.9609616,184.0,12309.043200000002,66.03999999999999,17783.79783122087
15910,0.344,0.659,39.308,57019.678,Metal Loss,External,21.0,0.072,36.0,GENE,20.0,,,,2.2,EXT ML,36,N,N,5.97,128.875,10:20,6.493,CMFL,1025,65000,E.R. WELD,24,1341.6,1500.7,2084.3,1452.4,2017.3,1490.6,2070.3,0.683,1.118,1.0,1.2,2022,5157,17379.5978544,0.20086320000000002,278.5,12181.0272,48.26,17783.866314067247
15910,0.344,0.86,39.104,57019.882,Metal Loss,External,16.0,0.055,31.0,GENE,20.0,,,,2.4,EXT ML,36,N,N,5.97,128.891,10:20,22.829,CMFL,1025,65000,E.R. WELD,24,1341.6,1507.3,2093.5,1461.4,2029.7,1499.0,2081.9,0.68,1.125,1.0,1.2,2022,5158,17379.6600336,0.262128,59.0,12181.0272,58.419999999999995,17783.874071147016
15910,0.344,3.704,36.26,57022.726,Metal Loss,External,21.0,0.072,36.0,GENE,20.0,,,,5.6,EXT ML,36,N,N,5.97,129.101,10:20,4.398,CMFL,1025,65000,E.R. WELD,24,1341.6,1406.2,1953.0,1289.6,1791.1,1419.4,1971.4,0.729,1.05,1.0,1.2,2022,5159,17380.5268848,1.1289792,288.5,12181.0272,48.26,17783.98221396495
15910,0.344,4.485,35.479,57023.507,Metal Loss,External,17.0,0.058,32.0,GENE,20.0,,,,5.2,EXT ML,36,N,N,5.97,129.153,10:20,5.027,CMFL,1025,65000,E.R. WELD,24,1341.6,1444.6,2006.3,1337.4,1857.6,1460.9,2029.0,0.71,1.077,1.0,1.2,2022,5160,17380.7649336,1.3670280000000001,286.5,12181.0272,58.419999999999995,17784.01191141249
15910,0.344,5.285,34.678,57024.308,Metal Loss,External,15.0,0.052,30.0,GENE,20.0,,,,3.3,EXT ML,36,N,N,5.97,129.207,10:20,4.398,CMFL,1025,65000,E.R. WELD,24,1341.6,1494.0,2075.0,1423.3,1976.9,1483.3,2060.2,0.686,1.112,1.0,1.2,2022,5161,17381.0090784,1.6108680000000002,288.5,12181.0272,48.26,17784.04236935805
15910,0.344,5.738,34.229,57024.757,Metal Loss,External,16.0,0.055,31.0,GENE,20.0,,,,3.7,EXT ML,36,N,N,5.97,129.237,10:20,5.236,CMFL,1025,65000,E.R. WELD,24,1341.6,1478.9,2054.1,1398.7,1942.6,1465.2,2035.0,0.693,1.102,1.0,1.2,2022,5162,17381.1459336,1.7489424000000002,285.0,12181.0272,53.339999999999996,17784.059442538517
15910,0.344,5.863,34.101,57024.885,Metal Loss,External,31.0,0.106,46.0,GENE,20.0,,,,2.9,EXT ML,36,N,N,5.97,129.245,10:20,13.195,CMFL,1025,65000,E.R. WELD,24,1341.6,1435.5,1993.8,1356.8,1884.4,1435.7,1994.1,0.714,1.07,1.0,1.2,2022,5163,17381.184948000002,1.7870424000000003,10.5,12181.0272,162.56,17784.06430972582
15910,0.344,6.322,33.642,57025.344,Metal Loss,External,20.0,0.069,35.0,GENE,20.0,,,,3.3,EXT ML,36,N,N,5.97,129.276,10:20,5.027,CMFL,1025,65000,E.R. WELD,24,1341.6,1471.4,2043.6,1396.7,1939.8,1455.5,2021.6,0.697,1.096,1.0,1.2,2022,5164,17381.3248512,1.9269456,285.5,12181.0272,68.58,17784.0817631553
15910,0.344,7.005,32.959,57026.027,Metal Loss,External,24.0,0.082,39.0,GENE,20.0,,,,9.2,EXT ML,36,N,N,5.97,129.322,10:20,5.027,CMFL,1025,65000,E.R. WELD,24,1341.6,1330.8,1848.3,1182.5,1642.4,1386.0,1925.0,0.77,0.995,1.0,1.2,2022,5165,17381.533029600003,2.1351240000000002,287.5,12181.0272,71.11999999999999,17784.10773416256
15910,0.344,8.146,31.818,57027.169,Metal Loss,External,24.0,0.082,39.0,GENE,20.0,,,,8.6,EXT ML,36,N,N,5.97,129.398,10:20,4.189,CMFL,1025,65000,E.R. WELD,24,1341.6,1339.3,1860.1,1191.2,1654.5,1416.8,1967.8,0.765,0.999,1.0,1.2,2022,5166,17381.8811112,2.4829008000000004,288.5,12181.0272,50.8,17784.1511585993
15910,0.344,9.754,30.21,57028.776,Metal Loss,External,19.0,0.065,34.0,GENE,20.0,,,,7.6,EXT ML,36,N,N,5.97,129.505,10:20,4.189,CMFL,1025,65000,E.R. WELD,24,1341.6,1395.6,1938.3,1259.2,1748.9,1398.3,1942.1,0.735,1.041,1.0,1.2,2022,5167,17382.3709248,2.9730192,289.0,12181.0272,55.88,17784.21226461492
15910,0.344,11.073,28.894,57030.092,Metal Loss,External,20.0,0.069,35.0,GENE,20.0,,,,3.4,EXT ML,36,N,N,5.97,129.593,10:20,4.189,CMFL,1025,65000,E.R. WELD,24,1341.6,1468.4,2039.4,1388.3,1928.2,1452.0,2016.6,0.698,1.093,1.0,1.2,2022,5168,17382.7720416,3.3750504,289.5,12181.0272,86.36,17784.262305384396
15910,0.344,11.696,28.268,57030.719,Metal Loss,External,20.0,0.069,35.0,GENE,20.0,,,,1.5,EXT ML,36,N,N,5.97,129.635,10:20,4.608,CMFL,1025,65000,E.R. WELD,24,1341.6,1523.6,2116.2,1497.9,2080.4,1518.4,2108.9,0.673,1.135,1.0,1.2,2022,5169,17382.9631512,3.5649408,287.5,12181.0272,33.019999999999996,17784.286146997212
15910,0.344,12.277,27.687,57031.299,Metal Loss,External,25.0,0.086,40.0,PITT,20.0,,,,0.8,EXT ML,36,N,N,5.97,129.674,10:20,3.979,CMFL,1025,65000,E.R. WELD,24,1341.6,1538.7,2137.1,1530.1,2125.1,1536.5,2134.0,0.666,1.147,0.6,1.2,2022,5170,17383.1399352,3.7420296,290.5,12181.0272,33.019999999999996,17784.308201439686
15910,0.344,12.674,27.29,57031.696,Metal Loss,External,35.0,0.12,50.0,GENE,20.0,,,,5.7,EXT ML,36,N,N,5.97,129.7,10:20,2.932,CMFL,1025,65000,E.R. WELD,24,1341.6,1298.3,1803.2,1157.1,1607.1,1252.5,1739.6,0.79,0.967,1.0,1.2,2022,5171,17383.260940800003,3.8630352,294.0,12181.0272,106.67999999999999,17784.323297325314
15910,0.344,12.828,27.136,57031.85,Metal Loss,External,23.0,0.079,38.0,GENE,20.0,,,,2.2,EXT ML,36,N,N,5.97,129.711,10:20,35.186,CMFL,1025,65000,E.R. WELD,24,1341.6,1495.2,2076.7,1447.8,2010.8,1483.6,2060.6,0.686,1.115,1.0,1.2,2022,5172,17383.30788,3.9099744,141.5,12181.0272,43.18,17784.32915316004
15910,0.344,13.74,26.224,57032.762,Metal Loss,External,27.0,0.093,42.0,GENE,20.0,,,,3.5,EXT ML,36,N,N,5.97,129.772,10:20,4.398,CMFL,1025,65000,E.R. WELD,24,1341.6,1432.4,1989.4,1342.6,1864.8,1407.1,1954.2,0.716,1.066,1.0,1.2,2022,5173,17383.585857600003,4.187952,289.0,12181.0272,83.82,17784.36383186959
15910,0.344,14.511,25.453,57033.533,Metal Loss,External,28.0,0.096,43.0,GENE,20.0,,,,4.3,EXT ML,36,N,N,5.97,129.823,10:20,3.979,CMFL,1025,65000,E.R. WELD,24,1341.6,1393.3,1935.1,1284.8,1784.5,1359.9,1888.8,0.736,1.039,1.0,1.2,2022,5174,17383.820858400002,4.4229528,290.5,12181.0272,88.89999999999999,17784.39314906812
15910,0.344,16.434,23.53,57035.456,Metal Loss,External,28.0,0.096,43.0,GENE,20.0,,,,4.1,EXT ML,36,N,N,5.97,129.952,10:20,5.027,CMFL,1025,65000,E.R. WELD,24,1341.6,1399.6,1943.9,1297.7,1802.3,1367.3,1899.0,0.732,1.045,1.0,1.2,2022,5175,17384.4069888,5.009083200000001,285.5,12181.0272,78.74,17784.466270952402
15910,0.344,,,57039.36,Field Bend,,,,,,,,,,,BEND-COLD RIGHT,36,,,5.97,130.212,10:20,,CMFL,1025,65000,E.R. WELD,24,1341.6,,,,,,,,,,,2022,5176,17385.596928000003,,,12181.0272,,17784.614720165206
15910,0.344,22.999,16.965,57042.021,Metal Loss,External,26.0,0.089,41.0,GENE,20.0,,,,5.3,EXT ML ( NEAR SW ),36,N,N,5.97,130.39,10:20,2.304,CMFL,1025,65000,E.R. WELD,24,1341.6,1382.3,1919.9,1258.6,1748.0,1435.4,1993.6,0.742,1.028,1.0,1.2,2022,5177,17386.408000800002,7.0100952,301.0,12181.0272,81.28,17784.715904426288
15910,0.344,23.773,16.191,57042.795,Metal Loss,External,23.0,0.079,38.0,GENE,20.0,,,,11.3,EXT ML ( ON SW ),36,N,N,5.97,130.442,10:20,1.466,CMFL,1025,65000,E.R. WELD,24,1341.6,1331.7,1849.6,1168.3,1622.6,1368.4,1900.5,0.77,0.99,1.0,1.2,2022,5178,17386.643916,7.2460104,302.5,12181.0272,81.28,17784.745335699525
15910,0.344,25.909,14.055,57044.931,Metal Loss,External,18.0,0.062,33.0,GENE,20.0,,,,2.4,EXT ML,36,N,N,5.97,130.584,10:20,2.304,CMFL,1025,65000,E.R. WELD,24,1341.6,1502.6,2087.0,1451.9,2016.5,1493.2,2073.9,0.682,1.119,1.0,1.2,2022,5179,17387.2949688,7.8970632,298.5,12181.0272,38.099999999999994,17784.826556887678
15910,0.344,26.44,13.527,57045.459,Metal Loss,External,19.0,0.065,34.0,GENE,20.0,,,,3.1,EXT ML ( ON SW ),36,N,N,5.97,130.62,10:20,0.419,CMFL,1025,65000,E.R. WELD,24,1341.6,1479.5,2054.9,1410.5,1959.0,1465.4,2035.3,0.693,1.103,1.0,1.2,2022,5180,17387.455903200003,8.058912000000001,307.5,12181.0272,53.339999999999996,17784.84663403531
15910,0.344,27.234,12.73,57046.257,Metal Loss,External,17.0,0.058,32.0,GENE,20.0,,,,2.1,EXT ML ( NEAR SW ),36,N,N,5.97,130.673,10:20,1.885,CMFL,1025,65000,E.R. WELD,24,1341.6,1512.5,2100.6,1472.7,2045.3,1505.1,2090.4,0.678,1.128,1.0,1.2,2022,5181,17387.6991336,8.300923200000002,301.0,12181.0272,50.8,17784.876977906166
15910,0.344,30.371,9.593,57049.393,Metal Loss,External,15.0,0.052,30.0,GENE,20.0,,,,2.8,EXT ML ( NEAR SW ),36,N,N,5.97,130.883,10:20,0.838,CMFL,1025,65000,E.R. WELD,24,1341.6,1502.3,2086.6,1447.4,2010.3,1493.2,2073.8,0.682,1.121,1.0,1.2,2022,5182,17388.6549864,9.2570808,305.5,12181.0272,38.099999999999994,17784.996223995142
15910,0.344,30.879,9.088,57049.898,Metal Loss,External,13.0,0.044,28.0,GENE,20.0,,,,2.9,EXT ML,36,N,N,5.97,130.916,10:20,32.254,CMFL,1025,65000,E.R. WELD,24,1341.6,1507.1,2093.2,1450.4,2014.5,1499.0,2082.0,0.68,1.124,1.0,1.2,2022,5183,17388.808910400003,9.411919200000002,156.0,12181.0272,45.72,17785.015426570055
15910,0.344,30.925,9.039,57049.948,Metal Loss,External,19.0,0.065,34.0,GENE,20.0,,,,2.0,EXT ML ( NEAR SW ),36,N,N,5.97,130.92,10:20,3.142,CMFL,1025,65000,E.R. WELD,24,1341.6,1513.3,2101.8,1475.5,2049.3,1506.0,2091.7,0.677,1.128,1.0,1.2,2022,5184,17388.8241504,9.42594,299.0,12181.0272,83.82,17785.017327815098
15910,0.344,31.312,8.655,57050.331,Metal Loss,External,17.0,0.058,32.0,GENE,20.0,,,,3.0,EXT ML ( NEAR SW ),36,N,N,5.97,130.945,10:20,1.466,CMFL,1025,65000,E.R. WELD,24,1341.6,1491.2,2071.1,1428.6,1984.2,1479.6,2055.0,0.687,1.112,1.0,1.2,2022,5185,17388.9408888,9.543897600000001,302.5,12181.0272,71.11999999999999,17785.03189135211
15910,0.344,31.611,8.353,57050.633,Metal Loss,External,14.0,0.048,29.0,GENE,20.0,,,,1.9,EXT ML,36,N,N,5.97,130.965,10:20,33.51,CMFL,1025,65000,E.R. WELD,24,1341.6,1523.9,2116.6,1492.9,2073.4,1519.0,2109.8,0.673,1.137,1.0,1.2,2022,5186,17389.0329384,9.635032800000001,150.0,12181.0272,45.72,17785.04337487216
15910,0.344,31.965,7.999,57050.988,Metal Loss,External,23.0,0.079,38.0,GENE,20.0,,,,7.3,EXT ML ( ON SW ),36,N,N,5.97,130.989,10:20,2.094,CMFL,1025,65000,E.R. WELD,24,1341.6,1364.1,1894.6,1227.2,1704.4,1426.3,1981.0,0.752,1.018,1.0,1.2,2022,5187,17389.1411424,9.742932,304.5,12181.0272,96.52,17785.05687371195
15910,0.344,32.083,7.881,57051.106,Metal Loss,External,19.0,0.065,34.0,GENE,20.0,,,,3.9,EXT ML,36,N,N,5.97,130.997,10:20,37.49,CMFL,1025,65000,E.R. WELD,24,1341.6,1455.8,2021.9,1369.6,1902.2,1450.7,2014.9,0.704,1.087,1.0,1.2,2022,5188,17389.177108800002,9.7788984,136.5,12181.0272,137.16,17785.06136065025
15910,0.344,33.34,6.627,57052.359,Metal Loss,External,21.0,0.072,36.0,GENE,20.0,,,,2.4,EXT ML ( NEAR SW ),36,N,N,5.97,131.081,10:20,1.885,CMFL,1025,65000,E.R. WELD,24,1341.6,1492.1,2072.4,1440.1,2000.2,1480.2,2055.8,0.687,1.113,1.0,1.2,2022,5189,17389.5590232,10.162032000000002,300.5,12181.0272,73.66,17785.109005850976
15910,0.344,33.848,6.115,57052.871,Metal Loss,External,15.0,0.052,30.0,GENE,20.0,,,,3.7,EXT ML ( NEAR SW ),36,N,N,5.97,131.115,10:20,1.885,CMFL,1025,65000,E.R. WELD,24,1341.6,1485.4,2063.0,1404.5,1950.7,1473.1,2045.9,0.69,1.106,1.0,1.2,2022,5190,17389.7150808,10.3168704,300.5,12181.0272,55.88,17785.1284746002
15910,0.344,33.94,6.024,57052.963,Metal Loss,External,12.0,0.041,27.0,GENE,20.0,,,,13.4,EXT ML,36,N,N,5.97,131.121,10:20,25.97,CMFL,1025,65000,E.R. WELD,24,1341.6,1431.5,1988.2,1273.7,1769.1,1452.6,2017.5,0.716,1.066,1.0,1.2,2022,5191,17389.743122400003,10.344911999999999,180.0,12181.0272,86.36,17785.13197289107
15910,0.344,35.364,4.6,57054.386,Metal Loss,External,16.0,0.055,31.0,GENE,20.0,,,,1.3,EXT ML ( ON SW ),36,N,N,5.97,131.216,10:20,0.419,CMFL,1025,65000,E.R. WELD,24,1341.6,1534.2,2130.8,1516.3,2105.9,1531.3,2126.9,0.668,1.143,1.0,1.2,2022,5192,17390.1768528,10.7789472,307.5,12181.0272,33.019999999999996,17785.18608232494
15910,0.344,35.968,3.999,57054.987,Metal Loss,External,14.0,0.048,29.0,GENE,20.0,,,,1.5,EXT ML ( ON SW ),36,N,N,5.97,131.256,10:20,0.419,CMFL,1025,65000,E.R. WELD,24,1341.6,1532.8,2129.0,1510.7,2098.2,1529.8,2124.7,0.669,1.142,1.0,1.2,2022,5193,17390.3600376,10.963046400000001,307.5,12181.0272,33.019999999999996,17785.208935290335
15920,0.344,15.02,2.26,57074.006,Metal Loss,External,13.0,0.044,28.0,GENE,20.0,,,,6.0,EXT ML,1,N,N,5.97,132.726,08:36,8.587,CMFL,1025,65000,E.R. WELD,24,1341.6,1459.3,2026.8,1347.2,1871.1,1455.6,2021.7,0.702,1.089,1.0,1.2,2022,5195,17396.1570288,4.578096,301.0,5266.944,76.19999999999999,17785.932130879046
15940,0.344,,,57097.812,Bend,,,,,,,,,,,BEND-HOT PULLED - 10.0D - 30° UNDER,0,,,5.97,135.35,UNKN,,CMFL,1025,65000,E.R. WELD,24,1341.6,,,,,,,,,,,2022,5198,17403.4130976,,,1862.0232,,17786.83735166799
15950,0.344,2.562,37.431,57103.435,Metal Loss,External,18.0,0.062,33.0,GENE,20.0,,,,3.7,EXT ML,1,N,N,5.97,136.364,UNKN,,CMFL,1025,65000,E.R. WELD,24,1341.6,1468.0,2038.9,1386.7,1925.9,1451.9,2016.5,0.698,1.095,1.0,1.2,2022,5200,17405.126988,0.7808976,161.0,12191.0856,81.28,17787.051165685305
15970,0.344,,,57161.004,Bend,,,,,,,,,,,BEND-HOT PULLED - 6.8D - 57° UNDER,0,,,5.97,148.65,UNKN,,CMFL,1025,65000,E.R. WELD,24,1341.6,,,,,,,,,,,2022,5203,17422.6740192,,,2318.0040000000004,,17789.240221200664
16000,0.344,,,57245.187,Bend,,,,,,,,,,,BEND-HOT PULLED - 6.5D - 48° OVER,0,,,5.97,177.243,UNKN,,CMFL,1025,65000,E.R. WELD,24,1341.6,,,,,,,,,,,2022,5207,17448.3329976,,,3173.8824,,17792.441271426473
16030,0.344,,,57318.622,Bend,,,,,,,,,,,BEND-HOT PULLED - 15.0D - 90° RIGHT,0,,,5.97,184.067,UNKN,,CMFL,1025,65000,E.R. WELD,24,1341.6,,,,,,,,,,,2022,5211,17470.715985600003,,,6772.960800000001,,17795.233630018258
16040,0.344,,,57335.344,Start Casing,,,,,,,,,,,CASING START,0,,,5.97,184.555,UNKN,,CMFL,1025,65000,E.R. WELD,24,1341.6,,,,,,,,,,,2022,5213,17475.8128512,,,5088.026400000001,,17795.869482409784
16050,0.344,,,57347.51,End Casing,,,,,,,,,,,CASING END,0,,,5.97,184.65,UNKN,,CMFL,1025,65000,E.R. WELD,24,1341.6,,,,,,,,,,,2022,5215,17479.521048000002,,,4472.9400000000005,,17796.332093353172
16050,0.344,,,57353.747,Bend,,,,,,,,,,,BEND-HOT PULLED - 20.0D - 60° UNDER,0,,,5.97,185.598,UNKN,,CMFL,1025,65000,E.R. WELD,24,1341.6,,,,,,,,,,,2022,5216,17481.422085600003,,,4472.9400000000005,,17796.56925465959
16070,0.344,1.263,4.557,57402.346,Metal Loss,External,14.0,0.048,29.0,GENE,20.0,,,,2.7,EXT ML,1,N,N,5.97,202.309,03:44,31.625,CMFL,1025,65000,E.R. WELD,24,1341.6,1508.7,2095.4,1453.4,2018.7,1502.0,2086.2,0.679,1.124,1.0,1.2,2022,5219,17496.2350608,0.3849624,313.0,1773.9360000000001,149.86,17798.417226814585
16090,0.344,,,57425.741,Tap,,,,,,,,,,,1.5 IN OFFTAKE-WELDOLET,0,,,5.97,210.129,08:56,,CMFL,1025,65000,E.R. WELD,24,1341.6,,,,,,,,,,,2022,5222,17503.365856800003,,90.0,5632.094400000001,,17799.306819369292
16100,0.5,,,57431.778,Tee,,,,,,,,,,,24 IN OFFTAKE-FORGED-TEE,0,,,4.14,211.861,UNKN,,CMFL,1025,60000,E.R. WELD,24,1800.0,,,,,,,,,,,2022,5224,17505.2059344,,270.0,1263.0912,,17799.53637569555
16110,0.5,,,57434.442,Flange,,,,,,,,,,,JOINT-FLANGED,0,,,4.14,212.17,UNKN,,CMFL,1025,60000,E.R. WELD,24,1800.0,,,,,,,,,,,2022,5226,17506.017921600003,,,3121.1520000000005,,17799.637674031335
16110,0.5,,,57440.768,Tap,,,,,,,,,,,1.5 IN OFFTAKE-WELDOLET,0,,,4.14,212.2,UNKN,,CMFL,1025,60000,E.R. WELD,24,1800.0,,,,,,,,,,,2022,5227,17507.9460864,,90.0,3121.1520000000005,,17799.878219553928
16110,0.5,,,57441.145,Tap,,,,,,,,,,,1.5 IN OFFTAKE-WELDOLET,0,,,4.14,212.2,UNKN,,CMFL,1025,60000,E.R. WELD,24,1800.0,,,,,,,,,,,2022,5228,17508.060996,,270.0,3121.1520000000005,,17799.892554941536
16110,0.5,,,57442.454,Valve,,,,,,,,,,,MOV-0208C RECEIVER,0,,,4.14,212.2,UNKN,,CMFL,1025,60000,E.R. WELD,24,1800.0,,,,,,,,,,,2022,5229,17508.4599792,,,3121.1520000000005,,17799.942329536712
16110,0.5,,,57443.937,Tap,,,,,,,,,,,1.5 IN OFFTAKE-WELDOLET,0,,,4.14,,UNKN,,CMFL,1025,60000,E.R. WELD,24,1800.0,,,,,,,,,,,2022,5230,17508.9119976,,270.0,3121.1520000000005,,17799.99872046463
16110,0.5,,,57444.272,Tap,,,,,,,,,,,1.5 IN OFFTAKE-WELDOLET,0,,,4.14,,UNKN,,CMFL,1025,60000,E.R. WELD,24,1800.0,,,,,,,,,,,2022,5231,17509.0141056,,90.0,3121.1520000000005,,17800.011458806403
